Repository: DvEz373/antam-project

# Optimization of Fuel and Reductant Usage in Nickel Calcination Process with Machine Learning

## 📌 Project Overview
This project focuses on optimizing fuel and reductant consumption in the **nickel calcination process** at PT ANTAM Tbk's **Nickel Mining Business Unit Kolaka**. By implementing **machine learning-based systems**, the project aims to enhance efficiency, reduce costs, and improve environmental sustainability in the **Rotary Kiln Electric Furnace (RKEF) process**.

## 📌 Methodology
The study follows a **CRISP-DM (Cross Industry Standard Process for Data Mining)** approach:
1. **Business Understanding**  
   - Understanding operational challenges and optimization opportunities.

File: new-data/filtered_intersection_df.csv (part 2 of 20)
time,ni_in,fe_in,sio2_in,cao_in,mgo_in,al2o3_in,fe_ni,s_m,bc,loi_in,mc_kilnfeed,fc_coal,gcv_coal,voltage_pry,voltage_sec,current_pry,current_sec1,current_sec2,current_sec3,load,power_factor,realisasi_beban,rpm,kg_tco,charge_kiln,tdo,pry_p,sec_p,pry_v,sec_v,total_coal,total_fuel,a_f_ratio,reductor_consume,t_tic162,t_tic163,metal_temp,ni_met,c_met,si_met,fe_met,s_met,ni_slag,fe_slag,t_kalsin,pic_161,loi_kalsin
2024-08-05 18:00:00,2.09,16.8,33.01,3.5,14.16,1.86,8.038278,2.331215,0.504696,,23.03,41.57,6712.23,29.1,683.3,21.97,22.9,21.4,20.6,33.9,-0.99,33.561,0.87831,39.0,101.24,77.924428,301.0,81.4,80.8,352.2,3300.0,3300.0,7.872727,5.351,1014.132751,786.414795,1581.0,15.54,1.25,1.3,80.478,1.432,0.04,5.96,632.60437,-3.113731,
2024-08-05 19:00:00,2.09,16.8,33.01,3.5,14.16,1.86,8.038278,2.331215,0.504696,,23.03,41.57,6712.23,29.2,699.9,21.97,21.8,17.0,21.0,32.9,-1.0,32.9,0.875745,36.8,102.05,78.547885,265.2,65.3,75.9,332.5,3200.0,3200.0,7.6575,5.343,975.636902,807.233093,1581.0,15.54,1.25,1.3,80.478,1.432,0.04,5.96,632.982178,-2.300231,
2024-08-05 20:00:00,2.09,16.8,33.01,3.5,14.16,1.86,8.038278,2.331215,0.504696,,23.32,41.57,6712.23,29.4,297.3,21.97,24.1,21.1,16.2,23.2,-0.96,22.272,0.87588,35.6,102.15,78.32862,269.1,66.2,76.1,330.9,3100.0,3100.0,7.877419,5.342,993.099609,793.309143,1580.0,15.54,1.25,1.3,80.478,1.432,0.05,5.96,662.48645,-1.679296,
2024-08-05 21:00:00,2.09,16.8,33.01,3.5,14.16,1.86,8.038278,2.331215,0.504696,,23.32,41.57,6712.23,29.2,677.1,21.97,22.5,22.3,21.8,32.0,-0.99,31.68,0.878445,37.4,101.92,78.152256,265.1,65.8,75.8,332.3,3100.0,3100.0,7.89871,3.212,994.702759,746.418884,1580.0,15.54,1.25,1.3,80.478,1.432,0.05,5.96,637.422119,-3.040943,
2024-08-05 22:00:00,2.09,16.8,33.01,3.5,14.16,1.86,8.038278,2.331215,0.504696,,23.32,41.57,6712.23,29.0,691.2,21.97,24.9,22.5,20.8,33.2,-0.99,32.868,0.878715,48.1,100.39,76.979052,429.1,115.5,96.2,426.3,3500.0,3500.0,8.957143,3.364,975.158569,697.255066,1580.0,15.55,1.32,1.19,80.572,1.368,0.05,5.96,615.899109,-3.411364,
2024-08-05 23:00:00,2.09,16.8,33.01,3.5,14.16,1.86,8.038278,2.331215,0.504696,,22.81,41.57,6712.23,29.1,699.6,21.97,26.1,23.2,18.2,32.4,-0.98,31.752,0.878175,46.2,99.1,76.49529,430.0,114.5,96.5,425.9,4100.0,4100.0,7.644878,3.408,989.473145,721.500854,1580.0,15.55,1.32,1.19,80.572,1.368,0.05,5.96,622.219849,-3.912635,
2024-08-06 00:00:00,2.09,16.8,33.01,3.5,14.16,1.86,8.038278,2.331215,0.504696,,22.81,,,29.0,643.8,21.97,24.3,23.8,23.0,32.6,-0.99,32.274,0.878715,44.2,99.96,77.159124,428.9,115.8,96.5,425.7,4100.0,4100.0,7.641951,3.372,993.016418,749.287476,1581.0,15.55,1.32,1.19,80.572,1.368,0.06,6.33,620.332703,-3.849998,
2024-08-06 01:00:00,2.09,16.8,33.01,3.5,14.16,1.86,8.038278,2.331215,0.504696,,22.81,,,29.0,707.3,21.97,25.1,21.5,23.2,34.8,-1.0,34.8,0.87615,47.4,101.79,78.571701,359.7,124.5,88.5,441.6,4000.0,4000.0,7.9515,3.197,1016.424377,744.285034,1581.0,15.55,1.32,1.19,80.572,1.368,0.06,6.33,623.729797,-3.391898,
2024-08-06 02:00:00,2.09,16.8,33.01,3.5,14.16,1.86,8.038278,2.331215,0.504696,,22.81,,,29.2,680.9,21.97,22.0,21.8,21.0,34.6,-1.0,34.6,0.87426,47.1,101.94,78.687486,418.0,101.0,95.4,402.2,4000.0,4000.0,7.464,3.195,1033.62207,780.697388,1581.0,15.55,1.32,1.19,80.572,1.368,0.06,6.33,613.352966,-2.756049,
2024-08-06 03:00:00,2.09,16.8,33.01,3.5,14.16,1.86,8.038278,2.331215,0.504696,,24.34,,,29.0,698.0,21.97,23.4,23.5,23.3,33.8,-0.99,33.462,0.882765,46.4,100.47,76.015602,426.4,101.6,95.9,403.9,4000.0,4000.0,7.497,3.267,1037.563965,770.591003,1553.0,15.55,1.32,1.19,80.572,1.368,0.05,6.74,628.827148,-2.642736,
2024-08-06 04:00:00,2.09,16.8,33.01,3.5,14.16,1.86,8.038278,2.331215,0.504696,,24.34,,,29.1,723.9,21.97,21.7,19.2,21.0,35.7,-1.0,35.7,0.878175,47.8,103.08,77.990328,481.1,121.0,102.3,436.2,4000.0,4000.0,8.0775,3.211,958.418396,685.418518,1553.0,15.55,1.32,1.19,80.572,1.368,0.05,6.74,647.157837,-3.362489,
2024-08-06 05:00:00,2.09,16.8,33.01,3.5,14.16,1.86,8.038278,2.331215,0.504696,,24.34,,,29.2,720.3,21.97,22.2,14.1,21.3,35.5,-1.0,35.5,0.879255,50.2,98.57,74.578062,478.1,120.8,102.1,436.4,4200.0,4200.0,7.692857,3.428,947.267273,665.268066,1553.0,15.55,1.32,1.19,80.572,1.368,0.05,6.74,625.617432,-3.234654,
2024-08-06 06:00:00,2.09,16.8,33.01,3.5,14.16,1.86,8.038278,2.331215,0.504696,,24.34,,,29.2,719.6,21.97,22.5,23.3,23.2,36.1,-1.0,36.1,0.84834,50.3,101.02,76.431732,514.8,128.4,105.8,452.5,4300.0,4300.0,7.790233,3.432,966.402283,656.751282,1553.0,15.55,1.32,1.19,80.572,1.368,0.05,6.74,621.842407,-3.075198,
2024-08-06 07:00:00,2.09,16.8,33.01,3.5,14.16,1.86,8.038278,2.331215,0.504696,,22.3,,,29.0,731.3,21.97,25.3,23.4,4.7,33.8,-0.95,32.11,0.833085,53.0,100.85,78.36045,535.5,133.4,107.8,459.9,4500.0,4500.0,7.569333,3.385,1001.275085,742.030212,1562.0,15.55,1.32,1.19,80.572,1.368,0.05,7.47,620.898804,-3.750379,
2024-08-06 08:00:00,2.09,16.8,33.01,3.5,14.16,1.86,8.038278,2.331215,0.504696,,22.3,,,29.0,705.3,21.97,24.9,23.1,23.1,33.3,-0.99,32.967,0.826875,53.0,100.83,78.34491,535.2,132.5,108.0,460.2,4500.0,4500.0,7.576,3.405,1049.073486,783.21698,1562.0,15.55,1.32,1.19,80.572,1.368,0.05,7.47,649.522095,-3.926762,
2024-08-06 09:00:00,2.09,16.8,33.01,3.5,14.16,1.86,8.038278,2.331215,0.504696,,22.3,,,29.1,711.6,21.97,24.4,22.9,19.6,34.8,-0.99,34.452,0.851715,48.6,101.08,78.53916,604.0,156.1,114.1,492.6,4600.0,4600.0,7.913478,3.364,1018.649048,752.976929,1562.0,15.55,1.32,1.19,80.572,1.368,0.05,7.47,682.576172,-3.449786,
2024-08-06 10:00:00,2.09,16.8,33.01,3.5,14.16,1.86,8.038278,2.331215,0.504696,,22.3,,,29.1,720.6,21.97,21.3,21.3,19.8,36.0,-0.99,35.64,0.850095,48.4,100.91,78.40707,605.5,154.9,113.9,492.0,4600.0,4600.0,7.903043,3.377,1031.801147,801.124756,1562.0,15.55,1.32,1.19,80.572,1.368,0.05,7.47,653.873535,-3.479343,
2024-08-06 11:00:00,2.09,16.8,33.01,3.5,14.16,1.86,8.038278,2.331215,0.504696,,19.21,,,29.2,718.2,21.97,22.7,16.9,21.8,34.7,-0.99,34.353,0.86211,47.7,101.64,82.114956,629.3,162.2,116.0,500.5,4400.0,4400.0,8.406818,3.25,1035.05188,798.365784,1557.0,15.55,1.32,1.19,80.572,1.368,0.05,8.04,665.327271,-4.048217,
2024-08-06 12:00:00,2.09,16.8,33.01,3.5,14.16,1.86,8.038278,2.331215,0.504696,,19.21,,,29.1,712.1,21.97,22.6,20.9,20.9,36.2,-0.99,35.838,0.876555,47.6,101.55,82.042245,634.0,162.1,116.2,500.2,4400.0,4400.0,8.405455,3.251,984.843933,806.605652,1557.0,15.55,1.32,1.19,80.572,1.368,0.05,8.04,644.60498,-3.340684,
2024-08-06 13:00:00,2.09,16.8,33.01,3.5,14.16,1.86,8.038278,2.331215,0.504696,,19.21,,,29.2,701.1,21.97,22.5,21.4,21.9,36.1,-0.99,35.739,0.87858,46.5,102.75,83.011725,656.4,175.0,118.3,517.5,4300.0,4300.0,8.871628,3.299,1034.187378,819.364441,1557.0,15.57,1.35,1.18,80.64,1.26,0.05,8.04,673.569275,-4.577967,
2024-08-06 14:00:00,2.09,16.8,33.01,3.5,14.16,1.86,8.038278,2.331215,0.504696,,19.21,,,29.1,721.8,21.97,22.6,21.1,21.9,35.0,-1.0,35.0,0.878715,38.6,101.23,81.783717,573.2,155.4,110.8,494.6,3800.0,3800.0,9.558947,3.382,991.591736,828.219666,1557.0,15.73,1.35,1.16,80.483,1.277,0.05,8.04,691.222534,-3.911615,
2024-08-06 15:00:00,2.09,16.8,33.01,3.5,14.16,1.86,8.038278,2.331215,0.504696,,20.34,,,29.2,749.7,21.97,22.4,20.3,18.3,35.4,-0.99,35.046,0.903555,35.3,99.14,78.974924,404.8,110.1,93.7,427.3,3200.0,3200.0,9.76875,3.376,934.462585,828.060974,1560.0,15.73,1.35,1.16,80.483,1.277,0.05,8.15,685.614502,-3.543411,
2024-08-06 16:00:00,2.09,16.8,33.01,3.5,14.16,1.86,8.038278,2.331215,0.504696,,20.34,,,29.2,653.4,21.5,22.4,20.6,22.9,34.3,-0.99,33.957,0.87831,38.5,98.42,78.401372,355.7,20.2,88.2,406.3,3000.0,3000.0,9.89,3.395,980.455505,777.526123,1560.0,15.73,1.35,1.16,80.483,1.277,0.05,8.15,653.589722,-2.928602,
2024-08-06 17:00:00,2.09,16.8,33.01,3.5,14.16,1.86,8.038278,2.331215,0.504696,,20.34,,,29.1,705.9,21.5,23.0,21.7,21.3,32.9,-0.99,32.571,0.877365,38.7,97.85,77.94731,396.2,20.2,92.9,407.7,3500.0,3500.0,8.581714,3.218,990.356018,758.966248,1560.0,15.73,1.35,1.16,80.483,1.277,0.05,8.15,645.550476,-5.872317,
2024-08-06 18:00:00,2.09,16.8,33.01,3.5,14.16,1.86,8.038278,2.331215,0.504696,,20.34,,,29.1,714.8,21.5,23.7,21.5,20.4,34.1,-0.99,33.759,0.875745,38.9,101.08,80.520328,472.6,118.1,100.4,436.2,3600.0,3600.0,8.943333,3.23,1015.296204,778.981384,1560.0,15.73,1.35,1.16,80.483,1.277,0.05,8.15,649.427551,-4.194563,
2024-08-06 19:00:00,2.09,16.8,33.01,3.5,14.16,1.86,8.038278,2.331215,0.504696,,20.34,,,29.3,693.9,21.5,20.8,17.5,18.8,33.1,-0.99,32.769,0.87642,40.4,101.45,80.81507,528.3,133.2,106.5,461.9,3800.0,3800.0,8.974737,3.227,1005.282166,775.983459,1562.0,15.73,1.35,1.16,80.483,1.277,0.05,8.01,648.765503,-3.860432,
2024-08-06 20:00:00,2.09,16.8,33.01,3.5,14.16,1.86,8.038278,2.331215,0.504696,,22.04,,,29.2,6827.0,21.5,23.8,22.8,22.0,33.4,-0.99,33.066,0.877635,41.9,101.0,78.7396,584.2,145.7,112.5,480.3,3900.0,3900.0,9.12,3.226,982.81781,731.710938,1562.0,15.73,1.35,1.16,80.483,1.277,0.05,8.01,639.97345,-4.990383,
2024-08-06 21:00:00,2.09,16.8,33.01,3.5,14.16,1.86,8.038278,2.331215,0.504696,,22.04,,,29.2,681.0,21.5,13.8,22.4,20.3,33.2,-1.0,33.2,0.881415,43.7,101.42,79.067032,631.0,161.2,117.0,500.6,4100.0,4100.0,9.038049,3.191,1012.891418,783.021851,1562.0,15.73,1.35,1.16,80.483,1.277,0.05,8.01,630.243469,-4.092012,
2024-08-06 22:00:00,2.09,16.8,33.01,3.5,14.16,1.86,8.038278,2.331215,0.504696,,22.04,,,29.3,733.8,21.5,20.6,17.2,13.6,34.0,-0.99,33.66,0.881955,42.9,100.67,78.482332,635.3,164.8,117.0,501.6,4200.0,4200.0,8.837143,3.176,1013.760742,798.654968,1562.0,15.73,1.35,1.16,80.483,1.277,0.05,8.01,635.815979,-2.13264,
2024-08-06 23:00:00,2.09,16.8,33.01,3.5,14.16,1.86,8.038278,2.331215,0.504696,,21.83,,,29.2,711.3,21.5,21.2,19.9,19.3,32.2,-0.99,31.878,0.873585,36.1,99.98,78.154366,461.0,119.8,99.8,431.2,3800.0,3800.0,8.384211,3.426,984.392822,810.224182,1560.0,15.73,1.35,1.16,80.483,1.277,0.05,8.01,660.876953,-1.92154,
2024-08-07 00:00:00,2.09,16.8,33.01,3.5,14.16,1.86,8.038278,2.331215,0.504696,,21.83,41.06,6759.39,29.4,449.4,21.5,25.4,10.5,24.5,22.0,-0.98,21.56,0.877365,36.9,100.2,78.32634,420.5,108.7,95.3,415.1,3500.0,3500.0,8.749714,3.427,953.215027,774.165955,1560.0,15.82,1.28,1.04,80.504,1.356,0.05,8.01,649.616699,-3.588468,
2024-08-07 01:00:00,2.09,16.8,33.01,3.5,14.16,1.86,8.038278,2.331215,0.504696,,21.83,41.06,6759.39,29.4,449.4,21.5,25.4,10.5,24.5,22.0,-0.98,21.56,0.79083,38.3,98.17,76.739489,370.9,93.1,89.4,390.9,3500.0,3500.0,8.233714,2.884,979.543762,777.116882,1560.0,15.82,1.28,1.04,80.504,1.356,0.05,8.01,634.115601,-2.947339,
2024-08-07 02:00:00,2.09,16.8,33.01,3.5,14.16,1.86,8.038278,2.331215,0.504696,,21.83,41.06,6759.39,29.2,582.3,21.5,19.1,23.3,21.9,27.5,-0.99,27.225,0.80082,39.1,91.81,71.767877,279.4,71.6,77.8,345.0,3300.0,3300.0,7.687273,2.834,987.313782,769.301819,1560.0,15.82,1.28,1.04,80.504,1.356,0.05,8.01,631.848877,-2.973412,
2024-08-07 03:00:00,2.09,16.8,33.01,3.5,14.16,1.86,8.038278,2.331215,0.504696,,21.13,41.06,6759.39,29.2,602.3,21.5,22.9,19.4,22.2,29.3,-0.99,29.007,0.8046,34.4,91.73,72.347451,323.4,76.1,84.1,360.6,3400.0,3400.0,7.847647,2.853,976.770996,742.124939,1560.0,15.82,1.28,1.04,80.504,1.356,0.05,8.01,635.43811,-3.685776,
2024-08-07 04:00:00,2.09,16.8,33.01,3.5,14.16,1.86,8.038278,2.331215,0.504696,,21.13,41.06,6759.39,29.2,659.9,21.5,22.2,21.7,20.2,31.8,-0.99,31.482,0.788805,39.8,91.76,72.371112,370.0,89.6,90.2,384.2,3500.0,3500.0,8.132571,2.83,991.646667,727.560181,1577.0,15.82,1.28,1.04,80.504,1.356,0.05,7.97,624.484802,-3.262143,
2024-08-07 05:00:00,2.09,16.8,33.01,3.5,14.16,1.86,8.038278,2.331215,0.504696,,21.13,41.06,6759.39,29.2,642.5,21.5,24.4,20.9,19.9,31.8,-0.99,31.482,0.732105,52.6,83.57,65.911659,355.7,88.5,87.9,383.7,3600.0,3600.0,7.86,2.482,999.280945,772.496277,1577.0,15.82,1.28,1.04,80.504,1.356,0.05,7.97,615.710571,-4.206079,
2024-08-07 06:00:00,2.09,16.8,33.01,3.5,14.16,1.86,8.038278,2.331215,0.504696,,21.13,41.06,6759.39,29.1,664.2,21.5,23.9,23.7,20.5,30.1,-0.99,29.799,0.70983,49.9,78.79,62.141673,356.2,90.2,88.0,384.7,3400.0,3400.0,8.341765,2.707,1031.867554,805.841858,1577.0,15.82,1.28,1.04,80.504,1.356,0.05,7.97,626.655762,-3.240552,
2024-08-07 07:00:00,2.09,16.8,33.01,3.5,14.16,1.86,8.038278,2.331215,0.504696,,22.32,41.06,6759.39,29.0,672.6,21.5,26.6,26.2,19.6,31.9,-0.98,31.262,0.70119,48.1,79.62,61.848816,343.5,85.4,86.3,375.9,3300.0,3300.0,8.403636,2.709,1031.608032,831.940491,1577.0,15.82,1.28,1.04,80.504,1.356,0.05,7.97,653.305847,-3.21348,
2024-08-07 08:00:00,2.09,16.8,33.01,3.5,14.16,1.86,8.038278,2.331215,0.504696,,22.32,41.06,6759.39,29.1,655.4,21.5,23.9,21.8,23.6,30.9,-0.99,30.591,0.701595,52.0,79.81,61.996408,323.2,83.2,83.2,368.2,3100.0,3100.0,8.736774,2.748,1030.258057,821.408508,1540.0,15.82,1.28,1.04,80.504,1.356,0.07,8.27,677.739807,-2.133954,
2024-08-07 09:00:00,2.09,16.8,33.01,3.5,14.16,1.86,8.038278,2.331215,0.504696,,22.32,41.06,6759.39,29.2,656.4,21.5,21.4,22.1,21.7,32.3,-0.99,31.977,0.096255,0.0,59.6,46.29728,6.9,48.8,17.7,284.9,2600.0,2600.0,6.983077,0.0,884.499146,798.387207,1540.0,15.82,1.28,1.04,80.504,1.356,0.07,8.27,679.635986,-3.536945,
2024-08-07 10:00:00,2.09,16.8,33.01,3.5,14.16,1.86,8.038278,2.331215,0.504696,,22.32,41.06,6759.39,29.1,651.8,21.5,23.6,21.3,2.0,32.4,-0.99,32.076,0.09639,0.0,0.0,0.0,3.5,47.3,17.0,282.8,1800.0,1800.0,9.993333,0.0,759.371216,701.26062,1540.0,15.82,1.28,1.04,80.504,1.356,0.07,8.27,662.202454,-4.118381,
2024-08-07 11:00:00,2.09,16.8,33.01,3.5,14.16,1.86,8.038278,2.331215,0.504696,,21.79,41.06,6759.39,29.1,640.1,21.5,24.5,21.7,22.1,32.8,-0.99,32.472,0.6129,48.2,43.54,34.052634,228.0,59.1,70.2,319.3,2200.0,2200.0,10.622727,0.0,902.215454,715.289917,1540.0,15.82,1.28,1.04,80.504,1.356,0.07,8.27,649.332947,-2.031572,
2024-08-07 12:00:00,2.09,16.8,33.01,3.5,14.16,1.86,8.038278,2.331215,0.504696,,21.79,41.06,6759.39,29.1,679.4,21.5,22.6,21.7,21.9,32.0,-0.99,31.68,0.89775,34.2,81.66,63.866286,312.4,78.4,81.4,359.8,3100.0,3100.0,8.539355,0.0,982.302917,805.965393,1545.0,15.82,1.28,1.04,80.504,1.356,0.04,8.13,698.171814,-2.757812,
2024-08-07 13:00:00,2.09,16.8,33.01,3.5,14.16,1.86,8.038278,2.331215,0.504696,,21.79,41.06,6759.39,29.1,577.2,21.5,20.6,22.7,23.1,31.7,-0.99,31.383,0.927315,32.6,104.46,81.698166,325.8,80.9,83.9,366.8,3300.0,3300.0,8.194545,3.382,1035.734375,824.333008,1545.0,15.82,1.28,1.04,80.504,1.356,0.04,8.13,707.997131,-3.794646,
2024-08-07 14:00:00,2.09,16.8,33.01,3.5,14.16,1.86,8.038278,2.331215,0.504696,,21.79,41.06,6759.39,29.2,586.2,21.07,22.0,22.1,20.7,26.2,-0.99,25.938,0.930015,34.4,105.86,82.793106,372.5,93.2,89.7,391.7,3300.0,3300.0,8.752727,3.532,1008.205261,783.386169,1545.0,15.81,1.32,1.04,80.51,1.32,0.04,8.13,716.697266,-4.41124,
2024-08-07 15:00:00,2.09,16.8,33.01,3.5,14.16,1.86,8.038278,2.331215,0.504696,,20.45,41.06,6759.39,29.2,608.1,21.07,20.7,21.7,19.2,28.7,-1.0,28.7,0.92475,35.8,103.84,82.60472,409.5,103.3,94.0,407.8,3600.0,3600.0,8.363333,3.563,1021.136719,772.217041,1545.0,15.95,1.35,1.03,80.427,1.243,0.04,8.13,673.000671,-3.880215,
2024-08-07 16:00:00,2.09,16.8,33.01,3.5,14.16,1.86,8.038278,2.331215,0.504696,,20.45,41.06,6759.39,29.0,605.1,21.07,27.9,23.5,21.5,28.3,-0.98,27.734,0.93285,38.4,104.03,82.755865,469.7,115.9,100.0,430.7,3800.0,3800.0,8.379474,3.557,1016.227356,765.400757,1545.0,15.95,1.35,1.03,80.427,1.243,0.04,8.13,648.292664,-3.770974,
2024-08-07 17:00:00,2.09,16.8,33.01,3.5,14.16,1.86,8.038278,2.331215,0.504696,,20.45,41.06,6759.39,29.3,473.7,20.48,27.5,1.2,27.9,25.7,-0.96,24.672,0.927855,40.6,103.9,82.65245,589.0,145.8,112.3,480.9,3900.0,3900.0,9.126154,3.624,1002.636475,779.473328,1535.0,15.95,1.35,1.03,80.427,1.243,0.06,8.18,634.304565,-3.79566,
2024-08-07 18:00:00,2.09,16.8,33.01,3.5,14.16,1.86,8.038278,2.331215,0.504696,,20.45,41.06,6759.39,29.2,488.1,20.48,20.7,18.3,22.3,20.8,-0.98,20.384,0.925425,42.6,105.38,83.82979,681.1,171.4,120.6,515.5,4100.0,4100.0,9.30878,3.361,1007.315552,777.223389,1535.0,15.95,1.35,1.03,80.427,1.243,0.06,8.18,632.03772,-4.352521,
2024-08-07 19:00:00,2.09,16.8,33.01,3.5,14.16,1.86,8.038278,2.331215,0.504696,,21.2,41.06,6759.39,29.2,503.9,20.48,19.1,25.1,18.0,27.7,-0.98,27.146,0.92718,43.4,106.2,83.6856,686.4,171.0,120.8,514.5,4200.0,4200.0,9.075714,3.35,1009.919495,800.081055,1535.0,15.95,1.35,1.03,80.427,1.243,0.06,8.18,622.69165,-4.155685,
2024-08-07 20:00:00,2.09,16.8,33.01,3.5,14.16,1.86,8.038278,2.331215,0.504696,,21.2,41.06,6759.39,29.1,607.8,21.5,24.7,20.4,22.6,26.5,-0.99,26.235,0.928665,43.2,105.32,82.99216,700.1,177.8,122.0,520.9,4400.0,4400.0,8.766818,3.362,1013.589783,799.993042,1535.0,15.95,1.35,1.03,80.427,1.243,0.06,8.18,622.880371,-3.731976,
2024-08-07 21:00:00,2.09,16.8,33.01,3.5,14.16,1.86,8.038278,2.331215,0.504696,,21.2,41.06,6759.39,29.6,686.4,21.5,17.8,7.3,17.5,30.3,-0.99,29.997,0.928125,40.2,105.82,83.38616,657.8,164.3,118.4,501.5,4200.0,4200.0,8.855714,3.367,1043.088989,804.626465,1535.0,15.95,1.35,1.03,80.427,1.243,0.06,8.18,660.782288,-2.113709,
2024-08-07 22:00:00,2.09,16.8,33.01,3.5,14.16,1.86,8.038278,2.331215,0.504696,,21.2,41.06,6759.39,29.2,648.9,31.5,24.7,21.8,18.2,30.9,-0.98,30.282,0.932445,37.4,104.37,82.24356,556.3,137.8,108.8,464.3,4000.0,4000.0,8.5965,3.581,1014.734619,808.765442,1535.0,15.95,1.35,1.03,80.427,1.243,0.06,8.18,688.560181,-1.998392,
2024-08-07 23:00:00,2.09,16.8,33.01,3.5,14.16,1.86,8.038278,2.331215,0.504696,,21.07,41.06,6759.39,29.1,668.4,21.5,25.7,21.0,21.0,31.4,-0.99,31.086,0.9288,38.1,104.24,82.276632,521.0,130.9,105.9,455.1,3800.0,3800.0,8.857895,3.612,967.635864,794.386841,1535.0,15.95,1.35,1.03,80.427,1.243,0.06,8.18,673.664063,-4.106471,
2024-08-08 00:00:00,2.09,16.8,33.01,3.5,14.16,1.86,8.038278,2.331215,0.504696,,21.07,42.2,6877.76,29.1,664.1,21.5,27.1,21.3,22.5,30.9,-0.99,30.591,0.930015,39.2,102.16,80.634888,599.6,151.0,114.0,485.3,4000.0,4000.0,8.9895,3.632,943.869812,803.368103,1530.0,16.14,1.37,0.97,80.237,1.283,0.05,8.31,639.784424,-2.56724,
2024-08-08 01:00:00,2.09,16.8,33.01,3.5,14.16,1.86,8.038278,2.331215,0.504696,,21.07,42.2,6877.76,29.2,669.6,21.5,24.4,20.7,20.4,31.8,-0.99,31.482,0.92772,44.9,103.69,81.842517,595.3,148.4,113.5,485.8,4000.0,4000.0,8.9895,3.341,975.10907,804.197021,1530.0,16.14,1.37,0.97,80.237,1.283,0.05,8.31,668.547607,-4.901259,
2024-08-08 02:00:00,2.09,16.8,33.01,3.5,14.16,1.86,8.038278,2.331215,0.504696,,21.07,42.2,6877.76,29.2,664.8,21.5,21.9,21.5,19.2,25.8,-0.99,25.542,0.932445,44.8,103.72,81.866196,600.9,152.3,113.4,485.8,4000.0,4000.0,8.988,3.263,970.384949,808.428528,1530.0,16.14,1.37,0.97,80.237,1.283,0.05,8.31,693.50592,-2.025706,
2024-08-08 03:00:00,2.09,16.8,33.01,3.5,14.16,1.86,8.038278,2.331215,0.504696,,20.45,42.2,6877.76,29.1,634.2,21.5,23.1,25.7,16.4,30.4,-1.0,30.4,0.93069,44.1,103.29,82.167195,596.4,151.3,113.6,484.8,3900.0,3900.0,9.206154,3.279,1015.529846,779.345764,1535.0,16.14,1.37,0.97,80.237,1.283,0.06,8.01,671.10553,-2.667227,
2024-08-08 04:00:00,2.09,16.8,33.01,3.5,14.16,1.86,8.038278,2.331215,0.504696,,20.45,42.2,6877.76,29.3,633.5,21.5,21.1,21.0,22.0,30.5,-1.0,30.5,0.922995,44.2,103.7,82.49335,594.5,152.1,113.4,485.0,4000.0,4000.0,8.976,3.095,1028.101318,803.550049,1535.0,16.14,1.37,0.97,80.237,1.283,0.06,8.01,652.549011,-1.976847,
2024-08-08 05:00:00,2.09,16.8,33.01,3.5,14.16,1.86,8.038278,2.331215,0.504696,,20.45,42.2,6877.76,29.3,605.4,21.5,21.6,19.7,19.2,30.0,-1.0,30.0,0.902205,40.5,100.18,79.69319,424.3,120.6,95.6,429.6,3600.0,3600.0,8.753333,3.185,1020.125366,809.109741,1535.0,16.14,1.37,0.97,80.237,1.283,0.06,8.01,694.838501,-2.199648,
2024-08-08 06:00:00,2.09,16.8,33.01,3.5,14.16,1.86,8.038278,2.331215,0.504696,,20.45,42.2,6877.76,29.2,660.0,21.5,21.6,19.7,20.1,31.3,-0.99,30.987,0.874125,39.3,99.62,79.24771,424.3,111.2,95.8,414.0,3500.0,3500.0,8.739429,3.408,991.166565,793.555176,1535.0,16.14,1.37,0.97,80.237,1.283,0.06,8.01,721.485413,-1.986072,
2024-08-08 07:00:00,2.09,16.8,33.01,3.5,14.16,1.86,8.038278,2.331215,0.504696,,21.29,42.2,6877.76,29.2,658.8,21.5,22.0,20.8,21.6,31.2,-0.99,30.888,0.79299,40.4,94.04,74.018884,295.0,73.6,79.0,348.2,3200.0,3200.0,8.01,3.381,933.691406,775.682861,1545.0,16.14,1.37,0.97,80.237,1.283,0.05,8.34,696.266724,-2.506418,
2024-08-08 08:00:00,2.09,16.8,33.01,3.5,14.16,1.86,8.038278,2.331215,0.504696,,21.29,42.2,6877.76,29.2,664.2,21.5,23.3,19.7,21.3,31.6,-0.99,31.284,0.794205,42.9,90.21,71.004291,296.3,76.6,79.9,348.8,3100.0,3100.0,8.297419,3.005,902.966248,766.465454,1545.0,16.14,1.37,0.97,80.237,1.283,0.05,8.34,666.274292,1.14886,
2024-08-08 09:00:00,2.09,16.8,33.01,3.5,14.16,1.86,8.038278,2.331215,0.504696,,21.29,42.2,6877.76,29.1,661.5,21.5,22.9,21.4,20.7,32.4,-0.99,32.076,0.79353,43.6,91.05,71.665455,288.2,79.6,78.8,366.1,3200.0,3200.0,8.341875,2.336,939.47406,753.436096,1545.0,16.14,1.37,0.97,80.237,1.283,0.05,8.34,638.461426,-3.22217,
2024-08-08 10:00:00,2.09,16.8,33.01,3.5,14.16,1.86,8.038278,2.331215,0.504696,,21.29,42.2,6877.76,29.2,708.8,21.5,22.9,22.1,21.2,33.9,-0.99,33.561,0.791235,43.4,92.36,72.696556,292.2,84.3,79.7,373.6,3500.0,3500.0,7.770857,3.392,943.790222,721.563416,1545.0,16.14,1.37,0.97,80.237,1.283,0.05,8.34,660.119629,-3.369268,
2024-08-08 11:00:00,2.09,16.8,33.01,3.5,14.16,1.86,8.038278,2.331215,0.504696,,20.65,42.2,6877.76,29.0,721.2,21.5,25.8,22.3,21.5,33.5,-0.98,32.83,0.776385,45.3,92.93,73.739955,368.4,100.2,89.2,404.6,3500.0,3500.0,8.465143,3.386,963.776672,717.285767,1554.0,15.9,1.28,0.94,80.53,1.35,0.05,8.07,639.595398,-3.048927,
2024-08-08 12:00:00,2.09,16.8,33.01,3.5,14.16,1.86,8.038278,2.331215,0.504696,,20.65,42.2,6877.76,29.3,231.0,19.66,26.6,21.9,13.3,15.1,-0.89,13.439,0.803925,45.8,92.26,73.20831,424.6,96.4,96.0,398.3,3700.0,3700.0,8.015676,3.363,969.683655,715.311462,1554.0,15.9,1.28,0.94,80.53,1.35,0.05,8.07,630.621216,-3.666453,
2024-08-08 13:00:00,2.09,16.8,33.01,3.5,14.16,1.86,8.038278,2.331215,0.504696,,20.65,42.2,6877.76,29.2,504.5,20.48,28.5,21.8,22.4,12.5,-0.97,12.125,0.8073,48.6,92.07,73.057545,488.0,124.4,102.2,444.6,3800.0,3800.0,8.633684,3.366,994.713135,730.920105,1554.0,15.9,1.28,0.94,80.53,1.35,0.05,8.07,622.40863,-3.038125,
2024-08-08 14:00:00,2.09,16.8,33.01,3.5,14.16,1.86,8.038278,2.331215,0.504696,,20.65,42.2,6877.76,29.1,681.2,21.5,20.8,22.5,20.5,26.7,-0.99,26.433,0.753165,49.3,90.68,71.95458,480.7,124.0,101.8,444.7,4000.0,4000.0,8.1975,3.626,1021.176331,774.098999,1554.0,15.9,1.28,0.94,80.53,1.35,0.05,8.07,626.37262,-3.736177,
2024-08-08 15:00:00,2.09,16.8,33.01,3.5,14.16,1.86,8.038278,2.331215,0.504696,,21.5,42.2,6877.76,29.2,654.6,21.5,21.5,17.9,20.5,32.9,-0.99,32.571,0.753165,50.1,88.71,69.63735,485.0,125.0,102.0,445.7,4000.0,4000.0,8.2155,3.478,1020.902649,801.07489,1554.0,15.9,1.28,0.94,80.53,1.35,0.05,8.07,639.406372,-3.898304,
2024-08-08 16:00:00,2.09,16.8,33.01,3.5,14.16,1.86,8.038278,2.331215,0.504696,,21.5,42.2,6877.76,29.2,663.8,21.5,23.7,19.2,20.7,31.1,-0.98,30.478,0.78867,45.6,90.74,71.2309,377.5,101.0,89.8,397.4,3800.0,3800.0,7.692632,4.55,1005.257813,822.195435,1556.0,15.9,1.28,0.94,80.53,1.35,0.06,8.61,676.033508,-2.39942,
2024-08-08 17:00:00,2.09,16.8,33.01,3.5,14.16,1.86,8.038278,2.331215,0.504696,,21.5,42.2,6877.76,29.1,688.7,21.5,23.1,22.6,20.2,32.1,-0.99,31.779,0.907875,34.2,102.35,80.34475,341.5,92.3,85.6,388.7,3200.0,3200.0,8.893125,3.718,972.776367,824.519714,1556.0,15.9,1.28,0.94,80.53,1.35,0.06,8.61,755.640198,-3.802947,
2024-08-08 18:00:00,2.09,16.8,33.01,3.5,14.16,1.86,8.038278,2.331215,0.504696,,21.5,42.2,6877.76,29.2,654.5,21.5,23.5,20.9,22.4,32.6,-0.99,32.274,0.89073,37.2,98.95,77.67575,379.6,101.7,90.0,404.9,3300.0,3300.0,8.998182,3.685,939.366333,771.943481,1556.0,15.9,1.28,0.94,80.53,1.35,0.06,8.61,678.97229,-3.723819,
2024-08-08 19:00:00,2.09,16.8,33.01,3.5,14.16,1.86,8.038278,2.331215,0.504696,,20.93,42.2,6877.76,29.1,676.1,21.5,22.3,21.3,22.6,32.9,-0.99,32.571,0.888435,36.5,101.96,80.619772,445.8,125.3,98.1,445.0,3700.0,3700.0,8.807027,3.774,950.191528,797.293274,1556.0,15.9,1.28,0.94,80.53,1.35,0.06,8.61,664.948425,-4.000181,
2024-08-08 20:00:00,2.09,16.8,33.01,3.5,14.16,1.86,8.038278,2.331215,0.504696,,20.93,42.2,6877.76,29.2,680.4,21.5,21.1,21.0,21.0,32.6,-0.99,32.274,0.888165,39.8,102.59,81.117913,441.1,124.4,98.1,446.0,3600.0,3600.0,9.068333,3.774,944.514771,783.658142,1556.0,15.9,1.28,0.94,80.53,1.35,0.06,8.61,686.27948,-4.128133,
2024-08-08 21:00:00,2.09,16.8,33.01,3.5,14.16,1.86,8.038278,2.331215,0.504696,,20.93,42.2,6877.76,29.0,680.1,21.5,25.0,22.6,21.9,32.5,-0.99,32.175,0.890325,40.5,102.37,80.943959,482.4,129.7,102.0,453.1,3900.0,3900.0,8.54,3.784,928.230835,779.318787,1551.0,15.9,1.28,0.94,80.53,1.35,0.06,8.57,675.55957,-3.459165,
2024-08-08 22:00:00,2.09,16.8,33.01,3.5,14.16,1.86,8.038278,2.331215,0.504696,,20.93,42.2,6877.76,29.1,668.1,21.5,24.2,23.1,20.4,33.4,-0.99,33.066,0.875745,41.2,101.17,79.995119,537.9,138.3,107.7,469.1,4000.0,4000.0,8.652,3.929,990.24823,783.431702,1551.0,15.9,1.28,0.94,80.53,1.35,0.06,8.57,667.979248,-3.400038,
2024-08-08 23:00:00,2.09,16.8,33.01,3.5,14.16,1.86,8.038278,2.331215,0.504696,,21.4,42.2,6877.76,29.2,679.8,21.5,21.1,21.5,20.7,32.8,-0.99,32.472,0.882225,41.1,99.15,77.9319,537.4,135.5,108.0,468.6,3900.0,3900.0,8.870769,3.949,989.230408,776.20105,1551.0,16.08,1.35,0.88,80.287,1.403,0.06,8.57,678.403503,-4.124644,
2024-08-09 00:00:00,2.09,16.8,33.01,3.5,14.16,1.86,8.038278,2.331215,0.504696,,21.4,43.13,6912.08,29.0,653.5,26.8,21.0,21.0,20.2,31.3,-0.98,30.674,0.87156,40.4,99.56,78.25416,534.0,140.5,107.9,472.2,3900.0,3900.0,8.924615,3.967,1003.795715,778.604553,1552.0,16.08,1.35,0.88,80.287,1.403,0.06,7.83,671.10553,-4.045811,
2024-08-09 01:00:00,2.09,16.8,33.01,3.5,14.16,1.86,8.038278,2.331215,0.504696,,21.4,43.13,6912.08,29.2,620.4,21.5,21.9,20.1,24.3,31.7,-0.99,31.383,0.87912,41.6,100.8,79.2288,561.2,142.4,110.6,475.6,3900.0,3900.0,9.018462,3.754,972.647827,773.512939,1552.0,16.08,1.35,0.88,80.287,1.403,0.06,7.83,662.297058,-3.279995,
2024-08-09 02:00:00,2.09,16.8,33.01,3.5,14.16,1.86,8.038278,2.331215,0.504696,,21.4,43.13,6912.08,29.2,611.6,21.5,18.4,22.9,18.4,30.6,-0.99,30.294,0.883575,41.5,101.7,79.9362,578.9,146.8,112.0,480.2,4000.0,4000.0,8.883,3.764,954.584167,797.207336,1552.0,16.08,1.35,0.88,80.287,1.403,0.06,7.83,666.653137,-4.190383,
2024-08-09 03:00:00,2.09,16.8,33.01,3.5,14.16,1.86,8.038278,2.331215,0.504696,,20.32,43.13,6912.08,29.1,663.6,21.5,24.1,22.6,21.9,32.1,-0.99,31.779,0.883035,41.7,101.47,80.851296,579.7,146.7,112.1,480.3,4000.0,4000.0,8.886,3.753,1012.844177,786.363098,1552.0,16.08,1.35,0.88,80.287,1.403,0.06,7.83,683.810242,-3.533832,
2024-08-09 04:00:00,2.09,16.8,33.01,3.5,14.16,1.86,8.038278,2.331215,0.504696,,20.32,43.13,6912.08,29.1,669.3,21.5,24.2,18.5,18.5,31.9,-0.99,31.581,0.878715,39.8,101.52,80.891136,581.4,145.7,112.1,480.1,4000.0,4000.0,8.883,3.77,1000.401794,771.210144,1552.0,16.08,1.35,0.88,80.287,1.403,0.06,7.83,697.79071,-2.679209,
2024-08-09 05:00:00,2.09,16.8,33.01,3.5,14.16,1.86,8.038278,2.331215,0.504696,,20.32,43.13,6912.08,29.1,661.8,21.5,24.2,21.7,21.4,32.0,-0.99,31.68,0.882225,39.1,100.43,80.022624,572.3,146.6,111.5,479.7,3900.0,3900.0,9.095385,3.998,938.888916,762.460876,1554.0,16.08,1.35,0.88,80.287,1.403,0.05,7.92,678.213806,-2.426998,
2024-08-09 06:00:00,2.09,16.8,33.01,3.5,14.16,1.86,8.038278,2.331215,0.504696,,20.32,43.13,6912.08,29.2,659.7,21.5,23.6,21.4,21.4,32.2,-0.99,31.878,0.884925,39.0,100.4,79.99872,583.7,147.8,112.4,480.5,3800.0,3800.0,9.361579,4.014,967.343872,754.077026,1554.0,16.08,1.35,0.88,80.287,1.403,0.05,7.92,653.022034,-1.641461,
2024-08-09 07:00:00,2.09,16.8,33.01,3.5,14.16,1.86,8.038278,2.331215,0.504696,,21.18,43.13,6912.08,29.2,663.9,21.5,23.5,22.5,21.3,32.1,-0.99,31.779,0.88398,39.4,100.29,79.048578,575.3,148.0,112.2,480.0,3800.0,3800.0,9.350526,4.008,958.138123,755.781982,1554.0,16.08,1.35,0.88,80.287,1.403,0.05,7.92,696.171509,-3.407433,
2024-08-09 08:00:00,2.09,16.8,33.01,3.5,14.16,1.86,8.038278,2.331215,0.504696,,21.18,43.13,6912.08,29.3,602.9,21.5,23.0,19.7,17.2,31.3,-0.98,30.674,0.88155,35.5,96.13,75.769666,579.9,147.5,111.8,480.3,3500.0,3500.0,10.150286,4.008,929.55188,742.758606,1554.0,16.67,1.23,0.85,80.014,1.236,0.05,7.92,720.239929,-2.796046,
2024-08-09 09:00:00,2.09,16.8,33.01,3.5,14.16,1.86,8.038278,2.331215,0.504696,,21.18,43.13,6912.08,29.0,686.4,21.5,27.4,20.9,23.8,32.1,-0.98,31.458,0.8748,36.3,103.66,81.704812,387.8,105.4,91.6,409.5,3400.0,3400.0,8.842941,3.786,934.826111,722.696472,1555.0,16.67,1.23,0.85,80.014,1.236,0.05,7.86,668.926514,-2.982489,
2024-08-09 10:00:00,2.09,16.8,33.01,3.5,14.16,1.86,8.038278,2.331215,0.504696,,21.18,43.13,6912.08,29.2,605.9,21.5,23.6,23.1,22.1,33.0,-0.99,32.67,0.87291,35.7,101.58,80.065356,390.3,105.5,91.8,410.2,3500.0,3500.0,8.605714,3.885,945.980652,690.420776,1555.0,16.67,1.23,0.85,80.014,1.236,0.05,7.86,678.782654,-2.959319,
2024-08-09 11:00:00,2.09,16.8,33.01,3.5,14.16,1.86,8.038278,2.331215,0.504696,,19.28,43.13,6912.08,29.5,579.8,21.5,24.1,6.3,24.2,31.1,-0.98,30.478,0.88506,36.3,100.99,81.519128,388.1,105.2,92.3,410.4,3500.0,3500.0,8.617714,3.887,924.601013,657.652832,1555.0,16.67,1.23,0.85,80.014,1.236,0.05,7.86,671.484558,-3.117797,
2024-08-09 12:00:00,2.09,16.8,33.01,3.5,14.16,1.86,8.038278,2.331215,0.504696,,19.28,43.13,6912.08,29.3,605.4,21.5,21.9,21.2,15.7,30.1,-0.99,29.799,0.880335,35.3,100.9,81.44648,462.9,121.6,99.7,436.9,3600.0,3600.0,8.943333,3.88,924.114502,640.301575,1555.0,16.67,1.23,0.85,80.014,1.236,0.05,7.86,637.89447,-2.59632,
2024-08-09 13:00:00,2.09,16.8,33.01,3.5,14.16,1.86,8.038278,2.331215,0.504696,,19.28,43.13,6912.08,29.2,633.0,21.5,26.5,20.5,19.3,30.8,-0.98,30.184,0.838755,41.8,100.61,81.212392,470.0,100.0,100.8,405.5,3800.0,3800.0,7.994211,3.895,939.474426,663.205688,1553.0,16.67,1.23,0.85,80.014,1.236,0.06,7.89,619.578003,-3.213057,
2024-08-09 14:00:00,2.09,16.8,33.01,3.5,14.16,1.86,8.038278,2.331215,0.504696,,19.28,43.13,6912.08,29.1,598.7,21.5,28.2,21.2,20.7,30.0,-0.99,29.7,0.84348,41.9,99.52,80.332544,540.9,150.8,107.8,481.4,4000.0,4000.0,8.838,4.076,973.07843,694.542175,1553.0,16.67,1.23,0.85,80.014,1.236,0.06,7.89,618.634521,-0.739983,
2024-08-09 15:00:00,2.09,16.8,33.01,3.5,14.16,1.86,8.038278,2.331215,0.504696,,20.29,43.13,6912.08,29.3,577.1,21.5,19.3,17.5,19.5,30.6,-1.0,30.6,0.87318,41.1,99.99,79.702029,524.8,146.7,105.7,480.8,4000.0,4000.0,8.7975,4.148,997.178955,713.045593,1553.0,16.67,1.23,0.85,80.014,1.236,0.06,7.89,642.997986,-3.467123,
2024-08-09 16:00:00,2.09,16.8,33.01,3.5,14.16,1.86,8.038278,2.331215,0.504696,,20.29,43.13,6912.08,29.2,581.1,21.5,25.2,22.3,19.5,30.1,-0.98,29.498,0.864135,43.3,101.23,80.690433,588.9,154.2,112.4,488.6,4100.0,4100.0,8.795122,4.128,979.532654,722.308594,1553.0,16.67,1.23,0.85,80.014,1.236,0.06,7.89,647.914429,-3.607835,
2024-08-09 17:00:00,2.09,16.8,33.01,3.5,14.16,1.86,8.038278,2.331215,0.504696,,20.29,43.13,6912.08,29.2,679.5,21.5,21.9,18.0,20.1,30.6,-1.0,30.6,0.86616,43.9,102.36,81.591156,580.4,153.6,111.9,489.4,4200.0,4200.0,8.59,3.927,1003.474487,747.403931,1553.0,16.67,1.23,0.85,80.014,1.236,0.06,7.89,636.004883,-3.300604,
2024-08-09 18:00:00,2.09,16.8,33.01,3.5,14.16,1.86,8.038278,2.331215,0.504696,,20.29,43.13,6912.08,29.1,654.9,21.5,27.3,21.6,23.3,31.5,-0.99,31.185,0.802575,43.8,95.93,76.465803,605.3,159.5,113.9,496.2,4200.0,4200.0,8.715714,3.479,1016.30365,798.407837,1554.0,16.67,1.23,0.85,80.014,1.236,0.06,7.83,666.179565,-4.421678,
2024-08-09 19:00:00,2.09,16.8,33.01,3.5,14.16,1.86,8.038278,2.331215,0.504696,,20.68,43.13,6912.08,29.1,697.7,21.5,23.6,22.6,21.5,32.8,-0.98,32.144,0.7992,44.1,91.69,72.728508,542.8,134.9,108.2,465.2,3900.0,3900.0,8.821538,3.492,1001.952271,801.325684,1554.0,16.67,1.23,0.85,80.014,1.236,0.06,7.83,722.827026,-4.189628,
2024-08-09 20:00:00,2.09,16.8,33.01,3.5,14.16,1.86,8.038278,2.331215,0.504696,,20.68,43.13,6912.08,29.4,649.7,21.5,9.6,18.7,15.0,33.0,-1.0,33.0,0.79272,44.2,90.25,71.5863,492.3,131.5,103.8,455.8,3800.0,3800.0,8.835789,3.479,997.458069,778.641174,1554.0,16.67,1.23,0.85,80.014,1.236,0.06,7.83,690.366516,-3.147931,
2024-08-09 21:00:00,2.09,16.8,33.01,3.5,14.16,1.86,8.038278,2.331215,0.504696,,20.68,43.13,6912.08,29.1,677.7,21.5,21.6,19.3,20.5,32.6,-0.99,32.274,0.79218,38.5,91.71,72.744372,496.5,129.8,103.9,456.3,3600.0,3600.0,9.336667,3.478,1023.014832,798.806213,1554.0,16.69,1.24,0.76,79.874,1.436,0.06,7.83,727.622253,-3.752321,
2024-08-09 22:00:00,2.09,16.8,33.01,3.5,14.16,1.86,8.038278,2.331215,0.504696,,20.68,43.13,6912.08,29.1,653.6,21.5,23.5,20.2,22.7,32.0,-0.99,31.68,0.81621,36.8,90.88,72.086016,408.9,113.5,94.1,424.4,3300.0,3300.0,9.427273,3.706,984.675293,783.373352,1555.0,16.69,1.24,0.76,79.874,1.436,0.04,7.47,752.646484,-4.396452,
2024-08-09 23:00:00,2.09,16.8,33.01,3.5,14.16,1.86,8.038278,2.331215,0.504696,,19.13,43.13,6912.08,29.2,675.2,21.5,26.5,15.9,25.0,33.3,-0.99,32.967,0.808515,37.7,90.17,72.920479,405.1,115.1,94.1,425.0,3200.0,3200.0,9.733125,3.725,944.962585,746.672241,1555.0,16.69,1.24,0.76,79.874,1.436,0.04,7.47,718.037415,-4.187411,
2024-08-10 00:00:00,2.09,16.8,33.01,3.5,14.16,1.86,8.038278,2.331215,0.504696,,19.13,80.0,6596.33,29.0,676.2,21.5,22.3,24.6,21.5,32.8,-0.99,32.472,0.792585,37.5,90.18,72.928566,402.0,114.3,93.8,424.5,3300.0,3300.0,9.423636,3.718,941.95166,717.229736,1555.0,16.69,1.24,0.76,79.874,1.436,0.04,7.47,702.652344,-3.377979,
2024-08-10 01:00:00,2.09,16.8,33.01,3.5,14.16,1.86,8.038278,2.331215,0.504696,,19.13,80.0,6596.33,-0.1,0.5,21.5,0.0,0.0,0.0,15.0,-1.0,15.0,0.80082,44.4,0.88,0.711656,523.9,132.6,106.5,461.1,3600.0,3600.0,9.46,3.475,962.749329,722.914673,1555.0,16.69,1.24,0.76,79.874,1.436,0.04,7.47,657.374756,-3.318393,
2024-08-10 02:00:00,2.09,16.8,33.01,3.5,14.16,1.86,8.038278,2.331215,0.504696,,19.13,80.0,6596.33,-0.1,0.5,21.5,0.0,0.0,0.0,0.0,-1.0,0.0,0.411345,86.6,49.62,40.127694,312.3,80.6,82.4,361.3,3300.0,3300.0,8.067273,1.624,953.304504,809.60321,1555.0,16.69,1.24,0.76,79.874,1.436,0.04,7.47,650.657104,-1.232442,
2024-08-10 03:00:00,2.09,16.8,33.01,3.5,14.16,1.86,8.038278,2.331215,0.504696,,22.19,80.0,6596.33,29.3,309.2,21.5,23.1,21.1,21.3,9.4,-0.97,9.118,0.409455,68.1,39.02,30.361462,252.7,62.0,74.7,331.0,2600.0,2600.0,9.362308,2.309,923.158325,796.984009,1555.0,16.69,1.24,0.76,79.874,1.436,0.04,7.47,660.403687,-3.470536,
2024-08-10 04:00:00,2.09,16.8,33.01,3.5,14.16,1.86,8.038278,2.331215,0.504696,,22.19,80.0,6596.33,28.9,558.6,21.5,24.0,22.6,21.5,24.2,-1.0,24.2,0.531765,43.1,49.41,38.445921,256.2,65.3,74.7,330.2,2300.0,2300.0,10.562609,3.58,904.679565,719.639343,1555.0,16.69,1.24,0.76,79.874,1.436,0.04,7.47,699.696533,-3.632689,
2024-08-10 05:00:00,2.09,16.8,33.01,3.5,14.16,1.86,8.038278,2.331215,0.504696,,22.19,80.0,6596.33,28.6,678.0,21.5,23.1,21.1,20.2,31.2,-0.99,30.888,0.704295,39.2,66.35,51.626935,308.5,109.9,81.8,415.5,2400.0,2400.0,12.4325,3.385,855.017944,632.777039,1557.0,16.69,1.24,0.76,79.874,1.436,0.05,7.73,720.527344,-4.060729,
2024-08-10 06:00:00,2.09,16.8,33.01,3.5,14.16,1.86,8.038278,2.331215,0.504696,,22.19,80.0,6596.33,28.6,690.6,21.5,22.9,20.0,18.3,33.1,-0.98,32.438,0.8937,34.5,84.31,65.601611,383.8,147.0,91.0,475.9,2900.0,2900.0,11.728966,4.103,930.556519,730.502747,1557.0,16.69,1.24,0.76,79.874,1.436,0.05,7.73,678.119019,-2.951239,
2024-08-10 07:00:00,2.09,16.8,33.01,3.5,14.16,1.86,8.038278,2.331215,0.504696,,18.65,80.0,6596.33,28.6,677.6,21.5,22.4,20.7,19.9,32.3,-0.99,31.977,0.88803,36.8,99.98,81.33373,404.6,160.4,94.8,499.3,3100.0,3100.0,11.49871,4.091,937.630127,714.815125,1557.0,17.97,1.18,0.83,78.953,1.067,0.05,7.73,681.437317,-3.444244,
2024-08-10 08:00:00,2.09,16.8,33.01,3.5,14.16,1.86,8.038278,2.331215,0.504696,,18.65,80.0,6596.33,28.8,682.8,21.5,23.2,20.7,20.3,31.4,-0.99,31.086,0.888975,41.5,98.11,79.812485,443.6,174.6,98.9,514.6,3600.0,3600.0,10.225,0.824,948.010742,717.435425,1557.0,17.97,1.18,0.83,78.953,1.067,0.05,7.73,675.749146,-3.560554,
2024-08-10 09:00:00,2.09,16.8,33.01,3.5,14.16,1.86,8.038278,2.331215,0.504696,,18.65,80.0,6596.33,28.7,674.1,21.5,25.6,21.0,22.6,32.0,-0.99,31.68,0.881145,44.1,102.56,83.43256,445.6,174.8,98.9,515.0,3600.0,3600.0,10.231667,4.311,938.658875,691.139343,1557.0,17.97,1.18,0.83,78.953,1.067,0.05,7.73,665.800781,-4.234327,
2024-08-10 10:00:00,2.09,16.8,33.01,3.5,14.16,1.86,8.038278,2.331215,0.504696,,18.65,80.0,6596.33,29.0,698.4,21.5,21.6,19.5,10.6,31.4,-0.98,30.772,0.53514,42.5,44.99,36.599365,277.8,84.2,77.5,364.1,2900.0,2900.0,9.136552,2.783,876.174194,611.460022,1523.0,17.97,1.18,0.83,78.953,1.067,0.05,7.82,662.770508,-2.087926,
2024-08-10 11:00:00,2.09,16.8,33.01,3.5,14.16,1.86,8.038278,2.331215,0.504696,,20.04,80.0,6596.33,28.7,649.5,21.5,24.6,20.7,22.1,32.0,-0.99,31.68,0.871425,41.3,97.02,77.577192,385.5,104.2,91.2,400.1,3700.0,3700.0,7.967027,4.653,981.039063,638.776062,1523.0,17.97,1.18,0.83,78.953,1.067,0.05,7.82,642.619812,-2.094587,
2024-08-10 12:00:00,2.09,16.8,33.01,3.5,14.16,1.86,8.038278,2.331215,0.504696,,20.04,80.0,6596.33,28.8,648.5,21.5,22.9,22.4,21.7,31.3,-0.99,30.987,0.860355,43.7,101.97,81.535212,395.3,110.8,92.4,417.4,4000.0,4000.0,7.647,4.308,1015.963257,685.678101,1523.0,17.97,1.18,0.83,78.953,1.067,0.05,7.82,626.278198,-3.524405,
2024-08-10 13:00:00,2.09,16.8,33.01,3.5,14.16,1.86,8.038278,2.331215,0.504696,,20.04,80.0,6596.33,29.8,654.8,21.5,18.7,21.5,19.6,29.8,-0.99,29.502,0.869265,42.9,100.19,80.111924,410.3,114.4,93.9,424.3,4000.0,4000.0,7.773,4.293,1028.759521,708.208923,1523.0,17.97,1.18,0.83,78.953,1.067,0.05,7.82,607.036987,-3.303315,
2024-08-10 14:00:00,2.09,16.8,33.01,3.5,14.16,1.86,8.038278,2.331215,0.504696,,20.04,80.0,6596.33,28.8,667.7,21.5,22.3,22.3,17.6,30.3,-0.99,29.997,0.867375,41.8,99.98,79.944008,410.9,115.3,94.1,424.2,4100.0,4100.0,7.584878,4.601,1037.508301,725.301514,1552.0,17.97,1.18,0.83,78.953,1.067,0.06,8.0,615.521851,-3.905261,
2024-08-10 15:00:00,2.09,16.8,33.01,3.5,14.16,1.86,8.038278,2.331215,0.504696,,22.59,80.0,6596.33,28.6,653.1,21.5,25.0,23.9,23.3,30.9,-0.99,30.591,0.873045,42.5,99.99,77.402259,429.1,113.4,96.2,424.5,4000.0,4000.0,7.8105,4.621,1035.314331,744.487549,1552.0,17.97,1.18,0.83,78.953,1.067,0.06,8.0,611.278687,-4.383852,
2024-08-10 16:00:00,2.09,16.8,33.01,3.5,14.16,1.86,8.038278,2.331215,0.504696,,22.59,80.0,6596.33,28.9,646.7,21.5,22.1,21.1,19.3,31.3,-0.99,30.987,0.86319,42.7,99.89,77.324849,432.6,113.4,962.0,424.7,4100.0,4100.0,20.293171,4.645,1046.654907,766.085571,1552.0,17.97,1.18,0.83,78.953,1.067,0.06,8.0,615.521851,-3.393105,
2024-08-10 17:00:00,2.09,16.8,33.01,3.5,14.16,1.86,8.038278,2.331215,0.504696,,22.59,80.0,6596.33,28.8,592.8,21.5,28.5,22.1,22.1,30.7,-0.98,30.086,0.89127,42.6,100.03,77.433223,520.1,133.5,106.0,459.9,4100.0,4100.0,8.281463,4.304,1049.654907,798.834167,1552.0,17.97,1.18,0.83,78.953,1.067,0.06,8.0,627.222168,-3.51169,
2024-08-10 18:00:00,2.09,16.8,33.01,3.5,14.16,1.86,8.038278,2.331215,0.504696,,22.59,80.0,6596.33,29.0,662.3,21.5,22.2,7.7,21.9,30.5,-0.99,30.195,0.88506,42.3,101.73,78.749193,522.5,133.9,106.1,459.5,4000.0,4000.0,8.484,4.359,1044.838135,796.941895,1552.0,17.97,1.18,0.83,78.953,1.067,0.06,8.0,639.784424,-3.272889,
2024-08-10 19:00:00,2.09,16.8,33.01,3.5,14.16,1.86,8.038278,2.331215,0.504696,,22.29,80.0,6596.33,28.6,637.8,21.5,29.2,26.0,23.1,32.6,-0.98,31.948,0.89262,38.5,101.73,79.054383,501.5,124.0,104.1,443.9,3800.0,3800.0,8.652632,4.382,1018.802673,791.070557,1550.0,17.97,1.18,0.83,78.953,1.067,0.06,7.68,644.226868,-3.445542,
2024-08-10 20:00:00,2.09,16.8,33.01,3.5,14.16,1.86,8.038278,2.331215,0.504696,,22.29,80.0,6596.33,29.0,658.7,21.5,22.1,7.7,21.5,34.3,-0.99,33.957,0.888435,38.7,101.83,79.132093,505.3,125.2,104.5,443.4,3700.0,3700.0,8.884865,4.368,1024.112915,781.515747,1550.0,17.97,1.18,0.83,78.953,1.067,0.06,7.68,648.765503,-3.210644,
2024-08-10 21:00:00,2.09,16.8,33.01,3.5,14.16,1.86,8.038278,2.331215,0.504696,,22.29,80.0,6596.33,28.7,653.4,21.5,23.0,22.1,21.2,34.1,-0.99,33.759,0.88614,38.6,101.86,79.155406,503.1,124.7,104.3,443.7,3700.0,3700.0,8.886486,4.337,1019.327576,756.894653,1550.0,16.97,1.2,0.74,79.562,1.528,0.06,7.68,648.48175,-3.688005,
2024-08-10 22:00:00,2.09,16.8,33.01,3.5,14.16,1.86,8.038278,2.331215,0.504696,,22.29,80.0,6596.33,28.7,719.6,21.5,22.9,20.0,21.2,33.6,-0.99,33.264,0.88452,39.3,99.58,77.383618,499.9,124.9,104.2,443.8,3600.0,3600.0,9.133333,4.579,1018.208008,757.190979,1550.0,16.97,1.2,0.74,79.562,1.528,0.06,7.68,647.630676,-3.11913,
2024-08-10 23:00:00,2.09,16.8,33.01,3.5,14.16,1.86,8.038278,2.331215,0.504696,,22.59,80.0,6596.33,28.8,711.6,21.5,23.1,13.4,21.6,35.1,-0.94,32.994,0.89073,40.1,99.15,76.752015,499.7,125.1,104.2,444.2,3800.0,3800.0,8.658947,4.57,1012.794434,758.607239,1548.0,16.97,1.2,0.74,79.562,1.528,0.05,7.92,640.540466,-3.349504,
