Repository: DvEz373/antam-project

# Optimization of Fuel and Reductant Usage in Nickel Calcination Process with Machine Learning

## 📌 Project Overview
This project focuses on optimizing fuel and reductant consumption in the **nickel calcination process** at PT ANTAM Tbk's **Nickel Mining Business Unit Kolaka**. By implementing **machine learning-based systems**, the project aims to enhance efficiency, reduce costs, and improve environmental sustainability in the **Rotary Kiln Electric Furnace (RKEF) process**.

## 📌 Methodology
The study follows a **CRISP-DM (Cross Industry Standard Process for Data Mining)** approach:
1. **Business Understanding**  
   - Understanding operational challenges and optimization opportunities.

File: new-data/filtered_intersection_df_interpolated.csv (part 2 of 20)
time,ni_in,fe_in,cao_in,al2o3_in,s_m,bc,mc_kilnfeed,fc_coal,gcv_coal,current_pry,current_sec1,current_sec2,current_sec3,load,power_factor,realisasi_beban,rpm,kg_tco,charge_kiln,tdo,pry_p,sec_p,pry_v,sec_v,total_coal,total_fuel,a_f_ratio,reductor_consume,t_tic162,t_tic163,metal_temp,ni_met,c_met,si_met,fe_met,s_met,ni_slag,fe_slag,t_kalsin,pic_161,loi_kalsin
2024-08-06 14:00:00,2.09,16.8,3.5,1.86,2.331215,0.504696,19.21,41.24110613359238,6742.643009293756,21.970000000000002,22.60000000000001,21.100000000000005,21.9,35.0,-1.0000000000000002,35.0,0.878715,38.6,101.23000000000002,81.78371700000001,573.2,155.40000000000003,110.80000000000001,494.6000000000001,3800.0,3800.0,9.558947,3.382,991.591736,828.219666,1577.0,15.820000000000002,1.2800000000000002,1.04,80.50400000000002,1.3560000000000003,0.05,7.970000000000001,626.655762,-3.240552,0.054408093866949725
2024-08-06 15:00:00,2.09,16.8,3.5,1.86,2.331215,0.504696,20.34,41.212830643548045,6745.257660490801,21.970000000000002,22.400000000000002,20.3,18.3,35.4,-0.99,35.046,0.903555,35.3,99.14,78.97492400000002,404.8,110.10000000000001,93.7,427.3,3200.0000000000005,3200.0000000000005,9.768750000000002,3.376,934.462585,828.060974,1577.0000000000002,15.82,1.28,1.04,80.50400000000002,1.3560000000000003,0.05,7.970000000000001,653.305847,-3.21348,0.05433247405668707
2024-08-06 16:00:00,2.09,16.8,3.5,1.86,2.331215,0.504696,20.340000000000003,41.18583721002254,6747.7537591673945,21.500000000000004,22.400000000000002,20.600000000000005,22.900000000000002,34.3,-0.99,33.957,0.87831,38.50000000000001,98.42,78.40137200000001,355.70000000000005,20.200000000000003,88.20000000000002,406.30000000000007,3000.0,3000.0,9.89,3.395,980.455505,777.526123,1540.0000000000002,15.82,1.2800000000000002,1.04,80.504,1.3560000000000003,0.07,8.27,677.739807,-2.133954,0.054256439337063575
2024-08-06 17:00:00,2.09,16.8,3.5,1.86,2.331215,0.504696,20.34,41.16049213487841,6750.09743317484,21.500000000000004,23.0,21.7,21.3,32.9,-0.99,32.571,0.877365,38.70000000000001,97.85,77.94731,396.20000000000005,20.2,92.9,407.70000000000005,3500.000000000001,3500.000000000001,8.581714000000002,3.218,990.356018,758.966248,1540.0000000000002,15.82,1.28,1.04,80.504,1.3560000000000003,0.07000000000000002,8.27,679.635986,-3.536945,0.054179991537604714
2024-08-06 18:00:00,2.09,16.8,3.5,1.86,2.331215,0.504696,20.34,41.13716171997817,6752.254810364436,21.5,23.700000000000003,21.500000000000004,20.4,34.1,-0.9900000000000002,33.759,0.875745,38.900000000000006,101.08000000000001,80.520328,472.6,118.1,100.40000000000002,436.20000000000005,3600.0,3600.0,8.943333,3.23,1015.296204,778.981384,1540.0,15.819999999999999,1.28,1.04,80.504,1.3560000000000003,0.07,8.270000000000001,662.202454,-4.118381,0.05410313248783603
2024-08-06 19:00:00,2.09,16.8,3.5,1.86,2.331215,0.504696,20.340000000000003,41.11621226718435,6754.192018587484,21.500000000000004,20.800000000000004,17.5,18.800000000000004,33.1,-0.9900000000000001,32.769,0.87642,40.4,101.45000000000003,80.81507000000002,528.3000000000001,133.2,106.50000000000001,461.90000000000003,3800.0,3800.0,8.974737000000001,3.227,1005.282166,775.983459,1540.0,15.82,1.28,1.0400000000000003,80.504,1.356,0.07000000000000002,8.27,649.332947,-2.031572,0.054025864017282994
2024-08-06 20:00:00,2.09,16.8,3.5,1.86,2.331215,0.504696,22.04,41.09801007835948,6755.875185695283,21.5,23.8,22.8,22.000000000000004,33.4,-0.99,33.066,0.877635,41.9,101.0,78.73960000000001,584.2,145.7,112.50000000000001,480.29999999999995,3900.0000000000005,3900.0000000000005,9.120000000000001,3.226,982.81781,731.710938,1545.0,15.82,1.2800000000000002,1.0400000000000003,80.50399999999999,1.3560000000000005,0.04,8.13,698.171814,-2.757812,0.0539481879554712
2024-08-06 23:00:00,2.09,16.8,3.5,1.86,2.331215,0.504696,21.83,41.06355011432382,6759.061718840193,21.5,21.200000000000003,19.9,19.299999999999997,32.2,-0.99,31.878,0.873585,36.1,99.98000000000002,78.15436600000001,461.0,119.8,99.80000000000001,431.2,3800.0000000000005,3800.0000000000005,8.384211,3.426,984.392822,810.224182,1545.0,15.950000000000003,1.35,1.03,80.42700000000002,1.2430000000000003,0.04000000000000001,8.13,673.000671,-3.880215,0.05371273251773805
2024-08-07 02:00:00,2.09,16.8,3.5,1.86,2.331215,0.504696,21.83,41.06,6759.39,21.500000000000004,19.1,23.300000000000004,21.900000000000002,27.5,-0.99,27.225,0.80082,39.10000000000001,91.81000000000002,71.767877,279.40000000000003,71.60000000000001,77.8,345.00000000000006,3300.0,3300.0,7.687273,2.834,987.313782,769.301819,1535.0000000000002,15.950000000000003,1.3500000000000003,1.03,80.427,1.2430000000000003,0.06,8.180000000000001,632.03772,-4.352521,0.05347367462159416
2024-08-07 03:00:00,2.09,16.8,3.5,1.86,2.331215,0.504696,21.130000000000003,41.06000000000001,6759.389999999999,21.500000000000004,22.900000000000006,19.4,22.200000000000003,29.3,-0.99,29.007,0.8046,34.4,91.73000000000002,72.34745100000002,323.4,76.10000000000001,84.10000000000001,360.6000000000001,3399.9999999999995,3399.9999999999995,7.847647,2.853,976.770996,742.124939,1535.0000000000002,15.950000000000001,1.35,1.0300000000000002,80.427,1.2430000000000003,0.06,8.180000000000001,622.69165,-4.155685,0.05339319664768509
2024-08-07 04:00:00,2.09,16.8,3.5,1.86,2.331215,0.504696,21.130000000000003,41.06,6759.389999999999,21.5,22.199999999999996,21.7,20.200000000000003,31.8,-0.9900000000000002,31.482,0.788805,39.8,91.76000000000002,72.37111200000001,370.0000000000001,89.6,90.20000000000003,384.19999999999993,3500.0,3500.0,8.132571000000002,2.83,991.646667,727.560181,1535.0000000000002,15.950000000000001,1.35,1.03,80.42700000000002,1.2430000000000003,0.06,8.18,622.880371,-3.731976,0.053312325718721326
2024-08-07 05:00:00,2.09,16.8,3.5,1.86,2.331215,0.504696,21.13,41.06000000000001,6759.390000000001,21.500000000000007,24.400000000000002,20.900000000000002,19.9,31.8,-0.9900000000000001,31.482,0.732105,52.6,83.57000000000001,65.911659,355.70000000000005,88.50000000000001,87.90000000000002,383.70000000000005,3600.0,3600.0,7.860000000000001,2.482,999.280945,772.496277,1535.0000000000002,15.950000000000001,1.35,1.0300000000000002,80.42700000000002,1.2430000000000003,0.060000000000000005,8.18,660.782288,-2.113709,0.0532310636642284
2024-08-07 06:00:00,2.09,16.8,3.5,1.86,2.331215,0.504696,21.130000000000003,41.06,6759.39,21.5,23.9,23.7,20.5,30.1,-0.9900000000000001,29.799,0.70983,49.9,78.79000000000002,62.141673,356.2,90.20000000000002,88.00000000000001,384.69999999999993,3400.0000000000005,3400.0000000000005,8.341765,2.707,1031.867554,805.841858,1535.0000000000002,15.950000000000001,1.3500000000000003,1.0300000000000002,80.427,1.2430000000000003,0.06000000000000001,8.180000000000001,688.560181,-1.998392,0.0531494123137318
2024-08-07 08:00:00,2.09,16.8,3.5,1.86,2.331215,0.504696,22.320000000000004,41.06000000000001,6759.390000000001,21.5,23.9,21.800000000000004,23.6,30.9,-0.9900000000000002,30.591,0.701595,52.0,79.81000000000002,61.99640800000001,323.20000000000005,83.20000000000002,83.2,368.2,3100.0000000000005,3100.0000000000005,8.736774,2.748,1030.258057,821.408508,1530.0000000000002,16.14,1.3700000000000003,0.9700000000000001,80.23700000000001,1.2830000000000001,0.05000000000000001,8.31,639.784424,-2.56724,0.05298494904282964
2024-08-07 12:00:00,2.09,16.8,3.5,1.86,2.331215,0.504696,21.790000000000003,41.06,6759.389999999999,21.5,22.6,21.7,21.900000000000002,32.0,-0.9900000000000001,31.68,0.89775,34.2,81.66000000000001,63.866286,312.40000000000003,78.4,81.40000000000002,359.80000000000007,3100.0,3100.0,8.539355000000002,0.0,982.302917,805.965393,1535.0000000000002,16.14,1.37,0.9700000000000001,80.23700000000001,1.283,0.060000000000000005,8.010000000000002,652.549011,-1.976847,0.052651431448103955
2024-08-07 13:00:00,2.09,16.8,3.5,1.86,2.331215,0.504696,21.790000000000003,41.06,6759.39,21.500000000000004,20.6,22.700000000000003,23.100000000000005,31.7,-0.99,31.383,0.927315,32.60000000000001,104.46000000000001,81.69816600000001,325.8,80.90000000000002,83.9,366.80000000000007,3300.0,3300.0,8.194545000000002,3.382,1035.734375,824.333008,1535.0,16.14,1.37,0.9700000000000001,80.237,1.2830000000000001,0.060000000000000005,8.010000000000002,694.838501,-2.199648,0.05256710625229607
2024-08-07 14:00:00,2.09,16.8,3.5,1.86,2.331215,0.504696,21.790000000000003,41.06,6759.389999999999,21.070000000000004,22.000000000000004,22.100000000000005,20.700000000000003,26.2,-0.99,25.938,0.930015,34.400000000000006,105.86000000000001,82.793106,372.5,93.20000000000002,89.70000000000003,391.70000000000005,3300.0,3300.0,8.752727,3.532,1008.205261,783.386169,1535.0,16.14,1.3700000000000006,0.9700000000000001,80.237,1.283,0.060000000000000005,8.010000000000002,721.485413,-1.986072,0.052482406396688636
2024-08-07 15:00:00,2.09,16.8,3.5,1.86,2.331215,0.504696,20.450000000000003,41.06,6759.390000000001,21.070000000000004,20.700000000000003,21.7,19.2,28.7,-1.0000000000000002,28.7,0.92475,35.800000000000004,103.84000000000002,82.60472,409.5,103.30000000000001,94.0,407.8,3600.0,3600.0,8.363333000000003,3.563,1021.136719,772.217041,1545.0000000000002,16.140000000000004,1.3700000000000006,0.97,80.23700000000001,1.2830000000000001,0.05,8.34,696.266724,-2.506418,0.05239733371080716
2024-08-07 18:00:00,2.09,16.8,3.5,1.86,2.331215,0.504696,20.450000000000006,41.06,6759.390000000001,20.48,20.700000000000003,18.300000000000004,22.3,20.8,-0.98,20.384,0.925425,42.60000000000001,105.38,83.82979000000002,681.1,171.40000000000003,120.60000000000001,515.5,4100.0,4100.0,9.30878,3.361,1007.315552,777.223389,1545.0000000000002,16.14,1.37,0.97,80.237,1.2830000000000001,0.05,8.340000000000002,660.119629,-3.369268,0.05213989696677362
2024-08-07 19:00:00,2.09,16.8,3.5,1.86,2.331215,0.504696,21.200000000000003,41.06000000000001,6759.39,20.480000000000004,19.1,25.1,18.0,27.7,-0.98,27.146,0.92718,43.40000000000001,106.2,83.6856,686.4000000000001,171.0,120.80000000000001,514.5000000000001,4200.000000000001,4200.000000000001,9.075714000000001,3.35,1009.919495,800.081055,1554.0,15.900000000000002,1.28,0.94,80.53,1.3500000000000003,0.05000000000000001,8.070000000000002,639.595398,-3.048927,0.052053351255051124
2024-08-07 20:00:00,2.09,16.8,3.5,1.86,2.331215,0.504696,21.200000000000003,41.06000000000001,6759.39,21.500000000000007,24.700000000000003,20.4,22.6,26.5,-0.9900000000000001,26.235,0.928665,43.20000000000001,105.32,82.99216000000001,700.1000000000003,177.80000000000004,122.00000000000003,520.9000000000001,4400.0,4400.0,8.766818000000002,3.362,1013.589783,799.993042,1554.0,15.900000000000002,1.2800000000000002,0.9400000000000001,80.53,1.35,0.05000000000000001,8.07,630.621216,-3.666453,0.05196644186068215
2024-08-07 23:00:00,2.09,16.8,3.5,1.86,2.331215,0.504696,21.07,41.06000000000001,6759.390000000001,21.500000000000004,25.700000000000003,21.0,21.0,31.4,-0.99,31.086,0.9288,38.10000000000001,104.24000000000001,82.276632,521.0,130.9,105.9,455.1000000000001,3800.0,3800.0,8.857895,3.612,967.635864,794.386841,1554.0,15.900000000000002,1.2800000000000002,0.9400000000000002,80.53000000000002,1.3500000000000003,0.05,8.07,639.406372,-3.898304,0.051703549876951554
2024-08-08 01:00:00,2.09,16.8,3.5,1.86,2.331215,0.504696,21.070000000000004,42.2,6877.760000000002,21.500000000000004,24.4,20.700000000000003,20.400000000000002,31.8,-0.9900000000000002,31.482,0.92772,44.900000000000006,103.69,81.842517,595.3000000000001,148.40000000000003,113.50000000000001,485.80000000000007,4000.000000000001,4000.000000000001,8.9895,3.341,975.10907,804.197021,1556.0,15.900000000000002,1.28,0.9400000000000001,80.53,1.3500000000000003,0.06,8.61,755.640198,-3.802947,0.05152650368253321
2024-08-08 02:00:00,2.09,16.8,3.5,1.86,2.331215,0.504696,21.07,42.20000000000002,6877.760000000001,21.500000000000004,21.9,21.5,19.2,25.8,-0.9900000000000002,25.542,0.932445,44.8,103.72000000000003,81.866196,600.9000000000001,152.30000000000004,113.4,485.80000000000007,4000.0000000000005,4000.0000000000005,8.988,3.263,970.384949,808.428528,1556.0000000000002,15.900000000000002,1.28,0.9400000000000001,80.53000000000002,1.35,0.06,8.61,678.97229,-3.723819,0.05143745061232122
2024-08-08 04:00:00,2.09,16.8,3.5,1.86,2.331215,0.504696,20.449999999999996,42.20000000000001,6877.760000000001,21.500000000000004,21.1,21.0,22.0,30.5,-1.0,30.5,0.922995,44.20000000000001,103.69999999999999,82.49335000000002,594.5,152.10000000000002,113.4,485.00000000000006,4000.0,4000.0,8.976,3.095,1028.101318,803.550049,1556.0,15.900000000000002,1.28,0.9400000000000001,80.53,1.35,0.06,8.610000000000001,686.27948,-4.128133,0.0512582936735191
2024-08-08 05:00:00,2.09,16.8,3.5,1.86,2.331215,0.504696,20.450000000000003,42.20000000000001,6877.76,21.500000000000004,21.6,19.700000000000003,19.2,30.0,-1.0,30.0,0.902205,40.5,100.18,79.69319,424.30000000000007,120.6,95.60000000000001,429.60000000000014,3600.0,3600.0,8.753333,3.185,1020.125366,809.109741,1551.0,15.900000000000004,1.2800000000000002,0.94,80.53,1.3500000000000003,0.06,8.570000000000002,675.55957,-3.459165,0.05116819346398002
2024-08-08 06:00:00,2.09,16.8,3.5,1.86,2.331215,0.504696,20.450000000000003,42.2,6877.760000000001,21.5,21.600000000000005,19.700000000000003,20.1,31.3,-0.9900000000000001,30.987,0.874125,39.300000000000004,99.62,79.24771,424.30000000000007,111.2,95.8,414.0,3500.0,3500.0,8.739429000000001,3.408,991.166565,793.555176,1551.0,15.900000000000002,1.2800000000000002,0.9400000000000001,80.53,1.35,0.060000000000000005,8.57,667.979248,-3.400038,0.05107774786704959
2024-08-08 07:00:00,2.09,16.8,3.5,1.86,2.331215,0.504696,21.29,42.20000000000001,6877.76,21.500000000000004,22.000000000000004,20.8,21.600000000000005,31.2,-0.99,30.888,0.79299,40.4,94.04000000000002,74.01888400000001,295.00000000000006,73.6,79.00000000000001,348.2000000000001,3200.0,3200.0,8.010000000000002,3.381,933.691406,775.682861,1551.0,16.08,1.3500000000000003,0.8800000000000001,80.287,1.4030000000000002,0.06000000000000001,8.57,678.403503,-4.124644,0.05098695871225336
2024-08-08 08:00:00,2.09,16.8,3.5,1.86,2.331215,0.504696,21.29,42.20000000000001,6877.76,21.500000000000004,23.300000000000004,19.700000000000003,21.300000000000004,31.6,-0.9900000000000001,31.284,0.794205,42.900000000000006,90.21,71.00429100000001,296.30000000000007,76.60000000000001,79.9,348.8,3100.0000000000005,3100.0000000000005,8.297419000000001,3.005,902.966248,766.465454,1552.0,16.08,1.3500000000000003,0.8800000000000001,80.28700000000002,1.4030000000000002,0.060000000000000005,7.83,671.10553,-4.045811,0.05089582782911683
2024-08-08 09:00:00,2.09,16.8,3.5,1.86,2.331215,0.504696,21.29,42.20000000000001,6877.76,21.500000000000004,22.900000000000006,21.400000000000002,20.700000000000003,32.4,-0.9900000000000001,32.076,0.79353,43.60000000000001,91.05000000000001,71.665455,288.2,79.60000000000001,78.80000000000001,366.1000000000001,3200.0,3200.0,8.341875,2.336,939.47406,753.436096,1552.0000000000005,16.080000000000002,1.3500000000000003,0.8800000000000001,80.287,1.4030000000000002,0.060000000000000005,7.83,662.297058,-3.279995,0.0508043570471655
2024-08-08 10:00:00,2.09,16.8,3.5,1.86,2.331215,0.504696,21.290000000000006,42.20000000000001,6877.76,21.5,22.900000000000002,22.100000000000005,21.200000000000003,33.9,-0.99,33.561,0.791235,43.4,92.36000000000001,72.69655600000002,292.2,84.30000000000001,79.7,373.6000000000001,3500.0,3500.0,7.770857000000001,3.392,943.790222,721.563416,1552.0,16.08,1.3500000000000003,0.88,80.28700000000002,1.4030000000000002,0.060000000000000005,7.830000000000002,666.653137,-4.190383,0.0507125481959249
2024-08-08 11:00:00,2.09,16.8,3.5,1.86,2.331215,0.504696,20.650000000000002,42.2,6877.76,21.5,25.800000000000004,22.300000000000004,21.500000000000004,33.5,-0.9800000000000002,32.83,0.776385,45.300000000000004,92.93,73.73995500000001,368.4,100.20000000000002,89.20000000000002,404.6,3500.000000000001,3500.000000000001,8.465143000000001,3.386,963.776672,717.285767,1552.0000000000002,16.08,1.35,0.88,80.28700000000002,1.403,0.060000000000000005,7.83,683.810242,-3.533832,0.05062040310492054
2024-08-08 14:00:00,2.09,16.8,3.5,1.86,2.331215,0.504696,20.650000000000002,42.20000000000001,6877.760000000001,21.500000000000004,20.800000000000004,22.5,20.5,26.7,-0.9900000000000001,26.433,0.753165,49.3,90.68000000000002,71.95458000000002,480.70000000000005,124.00000000000001,101.8,444.7,4000.0,4000.0,8.1975,3.626,1021.176331,774.098999,1554.0,16.08,1.35,0.8800000000000001,80.28700000000002,1.4030000000000002,0.05000000000000001,7.920000000000002,653.022034,-1.641461,0.050341968688580006
2024-08-08 15:00:00,2.09,16.8,3.5,1.86,2.331215,0.504696,21.500000000000004,42.20000000000001,6877.760000000002,21.500000000000004,21.5,17.900000000000002,20.5,32.9,-0.99,32.571,0.753165,50.10000000000001,88.71,69.63735,485.00000000000006,125.00000000000001,102.0,445.70000000000005,4000.0000000000005,4000.0000000000005,8.215500000000002,3.478,1020.902649,801.07489,1554.0,16.08,1.35,0.8800000000000001,80.28700000000002,1.4030000000000002,0.049999999999999996,7.920000000000001,696.171509,-3.407433,0.05024849693377574
2024-08-08 16:00:00,2.09,16.8,3.5,1.86,2.331215,0.504696,21.500000000000004,42.20000000000001,6877.76,21.500000000000004,23.700000000000003,19.2,20.7,31.1,-0.9800000000000001,30.478,0.78867,45.6,90.74000000000001,71.2309,377.50000000000006,101.0,89.8,397.40000000000003,3800.0,3800.0,7.692632000000001,4.55,1005.257813,822.195435,1554.0000000000005,16.670000000000005,1.2300000000000002,0.85,80.01400000000001,1.2360000000000002,0.05,7.920000000000002,720.239929,-2.796046,0.050154698086835266
2024-08-08 17:00:00,2.09,16.8,3.5,1.86,2.331215,0.504696,21.500000000000004,42.20000000000001,6877.76,21.500000000000004,23.100000000000005,22.600000000000005,20.200000000000003,32.1,-0.99,31.779,0.907875,34.20000000000001,102.35000000000001,80.34475000000002,341.5,92.30000000000001,85.6,388.70000000000005,3200.0,3200.0,8.893125000000001,3.718,972.776367,824.519714,1555.0,16.67,1.23,0.8499999999999999,80.01400000000001,1.2360000000000002,0.05000000000000001,7.860000000000001,668.926514,-2.982489,0.05006057397728411
2024-08-08 18:00:00,2.09,16.8,3.5,1.86,2.331215,0.504696,21.500000000000004,42.20000000000001,6877.76,21.5,23.500000000000004,20.9,22.4,32.6,-0.9900000000000001,32.274,0.89073,37.20000000000001,98.95000000000002,77.67575,379.6000000000001,101.70000000000002,90.00000000000001,404.9,3300.0000000000005,3300.0000000000005,8.998182,3.685,939.366333,771.943481,1555.0000000000002,16.67,1.23,0.85,80.01400000000001,1.2360000000000002,0.05000000000000002,7.860000000000001,678.782654,-2.959319,0.049966126434647797
2024-08-08 19:00:00,2.09,16.8,3.5,1.86,2.331215,0.504696,20.93,42.2,6877.760000000002,21.500000000000004,22.300000000000004,21.300000000000004,22.6,32.9,-0.9900000000000001,32.571,0.888435,36.50000000000001,101.96,80.61977200000001,445.8,125.30000000000001,98.1,445.0,3700.0,3700.0,8.807027,3.774,950.191528,797.293274,1555.0,16.67,1.23,0.8500000000000001,80.014,1.2360000000000002,0.05000000000000001,7.860000000000001,671.484558,-3.117797,0.049871357288451844
2024-08-08 20:00:00,2.09,16.8,3.5,1.86,2.331215,0.504696,20.930000000000003,42.20000000000001,6877.76,21.5,21.1,21.0,21.0,32.6,-0.9900000000000001,32.274,0.888165,39.8,102.59000000000002,81.11791300000003,441.1,124.40000000000003,98.1,446.0000000000001,3600.0,3600.0,9.068333000000003,3.774,944.514771,783.658142,1555.0000000000005,16.67,1.2300000000000002,0.85,80.014,1.236,0.05000000000000001,7.860000000000001,637.89447,-2.59632,0.04977626836822175
2024-08-08 21:00:00,2.09,16.8,3.5,1.86,2.331215,0.504696,20.93,42.20000000000001,6877.76,21.500000000000007,25.0,22.600000000000005,21.900000000000006,32.5,-0.9900000000000001,32.175,0.890325,40.50000000000001,102.37000000000002,80.94395900000002,482.4000000000001,129.7,102.0,453.10000000000014,3900.0,3900.0,8.54,3.784,928.230835,779.318787,1553.0,16.67,1.23,0.8500000000000001,80.01400000000001,1.2360000000000002,0.06,7.89,619.578003,-3.213057,0.04968086150348304
2024-08-08 22:00:00,2.09,16.8,3.5,1.86,2.331215,0.504696,20.930000000000003,42.2,6877.76,21.5,24.200000000000003,23.100000000000005,20.4,33.4,-0.99,33.066,0.875745,41.20000000000001,101.17000000000002,79.99511900000002,537.9000000000001,138.3,107.70000000000002,469.1000000000001,4000.0,4000.0,8.652,3.929,990.24823,783.431702,1553.0,16.67,1.23,0.85,80.01400000000001,1.2360000000000002,0.06,7.890000000000001,618.634521,-0.739983,0.04958513852376121
2024-08-08 23:00:00,2.09,16.8,3.5,1.86,2.331215,0.504696,21.400000000000002,42.20000000000001,6877.76,21.500000000000004,21.100000000000005,21.5,20.700000000000003,32.8,-0.99,32.472,0.882225,41.10000000000001,99.15,77.9319,537.4000000000001,135.50000000000003,108.0,468.6000000000001,3900.0000000000005,3900.0000000000005,8.870769000000001,3.949,989.230408,776.20105,1553.0,16.67,1.2300000000000002,0.85,80.014,1.236,0.06,7.889999999999999,642.997986,-3.467123,0.04948910125858178
2024-08-09 01:00:00,2.09,16.8,3.5,1.86,2.331215,0.504696,21.4,43.13000000000001,6912.080000000001,21.5,21.9,20.1,24.300000000000004,31.7,-0.99,31.383,0.87912,41.60000000000001,100.80000000000001,79.2288,561.2000000000002,142.40000000000003,110.6,475.6000000000001,3900.0,3900.0,9.018462000000001,3.754,972.647827,773.512939,1553.0,16.67,1.2300000000000002,0.85,80.01400000000001,1.2360000000000002,0.060000000000000005,7.890000000000001,636.004883,-3.300604,0.04929609118995221
2024-08-09 02:00:00,2.09,16.8,3.5,1.86,2.331215,0.504696,21.400000000000002,43.13000000000001,6912.080000000002,21.500000000000004,18.4,22.9,18.4,30.6,-0.99,30.294,0.883575,41.5,101.70000000000002,79.93620000000001,578.9000000000001,146.8,112.0,480.20000000000005,4000.0,4000.0,8.883000000000001,3.764,954.584167,797.207336,1554.0,16.670000000000005,1.2300000000000002,0.8500000000000001,80.01400000000001,1.236,0.060000000000000005,7.830000000000001,666.179565,-4.421678,0.049199122045553094
2024-08-09 03:00:00,2.09,16.8,3.5,1.86,2.331215,0.504696,20.32,43.13000000000001,6912.08,21.5,24.100000000000005,22.6,21.9,32.1,-0.99,31.779,0.883035,41.70000000000001,101.47,80.851296,579.7,146.7,112.10000000000001,480.3000000000002,4000.0,4000.0,8.886,3.753,1012.844177,786.363098,1554.0,16.670000000000005,1.2300000000000002,0.8500000000000001,80.01400000000001,1.2360000000000002,0.06,7.830000000000001,722.827026,-4.189628,0.04910184593379842
2024-08-09 04:00:00,2.09,16.8,3.5,1.86,2.331215,0.504696,20.32,43.13,6912.08,21.5,24.200000000000003,18.500000000000004,18.500000000000004,31.9,-0.99,31.581,0.878715,39.800000000000004,101.52,80.891136,581.4000000000001,145.70000000000002,112.10000000000001,480.1,4000.0000000000005,4000.0000000000005,8.883,3.77,1000.401794,771.210144,1553.9999999999998,16.67,1.23,0.8500000000000002,80.01400000000001,1.2360000000000002,0.060000000000000005,7.83,690.366516,-3.147931,0.04900426468421375
2024-08-09 05:00:00,2.09,16.8,3.5,1.86,2.331215,0.504696,20.32,43.13000000000001,6912.08,21.500000000000004,24.2,21.700000000000003,21.400000000000002,32.0,-0.9900000000000001,31.68,0.882225,39.10000000000001,100.43,80.02262400000001,572.3000000000001,146.60000000000002,111.50000000000001,479.70000000000005,3900.0000000000005,3900.0000000000005,9.095385,3.998,938.888916,762.460876,1554.0,16.690000000000005,1.2400000000000002,0.76,79.874,1.4360000000000004,0.060000000000000005,7.83,727.622253,-3.752321,0.04890638012632454
2024-08-09 06:00:00,2.09,16.8,3.5,1.86,2.331215,0.504696,20.32,43.13000000000001,6912.080000000001,21.5,23.6,21.4,21.400000000000002,32.2,-0.9900000000000001,31.878,0.884925,39.00000000000001,100.40000000000002,79.99872000000002,583.7,147.8,112.4,480.5,3800.0000000000005,3800.0000000000005,9.361579,4.014,967.343872,754.077026,1555.0,16.690000000000005,1.2400000000000002,0.7600000000000001,79.874,1.436,0.04000000000000001,7.470000000000001,752.646484,-4.396452,0.04880819408965636
2024-08-09 07:00:00,2.09,16.8,3.5,1.86,2.331215,0.504696,21.18,43.13000000000001,6912.080000000002,21.500000000000004,23.500000000000004,22.500000000000004,21.300000000000004,32.1,-0.9900000000000001,31.779,0.88398,39.4,100.29000000000002,79.04857800000002,575.3,148.00000000000003,112.20000000000002,480.0000000000001,3800.0000000000005,3800.0000000000005,9.350526000000002,4.008,958.138123,755.781982,1555.0,16.690000000000005,1.24,0.76,79.874,1.4360000000000002,0.04000000000000001,7.470000000000001,718.037415,-4.187411,0.04870970840373467
2024-08-09 08:00:00,2.09,16.8,3.5,1.86,2.331215,0.504696,21.180000000000003,43.13000000000001,6912.080000000002,21.5,23.000000000000004,19.7,17.2,31.3,-0.98,30.674,0.88155,35.50000000000001,96.13,75.769666,579.9000000000001,147.50000000000003,111.80000000000001,480.30000000000007,3500.0000000000005,3500.0000000000005,10.150286000000001,4.008,929.55188,742.758606,1555.0,16.69,1.24,0.76,79.87400000000001,1.436,0.04000000000000001,7.470000000000001,702.652344,-3.377979,0.04861092489808502
2024-08-09 10:00:00,2.09,16.8,3.5,1.86,2.331215,0.504696,21.18,43.13,6912.08,21.5,23.6,23.1,22.1,33.0,-0.9900000000000001,32.67,0.87291,35.7,101.58000000000001,80.06535600000001,390.3,105.50000000000001,91.80000000000001,410.20000000000005,3500.0,3500.0,8.605714,3.885,945.980652,690.420776,1555.0,16.690000000000005,1.2400000000000002,0.7600000000000001,79.87400000000001,1.4360000000000002,0.04000000000000001,7.47,650.657104,-1.232442,0.048412471745703865
2024-08-09 15:00:00,2.09,16.8,3.5,1.86,2.331215,0.504696,20.290000000000006,43.13000000000001,6912.080000000002,21.500000000000004,19.3,17.5,19.5,30.6,-1.0,30.6,0.87318,41.100000000000016,99.99000000000001,79.702029,524.8000000000001,146.70000000000002,105.70000000000002,480.80000000000007,4000.000000000001,4000.000000000001,8.7975,4.148,997.178955,713.045593,1557.0,17.97,1.1800000000000002,0.8300000000000001,78.953,1.0670000000000002,0.05000000000000002,7.730000000000001,681.437317,-3.444244,0.047911255086297504
2024-08-09 16:00:00,2.09,16.8,3.5,1.86,2.331215,0.504696,20.290000000000003,43.13000000000001,6912.08,21.5,25.2,22.3,19.500000000000004,30.1,-0.98,29.498,0.864135,43.3,101.23000000000002,80.69043300000001,588.9000000000001,154.2,112.4,488.6000000000001,4100.000000000001,4100.000000000001,8.795122,4.128,979.532654,722.308594,1557.0,17.97,1.18,0.83,78.95300000000002,1.067,0.05000000000000001,7.73,675.749146,-3.560554,0.047810154885742605
2024-08-09 17:00:00,2.09,16.8,3.5,1.86,2.331215,0.504696,20.290000000000003,43.13000000000002,6912.08,21.500000000000004,21.900000000000002,18.0,20.1,30.6,-1.0,30.6,0.86616,43.90000000000001,102.36,81.59115600000001,580.4,153.60000000000002,111.90000000000002,489.40000000000003,4200.0,4200.0,8.59,3.927,1003.474487,747.403931,1557.0,17.97,1.18,0.83,78.953,1.0670000000000002,0.05,7.73,665.800781,-4.234327,0.047708773331189364
2024-08-09 19:00:00,2.09,16.8,3.5,1.86,2.331215,0.504696,20.680000000000003,43.13000000000001,6912.08,21.5,23.6,22.600000000000005,21.5,32.8,-0.98,32.144,0.7992,44.10000000000001,91.69000000000001,72.728508,542.8,134.90000000000003,108.20000000000002,465.20000000000005,3900.0000000000005,3900.0000000000005,8.821538000000002,3.492,1001.952271,801.325684,1523.0,17.970000000000002,1.1800000000000002,0.83,78.953,1.0670000000000002,0.05,7.820000000000001,642.619812,-2.094587,0.047505173478189895
2024-08-09 21:00:00,2.09,16.8,3.5,1.86,2.331215,0.504696,20.680000000000003,43.13000000000001,6912.08,21.500000000000004,21.6,19.300000000000004,20.5,32.6,-0.9900000000000002,32.274,0.79218,38.5,91.71000000000001,72.744372,496.5000000000001,129.80000000000004,103.90000000000002,456.30000000000007,3600.0000000000005,3600.0000000000005,9.336667000000002,3.478,1023.014832,798.806213,1523.0,17.970000000000002,1.1800000000000002,0.8300000000000002,78.95300000000002,1.067,0.05,7.820000000000001,607.036987,-3.303315,0.047300470163503236
2024-08-09 22:00:00,2.09,16.8,3.5,1.86,2.331215,0.504696,20.680000000000003,43.13000000000001,6912.080000000001,21.500000000000004,23.5,20.2,22.7,32.0,-0.99,31.68,0.81621,36.8,90.88000000000001,72.08601600000001,408.90000000000003,113.50000000000001,94.1,424.4,3300.000000000001,3300.000000000001,9.427273,3.706,984.675293,783.373352,1552.0000000000002,17.970000000000002,1.1800000000000002,0.83,78.95300000000002,1.0670000000000002,0.060000000000000005,8.000000000000002,615.521851,-3.905261,0.04719770928184097
2024-08-10 00:00:00,2.09,16.8,3.5,1.86,2.331215,0.504696,19.130000000000003,80.0,6596.330000000001,21.500000000000004,22.3,24.600000000000005,21.5,32.8,-0.99,32.472,0.792585,37.50000000000001,90.18000000000004,72.92856599999999,402.00000000000006,114.30000000000001,93.80000000000003,424.50000000000006,3300.000000000001,3300.000000000001,9.423636000000002,3.718,941.95166,717.229736,1552.0,17.97,1.1800000000000002,0.8300000000000001,78.95300000000002,1.067,0.060000000000000005,8.0,615.521851,-3.393105,0.0469913782175062
2024-08-10 06:00:00,2.09,16.8,3.5,1.86,2.331215,0.504696,22.190000000000005,80.00000000000001,6596.330000000002,21.500000000000007,22.9,20.000000000000004,18.300000000000004,33.1,-0.9800000000000001,32.438,0.8937,34.5,84.31,65.60161100000002,383.80000000000007,147.0,91.00000000000001,475.9,2900.0000000000005,2900.0000000000005,11.728966000000002,4.103,930.556519,730.502747,1550.0000000000002,16.97,1.2,0.7400000000000001,79.56200000000001,1.528,0.06,7.6800000000000015,647.630676,-3.11913,0.04636604234225674
2024-08-10 07:00:00,2.09,16.8,3.5,1.86,2.331215,0.504696,18.65,80.00000000000001,6596.330000000002,21.500000000000007,22.400000000000002,20.700000000000003,19.900000000000002,32.3,-0.9900000000000002,31.977,0.88803,36.8,99.98,81.33373,404.6,160.4,94.80000000000001,499.30000000000007,3100.0,3100.0,11.498710000000003,4.091,937.630127,714.815125,1548.0,16.97,1.2,0.7400000000000001,79.56200000000001,1.528,0.05000000000000001,7.92,640.540466,-3.349504,0.046260913931905644
2024-08-10 08:00:00,2.09,16.8,3.5,1.86,2.331215,0.504696,18.65,80.0,6596.33,21.500000000000007,23.200000000000003,20.700000000000003,20.3,31.4,-0.9900000000000001,31.086,0.888975,41.500000000000014,98.11000000000001,79.81248500000001,443.6,174.60000000000002,98.90000000000003,514.6000000000001,3600.0000000000005,3600.0000000000005,10.225000000000001,0.824,948.010742,717.435425,1548.0,16.97,1.2000000000000002,0.7400000000000001,79.562,1.528,0.05,7.920000000000002,626.46698,-3.446176,0.046155531610438914
2024-08-10 09:00:00,2.09,16.8,3.5,1.86,2.331215,0.504696,18.65,80.00000000000001,6596.33,21.500000000000007,25.6,21.000000000000007,22.6,32.0,-0.9900000000000001,31.68,0.881145,44.10000000000001,102.56,83.43256000000001,445.6,174.8,98.90000000000002,515.0,3600.0,3600.0,10.231667000000002,4.311,938.658875,691.139343,1548.0000000000002,16.97,1.2000000000000002,0.7400000000000001,79.562,1.528,0.05,7.920000000000001,629.204773,-4.149232,0.04604989720738206
2024-08-10 11:00:00,2.09,16.8,3.5,1.86,2.331215,0.504696,20.040000000000003,80.0,6596.330000000001,21.500000000000007,24.600000000000005,20.700000000000003,22.1,32.0,-0.9900000000000001,31.68,0.871425,41.300000000000004,97.02000000000001,77.57719200000001,385.5,104.20000000000002,91.20000000000002,400.1,3700.0,3700.0,7.967027,4.653,981.039063,638.776062,1532.0000000000002,16.97,1.2000000000000002,0.7400000000000001,79.562,1.528,0.060000000000000005,7.9300000000000015,636.004883,-2.834054,0.04583787947460006
2024-08-10 12:00:00,2.09,16.8,3.5,1.86,2.331215,0.504696,20.04,80.0,6596.33,21.500000000000007,22.900000000000002,22.400000000000002,21.700000000000003,31.3,-0.99,30.987,0.860355,43.70000000000001,101.97000000000003,81.53521200000002,395.3,110.80000000000001,92.40000000000002,417.4,4000.0,4000.0,7.647,4.308,1015.963257,685.678101,1532.0000000000002,16.97,1.2000000000000002,0.7400000000000001,79.56200000000001,1.5280000000000002,0.06,7.93,663.243896,-2.872212,0.045731499803925935
2024-08-10 13:00:00,2.09,16.8,3.5,1.86,2.331215,0.504696,20.040000000000003,80.00000000000001,6596.330000000001,21.500000000000007,18.700000000000003,21.500000000000004,19.600000000000005,29.8,-0.99,29.502,0.869265,42.900000000000006,100.19000000000001,80.11192400000002,410.30000000000007,114.4,93.9,424.30000000000007,4000.0,4000.0,7.773,4.293,1028.759521,708.208923,1532.0000000000002,16.97,1.2000000000000002,0.7400000000000001,79.562,1.5280000000000002,0.06,7.9300000000000015,694.648071,-3.780878,0.045624875369763736
2024-08-10 14:00:00,2.09,16.8,3.5,1.86,2.331215,0.504696,20.040000000000003,80.0,6596.33,21.500000000000007,22.3,22.300000000000004,17.6,30.3,-0.99,29.997,0.867375,41.800000000000004,99.98,79.94400800000001,410.90000000000003,115.3,94.10000000000001,424.2,4100.0,4100.0,7.584878000000001,4.601,1037.508301,725.301514,1532.0000000000002,16.97,1.2000000000000002,0.7400000000000001,79.56200000000001,1.5280000000000002,0.060000000000000005,7.93,698.457642,-2.600844,0.04551800800163899
2024-08-10 15:00:00,2.09,16.8,3.5,1.86,2.331215,0.504696,22.590000000000003,80.00000000000001,6596.330000000001,21.500000000000007,25.000000000000004,23.9,23.300000000000004,30.9,-0.99,30.591,0.873045,42.5,99.99000000000001,77.40225900000002,429.1,113.4,96.20000000000002,424.5,4000.0,4000.0,7.8105,4.621,1035.314331,744.487549,1550.0,16.97,1.2,0.7400000000000001,79.56200000000001,1.5280000000000002,0.060000000000000005,7.270000000000001,738.287415,-3.145192,0.0454108995290772
2024-08-10 16:00:00,2.09,16.8,3.5,1.86,2.331215,0.504696,22.590000000000003,80.00000000000001,6596.33,21.500000000000007,22.10000000000001,21.1,19.300000000000004,31.3,-0.99,30.987,0.86319,42.70000000000001,99.89000000000001,77.324849,432.6,113.4,962.0,424.7,4100.0,4100.0,20.293171,4.645,1046.654907,766.085571,1550.0000000000002,17.130000000000003,1.19,0.7600000000000001,79.44300000000001,1.4770000000000003,0.060000000000000005,7.270000000000001,712.297119,-2.912921,0.045303551781603904
2024-08-10 21:00:00,2.09,16.8,3.5,1.86,2.331215,0.504696,22.290000000000003,80.00000000000001,6596.33,21.500000000000007,23.000000000000004,22.1,21.200000000000003,34.1,-0.99,33.759,0.88614,38.60000000000001,101.86000000000001,79.155406,503.1000000000001,124.7,104.30000000000001,443.7000000000001,3700.0000000000005,3700.0000000000005,8.886486000000001,4.337,1019.327576,756.894653,1554.0,17.13,1.1900000000000002,0.76,79.443,1.477,0.060000000000000005,7.230000000000001,609.487549,-3.86067,0.04476328795395751
2024-08-10 22:00:00,2.09,16.8,3.5,1.86,2.331215,0.504696,22.29,80.0,6596.33,21.500000000000007,22.9,20.000000000000004,21.200000000000003,33.6,-0.99,33.264,0.88452,39.30000000000001,99.57999999999998,77.38361800000001,499.90000000000003,124.9,104.20000000000002,443.80000000000007,3600.0,3600.0,9.133333,4.579,1018.208008,757.190979,1554.0,17.130000000000003,1.19,0.76,79.443,1.477,0.060000000000000005,7.230000000000001,618.068604,-3.629733,0.044654542977050855
2024-08-11 00:00:00,2.09,16.8,3.5,1.86,2.331215,0.504696,22.590000000000003,40.5,6672.2300000000005,21.500000000000007,21.700000000000003,19.8,22.100000000000005,34.9,-0.9900000000000002,34.551,0.884115,49.20000000000001,102.40000000000002,79.26784,556.4000000000001,141.5,109.80000000000001,472.6,4100.000000000001,4100.000000000001,8.522927,4.578,1038.584229,772.453552,1555.0000000000002,17.13,1.1900000000000002,0.7600000000000001,79.443,1.477,0.06,7.460000000000001,661.729004,-3.715686,0.044436375448064294
2024-08-11 01:00:00,2.09,16.8,3.5,1.86,2.331215,0.504696,21.69,40.50000000000001,6672.2300000000005,21.500000000000007,22.700000000000003,19.700000000000003,21.200000000000003,31.0,-0.99,30.69,0.89046,47.0,100.62,78.795522,552.6,135.8,108.90000000000002,469.70000000000005,4100.0,4100.0,8.467317000000001,4.374,1040.286621,808.51886,1555.0,17.13,1.19,0.76,79.443,1.477,0.060000000000000005,7.46,681.342468,-3.660721,0.04432695655503541
2024-08-11 04:00:00,2.09,16.8,3.5,1.86,2.331215,0.504696,21.69,40.50000000000001,6672.23,21.500000000000007,22.000000000000004,20.6,21.000000000000004,31.1,-0.9900000000000001,30.789,0.89208,41.2,102.34,80.142454,485.6,125.6,102.3,431.4,3500.0000000000005,3500.0000000000005,9.149143000000002,4.298,1059.790771,827.159851,1553.0,17.02,1.23,0.7500000000000001,79.58600000000001,1.4140000000000001,0.05000000000000001,7.440000000000001,668.547607,-3.400398,0.04399738131611249
2024-08-11 05:00:00,2.09,16.8,3.5,1.86,2.331215,0.504696,21.690000000000005,40.5,6672.230000000001,21.500000000000007,22.800000000000004,21.300000000000004,21.6,32.8,-0.9900000000000002,32.472,0.886545,40.5,101.56,79.53163600000002,423.5,109.49999999999999,96.70000000000002,416.20000000000005,3400.0000000000005,3400.0000000000005,9.051176,4.619,1005.383057,815.239868,1553.0000000000002,17.020000000000003,1.23,0.7500000000000001,79.586,1.4140000000000001,0.05000000000000001,7.440000000000001,670.063354,-3.48924,0.04388708948161115
2024-08-11 06:00:00,2.09,16.8,3.5,1.86,2.331215,0.504696,21.69,40.5,6672.23,21.500000000000007,25.200000000000003,21.700000000000006,21.9,33.3,-0.9900000000000001,32.967,0.890325,40.20000000000001,100.48,78.685888,426.4,110.6,96.0,416.00000000000006,3500.0000000000005,3500.0000000000005,8.777143,4.599,1005.479797,807.839111,1553.0,17.02,1.23,0.75,79.586,1.4140000000000001,0.05000000000000001,7.4399999999999995,672.905884,-3.90328,0.04377658398555549
2024-08-11 07:00:00,2.09,16.8,3.5,1.86,2.331215,0.504696,21.160000000000004,40.5,6672.2300000000005,21.500000000000007,22.700000000000003,21.300000000000004,17.1,34.0,-0.9900000000000001,33.66,0.882765,38.8,99.88,78.74539200000001,423.4,110.2,96.20000000000002,416.70000000000005,3300.0000000000005,3300.0000000000005,9.325455000000002,4.599,980.598328,810.209412,1553.0000000000002,17.02,1.23,0.75,79.58600000000001,1.4140000000000001,0.05,7.440000000000001,681.532166,-3.356624,0.043665866657471006
2024-08-11 09:00:00,2.09,16.8,3.5,1.86,2.331215,0.504696,21.16,40.5,6672.23,21.500000000000007,24.700000000000003,21.700000000000003,21.700000000000003,33.4,-0.9900000000000001,33.066,0.89289,39.3,102.89,81.11847600000002,393.50000000000006,108.7,921.0,415.30000000000007,3300.0,3300.0,24.296364000000004,4.281,965.98175,783.452332,1550.0000000000005,17.020000000000003,1.2300000000000004,0.75,79.58600000000001,1.4140000000000001,0.05000000000000002,7.390000000000001,670.252808,-3.298133,0.043443803823317646
2024-08-11 10:00:00,2.09,16.8,3.5,1.86,2.331215,0.504696,21.16,40.5,6672.23,21.500000000000007,22.700000000000003,21.900000000000002,20.4,33.4,-0.99,33.066,0.89046,40.900000000000006,101.74,80.211816,390.29999999999995,111.0,91.80000000000005,416.70000000000005,3400.0000000000005,3400.0000000000005,8.973529,4.281,965.965759,754.501343,1550.0,17.02,1.2300000000000002,0.7500000000000001,79.58600000000001,1.414,0.05000000000000001,7.390000000000001,669.589661,-2.982276,0.0433324619762998
2024-08-11 12:00:00,2.09,16.8,3.5,1.86,2.331215,0.504696,21.29,40.5,6672.23,21.500000000000007,22.3,20.3,21.400000000000002,33.3,-0.99,32.967,0.87048,49.1,101.69000000000001,80.04019900000002,475.50000000000006,120.10000000000001,101.2,437.5,3900.0,3900.0,8.287692,4.461,992.803284,706.748169,1545.0000000000002,17.020000000000003,1.2300000000000002,0.7500000000000001,79.58600000000001,1.4140000000000001,0.06000000000000001,8.09,668.737061,-4.114985,0.04310916657000937
2024-08-11 13:00:00,2.09,16.8,3.5,1.86,2.331215,0.504696,21.290000000000003,40.5,6672.23,21.500000000000007,23.300000000000004,18.3,22.5,33.0,-0.9900000000000002,32.67,0.88074,51.00000000000001,101.93,80.22910300000001,474.8,120.20000000000002,100.8,439.30000000000007,4300.000000000001,4300.000000000001,7.536279,4.333,1033.752197,750.20752,1545.0000000000002,17.02,1.23,0.7500000000000001,79.58600000000001,1.414,0.06,8.090000000000002,653.211243,-3.951784,0.0429972166697878
2024-08-11 14:00:00,2.09,16.8,3.5,1.86,2.331215,0.504696,21.29,40.5,6672.2300000000005,21.500000000000007,21.0,19.200000000000003,20.6,31.8,-0.99,31.482,0.877905,45.20000000000001,98.35999999999999,77.419156,449.3,114.1,97.60000000000001,422.1000000000001,4000.0000000000005,4000.0000000000005,7.7955000000000005,4.841,1031.796875,801.098755,1545.0,17.02,1.23,0.75,79.58600000000001,1.4140000000000001,0.06000000000000001,8.090000000000002,651.508423,-4.025914,0.042885067744216
