Repository: DvEz373/antam-project

# Optimization of Fuel and Reductant Usage in Nickel Calcination Process with Machine Learning

## 📌 Project Overview
This project focuses on optimizing fuel and reductant consumption in the **nickel calcination process** at PT ANTAM Tbk's **Nickel Mining Business Unit Kolaka**. By implementing **machine learning-based systems**, the project aims to enhance efficiency, reduce costs, and improve environmental sustainability in the **Rotary Kiln Electric Furnace (RKEF) process**.

## 📌 Methodology
The study follows a **CRISP-DM (Cross Industry Standard Process for Data Mining)** approach:
1. **Business Understanding**  
   - Understanding operational challenges and optimization opportunities.

File: new-data/filtered_intersection_df.csv (part 3 of 20)
time,ni_in,fe_in,sio2_in,cao_in,mgo_in,al2o3_in,fe_ni,s_m,bc,loi_in,mc_kilnfeed,fc_coal,gcv_coal,voltage_pry,voltage_sec,current_pry,current_sec1,current_sec2,current_sec3,load,power_factor,realisasi_beban,rpm,kg_tco,charge_kiln,tdo,pry_p,sec_p,pry_v,sec_v,total_coal,total_fuel,a_f_ratio,reductor_consume,t_tic162,t_tic163,metal_temp,ni_met,c_met,si_met,fe_met,s_met,ni_slag,fe_slag,t_kalsin,pic_161,loi_kalsin
2024-08-11 00:00:00,2.09,16.8,33.01,3.5,14.16,1.86,8.038278,2.331215,0.504696,,22.59,40.5,6672.23,28.6,729.5,21.5,21.7,19.8,22.1,34.9,-0.99,34.551,0.884115,49.2,102.4,79.26784,556.4,141.5,109.8,472.6,4100.0,4100.0,8.522927,4.578,1038.584229,772.453552,1548.0,16.97,1.2,0.74,79.562,1.528,0.05,7.92,626.46698,-3.446176,
2024-08-11 01:00:00,2.09,16.8,33.01,3.5,14.16,1.86,8.038278,2.331215,0.504696,,21.69,40.5,6672.23,28.9,679.7,21.5,22.7,19.7,21.2,31.0,-0.99,30.69,0.89046,47.0,100.62,78.795522,552.6,135.8,108.9,469.7,4100.0,4100.0,8.467317,4.374,1040.286621,808.51886,1548.0,16.97,1.2,0.74,79.562,1.528,0.05,7.92,629.204773,-4.149232,
2024-08-11 02:00:00,2.09,16.8,33.01,3.5,14.16,1.86,8.038278,2.331215,0.504696,,21.69,40.5,6672.23,29.1,666.2,21.5,12.6,16.5,16.0,32.4,-1.0,32.4,0.89316,47.7,101.63,79.586453,536.4,135.8,107.8,463.2,4000.0,4000.0,8.565,4.325,1039.414917,812.387512,1548.0,16.97,1.2,0.74,79.562,1.528,0.05,7.92,632.509949,-3.546362,
2024-08-11 03:00:00,2.09,16.8,33.01,3.5,14.16,1.86,8.038278,2.331215,0.504696,,21.69,40.5,6672.23,29.0,615.8,21.5,23.0,14.1,24.0,28.0,-0.99,27.72,0.893835,45.7,100.89,79.006959,500.1,129.0,104.0,447.9,3900.0,3900.0,8.490769,4.301,1062.514771,822.490601,1532.0,16.97,1.2,0.74,79.562,1.528,0.06,7.93,636.004883,-2.834054,
2024-08-11 04:00:00,2.09,16.8,33.01,3.5,14.16,1.86,8.038278,2.331215,0.504696,,21.69,40.5,6672.23,28.8,604.7,21.5,22.0,20.6,21.0,31.1,-0.99,30.789,0.89208,41.2,102.34,80.142454,485.6,125.6,102.3,431.4,3500.0,3500.0,9.149143,4.298,1059.790771,827.159851,1532.0,16.97,1.2,0.74,79.562,1.528,0.06,7.93,663.243896,-2.872212,
2024-08-11 05:00:00,2.09,16.8,33.01,3.5,14.16,1.86,8.038278,2.331215,0.504696,,21.69,40.5,6672.23,28.8,673.8,21.5,22.8,21.3,21.6,32.8,-0.99,32.472,0.886545,40.5,101.56,79.531636,423.5,109.5,96.7,416.2,3400.0,3400.0,9.051176,4.619,1005.383057,815.239868,1532.0,16.97,1.2,0.74,79.562,1.528,0.06,7.93,694.648071,-3.780878,
2024-08-11 06:00:00,2.09,16.8,33.01,3.5,14.16,1.86,8.038278,2.331215,0.504696,,21.69,40.5,6672.23,28.7,705.9,21.5,25.2,21.7,21.9,33.3,-0.99,32.967,0.890325,40.2,100.48,78.685888,426.4,110.6,96.0,416.0,3500.0,3500.0,8.777143,4.599,1005.479797,807.839111,1532.0,16.97,1.2,0.74,79.562,1.528,0.06,7.93,698.457642,-2.600844,
2024-08-11 07:00:00,2.09,16.8,33.01,3.5,14.16,1.86,8.038278,2.331215,0.504696,,21.16,40.5,6672.23,29.3,652.8,21.5,22.7,21.3,17.1,34.0,-0.99,33.66,0.882765,38.8,99.88,78.745392,423.4,110.2,96.2,416.7,3300.0,3300.0,9.325455,4.599,980.598328,810.209412,1550.0,16.97,1.2,0.74,79.562,1.528,0.06,7.27,738.287415,-3.145192,
2024-08-11 08:00:00,2.09,16.8,33.01,3.5,14.16,1.86,8.038278,2.331215,0.504696,,21.16,40.5,6672.23,29.1,676.2,21.5,26.9,20.8,22.1,33.2,-0.98,32.536,0.88776,38.7,97.69,77.018796,388.6,111.0,91.9,416.6,3300.0,3300.0,9.245455,4.628,925.93689,783.452942,1550.0,17.13,1.19,0.76,79.443,1.477,0.06,7.27,712.297119,-2.912921,
2024-08-11 09:00:00,2.09,16.8,33.01,3.5,14.16,1.86,8.038278,2.331215,0.504696,,21.16,40.5,6672.23,29.2,689.4,21.5,24.7,21.7,21.7,33.4,-0.99,33.066,0.89289,39.3,102.89,81.118476,393.5,108.7,921.0,415.3,3300.0,3300.0,24.296364,4.281,965.98175,783.452332,1550.0,17.13,1.19,0.76,79.443,1.477,0.06,7.27,716.505859,-3.677143,
2024-08-11 10:00:00,2.09,16.8,33.01,3.5,14.16,1.86,8.038278,2.331215,0.504696,,21.16,40.5,6672.23,29.1,671.4,21.5,22.7,21.9,20.4,33.4,-0.99,33.066,0.89046,40.9,101.74,80.211816,390.3,111.0,91.8,416.7,3400.0,3400.0,8.973529,4.281,965.965759,754.501343,1550.0,17.13,1.19,0.76,79.443,1.477,0.06,7.27,700.745117,-2.946238,
2024-08-11 11:00:00,2.09,16.8,33.01,3.5,14.16,1.86,8.038278,2.331215,0.504696,,21.16,40.5,6672.23,29.6,669.2,21.5,17.9,4.4,18.5,32.7,-0.99,32.373,0.87264,43.1,104.44,82.340496,408.3,108.7,94.0,416.3,3500.0,3500.0,8.748,4.282,990.571655,710.430115,1554.0,17.13,1.19,0.76,79.443,1.477,0.06,7.23,668.831787,-4.513064,
2024-08-11 12:00:00,2.09,16.8,33.01,3.5,14.16,1.86,8.038278,2.331215,0.504696,,21.29,40.5,6672.23,29.2,675.8,21.5,22.3,20.3,21.4,33.3,-0.99,32.967,0.87048,49.1,101.69,80.040199,475.5,120.1,101.2,437.5,3900.0,3900.0,8.287692,4.461,992.803284,706.748169,1554.0,17.13,1.19,0.76,79.443,1.477,0.06,7.23,636.28833,-4.144884,
2024-08-11 13:00:00,2.09,16.8,33.01,3.5,14.16,1.86,8.038278,2.331215,0.504696,,21.29,40.5,6672.23,29.4,651.3,21.5,23.3,18.3,22.5,33.0,-0.99,32.67,0.88074,51.0,101.93,80.229103,474.8,120.2,100.8,439.3,4300.0,4300.0,7.536279,4.333,1033.752197,750.20752,1554.0,17.13,1.19,0.76,79.443,1.477,0.06,7.23,609.487549,-3.86067,
2024-08-11 14:00:00,2.09,16.8,33.01,3.5,14.16,1.86,8.038278,2.331215,0.504696,,21.29,40.5,6672.23,29.2,660.6,21.5,21.0,19.2,20.6,31.8,-0.99,31.482,0.877905,45.2,98.36,77.419156,449.3,114.1,97.6,422.1,4000.0,4000.0,7.7955,4.841,1031.796875,801.098755,1554.0,17.13,1.19,0.76,79.443,1.477,0.06,7.23,618.068604,-3.629733,
2024-08-11 15:00:00,2.09,16.8,33.01,3.5,14.16,1.86,8.038278,2.331215,0.504696,,20.21,40.5,6672.23,29.4,678.8,21.5,20.6,19.9,14.9,31.4,-0.99,31.086,0.877095,39.6,100.84,80.460236,412.2,103.4,93.8,406.8,3800.0,3800.0,7.904211,4.563,1046.34668,815.293091,1554.0,17.13,1.19,0.76,79.443,1.477,0.06,7.23,637.799988,-3.540019,
2024-08-11 16:00:00,2.09,16.8,33.01,3.5,14.16,1.86,8.038278,2.331215,0.504696,,20.21,40.5,6672.23,29.2,691.4,21.5,22.6,18.9,19.4,31.6,-0.99,31.284,0.87804,39.4,100.96,80.555984,388.1,98.8,91.5,398.8,3400.0,3400.0,8.652353,4.58,1015.5979,811.432251,1555.0,17.13,1.19,0.76,79.443,1.477,0.06,7.46,661.729004,-3.715686,
2024-08-11 17:00:00,2.09,16.8,33.01,3.5,14.16,1.86,8.038278,2.331215,0.504696,,20.21,40.5,6672.23,29.0,671.0,21.5,24.9,20.6,23.9,33.3,-0.99,32.967,0.880065,38.9,102.78,82.008162,390.0,93.6,91.5,390.6,3300.0,3300.0,8.765455,4.362,1001.596558,800.027954,1555.0,17.13,1.19,0.76,79.443,1.477,0.06,7.46,681.342468,-3.660721,
2024-08-11 18:00:00,2.09,16.8,33.01,3.5,14.16,1.86,8.038278,2.331215,0.504696,,20.21,40.5,6672.23,29.2,625.8,21.5,27.4,21.0,21.6,33.3,-0.98,32.634,0.85428,38.7,100.21,79.957559,390.0,92.5,91.7,390.5,3400.0,3400.0,8.509412,4.17,1015.437073,765.625122,1555.0,17.13,1.19,0.76,79.443,1.477,0.06,7.46,671.484558,-3.356923,
2024-08-11 19:00:00,2.09,16.8,33.01,3.5,14.16,1.86,8.038278,2.331215,0.504696,,21.26,40.5,6672.23,29.1,745.1,21.5,22.6,21.3,16.9,34.8,-0.99,34.452,0.85671,39.1,101.11,79.614014,386.6,92.6,91.6,391.4,3600.0,3600.0,8.05,4.308,1025.539917,800.408752,1555.0,17.13,1.19,0.76,79.443,1.477,0.06,7.46,657.185486,-3.442843,
2024-08-11 20:00:00,2.09,16.8,33.01,3.5,14.16,1.86,8.038278,2.331215,0.504696,,21.26,40.5,6672.23,29.3,693.9,21.5,14.4,19.5,19.5,34.3,-1.0,34.3,0.85644,40.9,101.1,79.60614,421.1,103.6,95.7,406.6,3600.0,3600.0,8.371667,4.335,1034.575195,794.197144,1553.0,17.02,1.23,0.75,79.586,1.414,0.05,7.44,668.547607,-3.400398,
2024-08-11 21:00:00,2.09,16.8,33.01,3.5,14.16,1.86,8.038278,2.331215,0.504696,,21.26,40.5,6672.23,29.1,706.5,21.5,23.3,22.4,21.3,34.8,-0.99,34.452,0.858465,40.7,101.18,79.669132,422.9,103.1,95.8,406.6,3700.0,3700.0,8.147027,4.31,1037.936646,785.388367,1553.0,17.02,1.23,0.75,79.586,1.414,0.05,7.44,670.063354,-3.48924,
2024-08-11 22:00:00,2.09,16.8,33.01,3.5,14.16,1.86,8.038278,2.331215,0.504696,,21.26,40.5,6672.23,29.0,733.7,21.5,25.4,22.8,21.8,35.1,-0.98,34.398,0.862785,40.0,100.33,78.999842,420.0,104.8,95.6,408.7,3700.0,3700.0,8.177838,4.614,1034.799561,794.66156,1553.0,17.02,1.23,0.75,79.586,1.414,0.05,7.44,672.905884,-3.90328,
2024-08-11 23:00:00,2.09,16.8,33.01,3.5,14.16,1.86,8.038278,2.331215,0.504696,,21.74,40.5,6672.23,23.7,738.3,21.5,22.9,22.5,19.5,34.8,-0.99,34.452,0.86454,39.7,100.0,78.26,418.0,103.3,95.2,407.6,3600.0,3600.0,8.38,4.604,1029.567505,807.478333,1553.0,17.02,1.23,0.75,79.586,1.414,0.05,7.44,681.532166,-3.356624,
2024-08-12 00:00:00,2.09,16.8,33.01,3.5,14.16,1.86,8.038278,2.331215,0.504696,,21.74,40.13,6549.14,29.2,703.5,21.5,23.3,21.0,22.0,33.5,-0.99,33.165,0.864135,40.1,101.32,79.293032,422.1,103.8,95.4,407.9,3600.0,3600.0,8.388333,4.618,1020.383484,786.004089,1550.0,17.02,1.23,0.75,79.586,1.414,0.05,7.39,682.860901,-3.774349,
2024-08-12 01:00:00,2.09,16.8,33.01,3.5,14.16,1.86,8.038278,2.331215,0.504696,,21.74,40.13,6549.14,29.0,704.0,21.5,23.9,20.6,21.8,0.0,-0.98,0.0,0.864945,42.5,101.56,79.480856,441.5,114.6,98.6,424.6,3700.0,3700.0,8.484324,4.308,1035.373779,779.591675,1550.0,17.02,1.23,0.75,79.586,1.414,0.05,7.39,670.252808,-3.298133,
2024-08-12 02:00:00,2.09,16.8,33.01,3.5,14.16,1.86,8.038278,2.331215,0.504696,,21.74,40.13,6549.14,29.1,710.7,21.5,22.4,22.8,20.6,34.0,-0.99,33.66,0.8829,41.9,101.04,79.073904,444.1,114.4,98.1,424.0,3700.0,3700.0,8.466486,4.298,1021.993469,793.524841,1550.0,17.02,1.23,0.75,79.586,1.414,0.05,7.39,669.589661,-2.982276,
2024-08-12 03:00:00,2.09,16.8,33.01,3.5,14.16,1.86,8.038278,2.331215,0.504696,,21.46,40.13,6549.14,29.4,686.6,21.5,10.0,19.4,17.2,34.0,-1.0,34.0,0.87534,41.3,100.97,79.301838,443.2,114.6,98.2,424.5,3800.0,3800.0,8.253158,4.309,1021.060303,789.669128,1550.0,17.02,1.23,0.75,79.586,1.414,0.05,7.39,663.054565,-3.91272,
2024-08-12 04:00:00,2.09,16.8,33.01,3.5,14.16,1.86,8.038278,2.331215,0.504696,,21.46,40.13,6549.14,29.1,690.5,21.5,22.1,18.5,22.9,33.0,-0.99,32.67,0.875745,43.2,101.63,79.820202,459.8,118.6,100.0,432.1,3800.0,3800.0,8.401579,4.343,1024.713745,760.263794,1545.0,17.02,1.23,0.75,79.586,1.414,0.06,8.09,668.737061,-4.114985,
2024-08-12 05:00:00,2.09,16.8,33.01,3.5,14.16,1.86,8.038278,2.331215,0.504696,,21.46,40.13,6549.14,29.1,673.7,21.5,26.4,23.3,23.8,33.4,-0.99,33.066,0.87642,39.3,101.56,79.765224,479.3,122.4,102.2,439.2,4000.0,4000.0,8.121,4.653,1029.672852,756.269348,1545.0,17.02,1.23,0.75,79.586,1.414,0.06,8.09,653.211243,-3.951784,
2024-08-12 06:00:00,2.09,16.8,33.01,3.5,14.16,1.86,8.038278,2.331215,0.504696,,21.46,40.13,6549.14,29.2,698.9,21.5,23.6,22.4,18.4,33.7,-0.99,33.363,0.88344,41.4,101.31,79.568874,478.7,121.8,101.9,440.5,4200.0,4200.0,7.748571,4.641,1048.734619,805.377869,1545.0,17.02,1.23,0.75,79.586,1.414,0.06,8.09,651.508423,-4.025914,
2024-08-12 07:00:00,2.09,16.8,33.01,3.5,14.16,1.86,8.038278,2.331215,0.504696,,21.46,40.13,6549.14,29.2,639.2,21.5,22.8,21.5,21.4,34.0,-0.99,33.66,0.88101,42.4,87.09,68.400486,483.3,123.5,102.4,439.7,3700.0,3700.0,8.790811,4.713,1010.742188,817.484863,1545.0,17.02,1.23,0.75,79.586,1.414,0.06,8.09,694.648071,-4.329192,
2024-08-12 08:00:00,2.09,16.8,33.01,3.5,14.16,1.86,8.038278,2.331215,0.504696,,22.18,40.13,6549.14,29.3,708.3,21.5,22.9,14.7,22.1,33.3,-0.99,32.967,0.882495,38.1,100.06,77.866692,481.8,122.0,102.3,439.7,3600.0,3600.0,9.033333,4.626,1003.443909,790.53125,1547.0,17.02,1.23,0.75,79.586,1.414,0.06,8.04,690.651855,-3.435703,
2024-08-12 09:00:00,2.09,16.8,33.01,3.5,14.16,1.86,8.038278,2.331215,0.504696,,22.18,40.13,6549.14,29.2,702.2,21.5,23.2,18.0,22.3,33.8,-0.99,33.462,0.870885,39.8,101.02,78.613764,483.3,121.7,102.0,440.4,3600.0,3600.0,9.04,4.334,965.367676,762.447937,1547.0,17.06,1.31,0.77,79.455,1.405,0.06,8.04,672.621643,-3.621874,
2024-08-12 10:00:00,2.09,16.8,33.01,3.5,14.16,1.86,8.038278,2.331215,0.504696,,22.18,40.13,6549.14,29.5,695.7,21.5,18.4,12.7,20.88,34.7,-1.0,34.7,0.873585,41.2,99.2,77.19744,497.3,121.9,103.5,439.8,3700.0,3700.0,8.81027,4.321,973.43335,737.193298,1547.0,17.06,1.31,0.77,79.455,1.405,0.06,8.04,650.278748,-3.475533,
2024-08-12 11:00:00,2.09,16.8,33.01,3.5,14.16,1.86,8.038278,2.331215,0.504696,,22.18,40.13,6549.14,29.3,708.0,21.5,22.2,22.1,20.2,34.3,-0.99,33.957,0.882225,41.4,102.7,79.92114,504.9,121.9,104.1,439.5,3800.0,3800.0,8.583158,4.394,973.595093,720.69989,1547.0,17.06,1.31,0.77,79.455,1.405,0.06,8.04,633.359924,-3.366809,
2024-08-12 12:00:00,2.09,16.8,33.01,3.5,14.16,1.86,8.038278,2.331215,0.504696,,23.68,40.13,6549.14,29.4,702.5,21.5,18.3,12.3,17.2,33.2,-1.0,33.2,0.87804,44.3,102.42,78.166944,524.6,125.0,106.0,448.5,3900.0,3900.0,8.530769,4.37,986.025513,660.239746,1545.0,17.06,1.31,0.77,79.455,1.405,0.06,7.9,613.352966,-3.063523,
2024-08-12 13:00:00,2.09,16.8,33.01,3.5,14.16,1.86,8.038278,2.331215,0.504696,,23.68,40.13,6549.14,29.3,6696.0,21.5,22.0,20.5,22.2,33.6,-0.99,33.264,0.879525,45.8,105.51,80.525232,521.4,129.3,106.0,456.0,4400.0,4400.0,7.663636,4.553,998.820984,696.861633,1545.0,17.06,1.31,0.77,79.455,1.405,0.06,7.9,585.380615,-3.051696,
2024-08-12 14:00:00,2.09,16.8,33.01,3.5,14.16,1.86,8.038278,2.331215,0.504696,,23.68,40.13,6549.14,29.1,704.3,21.5,23.7,21.9,22.4,32.4,-0.99,32.076,0.89802,42.9,104.88,80.044416,640.6,160.4,117.0,501.0,4200.0,4200.0,8.828571,4.771,999.184631,743.899414,1545.0,17.06,1.31,0.77,79.455,1.405,0.06,7.9,590.555725,-3.713314,
2024-08-12 15:00:00,2.09,16.8,33.01,3.5,14.16,1.86,8.038278,2.331215,0.504696,,22.86,40.13,6549.14,29.2,475.4,20.48,24.2,19.4,22.1,20.6,-0.96,19.776,0.895995,42.7,104.31,80.464734,671.1,167.7,119.7,510.6,4200.0,4200.0,9.004286,4.846,1015.493225,764.599792,1545.0,17.06,1.31,0.77,79.455,1.405,0.06,7.9,596.297974,-4.059833,
2024-08-12 16:00:00,2.09,16.8,33.01,3.5,14.16,1.86,8.038278,2.331215,0.504696,,22.86,40.13,6549.14,29.1,735.9,21.5,18.9,17.9,8.0,27.5,-0.96,26.4,0.89532,42.3,105.25,81.18985,668.0,168.0,119.3,511.1,4100.0,4100.0,9.225366,4.79,1027.293213,784.7276,1545.0,17.06,1.31,0.77,79.455,1.405,0.06,7.9,604.681091,-4.139434,
2024-08-12 17:00:00,2.09,16.8,33.01,3.5,14.16,1.86,8.038278,2.331215,0.504696,,22.86,40.13,6549.14,28.8,633.2,21.5,24.2,24.7,23.0,30.0,-0.95,28.5,0.896265,43.9,100.22,77.309708,563.7,137.7,109.9,470.3,4100.0,4100.0,8.490732,4.402,1042.510864,808.210632,1545.0,17.06,1.31,0.77,79.455,1.405,0.06,7.9,608.073669,-3.542532,
2024-08-12 18:00:00,2.09,16.8,33.01,3.5,14.16,1.86,8.038278,2.331215,0.504696,,22.86,40.13,6549.14,29.2,659.3,21.5,21.1,21.3,20.4,29.9,-0.99,29.601,0.87696,43.7,102.4,78.99136,518.1,129.2,105.6,455.2,4000.0,4000.0,8.412,4.319,1035.987061,796.899109,1545.0,17.06,1.31,0.77,79.455,1.405,0.05,8.74,625.42865,-3.489373,
2024-08-12 19:00:00,2.09,16.8,33.01,3.5,14.16,1.86,8.038278,2.331215,0.504696,,21.62,40.13,6549.14,29.1,685.5,21.5,23.3,21.4,16.2,30.5,-0.98,29.89,0.88506,40.3,99.96,78.348648,426.4,109.4,95.9,415.6,3700.0,3700.0,8.294595,2.85,1032.319946,818.183594,1545.0,17.06,1.31,0.77,79.455,1.405,0.05,8.74,637.89447,-2.897068,
2024-08-12 20:00:00,2.09,16.8,33.01,3.5,14.16,1.86,8.038278,2.331215,0.504696,,21.62,40.13,6549.14,29.3,654.0,21.5,21.5,20.1,21.4,30.6,-0.99,30.294,0.886275,40.2,100.21,78.544598,428.4,109.5,96.1,416.4,3400.0,3400.0,9.044118,4.384,1010.53772,796.635803,1545.0,16.94,1.29,0.73,79.623,1.417,0.05,8.74,675.275208,-3.010299,
2024-08-12 21:00:00,2.09,16.8,33.01,3.5,14.16,1.86,8.038278,2.331215,0.504696,,21.62,40.13,6549.14,29.0,674.1,21.5,21.5,21.1,22.8,31.7,-0.99,31.383,0.89505,40.5,101.45,79.51651,425.6,109.1,96.2,416.6,3400.0,3400.0,9.049412,4.311,998.626709,792.052368,1545.0,16.94,1.29,0.73,79.623,1.417,0.05,8.74,671.10553,-3.26123,
2024-08-12 22:00:00,2.09,16.8,33.01,3.5,14.16,1.86,8.038278,2.331215,0.504696,,21.62,40.13,6549.14,29.1,344.9,20.48,26.1,24.6,16.1,20.9,-0.94,19.646,0.88776,57.3,99.46,77.956748,425.8,108.3,95.8,416.4,3500.0,3500.0,8.780571,4.57,1003.540955,768.729858,1550.0,16.94,1.29,0.73,79.623,1.417,0.04,7.32,651.035522,-3.73836,
2024-08-12 23:00:00,2.09,16.8,33.01,3.5,14.16,1.86,8.038278,2.331215,0.504696,,23.5,40.13,6549.14,29.4,493.5,20.48,23.3,21.4,22.0,22.4,-0.99,22.176,0.60885,51.6,74.08,56.6712,327.1,78.0,84.4,360.8,3400.0,3400.0,7.856471,3.218,969.156799,766.019836,1550.0,16.94,1.29,0.73,79.623,1.417,0.04,7.32,644.132324,-3.483289,
2024-08-13 00:00:00,2.09,16.8,33.01,3.5,14.16,1.86,8.038278,2.331215,0.504696,,23.5,37.32,6366.87,29.2,512.9,20.48,21.5,20.8,21.7,24.4,-0.99,24.156,0.60507,47.3,70.71,54.09315,236.7,69.5,71.9,344.0,2800.0,2800.0,8.912143,3.215,930.055359,762.274231,1550.0,16.94,1.29,0.73,79.623,1.417,0.04,7.32,681.15271,-2.920151,
2024-08-13 01:00:00,2.09,16.8,33.01,3.5,14.16,1.86,8.038278,2.331215,0.504696,,23.5,37.32,6366.87,29.3,523.1,20.48,20.4,20.6,19.3,24.3,-0.99,24.057,0.456975,65.8,55.31,42.31215,159.5,56.0,59.9,310.2,2600.0,2600.0,8.540769,2.031,912.058105,739.451416,1550.0,16.94,1.29,0.73,79.623,1.417,0.04,7.32,668.926514,-3.349444,
2024-08-13 02:00:00,2.09,16.8,33.01,3.5,14.16,1.86,8.038278,2.331215,0.504696,,23.5,37.32,6366.87,29.2,515.9,20.48,21.4,21.0,21.2,24.6,-0.98,24.108,0.447255,66.6,52.33,40.03245,163.0,56.0,60.0,309.9,2600.0,2600.0,8.536154,2.038,925.937317,747.945068,1550.0,16.94,1.29,0.73,79.623,1.417,0.04,7.32,665.327271,-2.472155,
2024-08-13 03:00:00,2.09,16.8,33.01,3.5,14.16,1.86,8.038278,2.331215,0.504696,,23.51,37.32,6366.87,29.3,524.1,20.48,21.4,20.7,19.1,24.6,-0.99,24.354,0.463725,66.4,52.41,40.088409,164.1,55.8,60.0,309.2,2500.0,2500.0,8.8608,2.022,924.443726,759.50177,1550.0,16.94,1.29,0.73,79.623,1.417,0.04,7.32,663.243896,-3.633821,
2024-08-13 04:00:00,2.09,16.8,33.01,3.5,14.16,1.86,8.038278,2.331215,0.504696,,23.51,37.32,6366.87,29.2,528.8,20.48,21.4,18.7,21.1,24.1,-0.98,23.618,0.46332,66.5,52.16,39.897184,162.0,58.2,59.9,310.5,2600.0,2600.0,8.547692,2.034,900.390442,770.623413,1545.0,16.94,1.29,0.73,79.623,1.417,0.04,7.4,663.149231,-3.011208,
2024-08-13 05:00:00,2.09,16.8,33.01,3.5,14.16,1.86,8.038278,2.331215,0.504696,,23.51,37.32,6366.87,29.2,519.8,20.48,21.5,22.0,20.5,24.5,-0.99,24.255,0.45738,54.3,50.34,38.505066,163.4,55.1,60.1,310.4,2500.0,2500.0,8.892,2.434,907.947144,765.495483,1545.0,16.94,1.29,0.73,79.623,1.417,0.04,7.4,672.147827,-3.489983,
2024-08-13 06:00:00,2.09,16.8,33.01,3.5,14.16,1.86,8.038278,2.331215,0.504696,,23.51,37.32,6366.87,29.2,498.8,20.48,22.2,22.8,21.8,24.7,-0.98,24.206,0.451845,50.2,50.67,38.757483,158.9,57.0,60.0,310.0,2500.0,2500.0,8.88,2.339,899.270142,763.863953,1545.0,16.94,1.29,0.73,79.623,1.417,0.04,7.4,679.92041,-3.76391,
2024-08-13 07:00:00,2.09,16.8,33.01,3.5,14.16,1.86,8.038278,2.331215,0.504696,,23.51,37.32,6366.87,29.1,488.7,20.48,23.0,23.1,23.0,25.3,-0.98,24.794,0.514485,44.4,58.83,44.999067,161.9,54.5,60.1,309.2,2500.0,2500.0,8.8632,2.791,892.785156,740.926392,1545.0,16.94,1.29,0.73,79.623,1.417,0.04,7.4,691.793274,-2.793823,
2024-08-13 08:00:00,2.09,16.8,33.01,3.5,14.16,1.86,8.038278,2.331215,0.504696,,23.51,37.32,6366.87,29.3,494.9,20.48,23.3,20.0,22.8,24.9,-0.98,24.402,0.534195,44.6,59.69,45.656881,166.1,55.6,60.0,309.3,2500.0,2500.0,8.8632,2.795,874.602722,699.791443,1545.0,16.99,1.26,0.72,79.754,1.276,0.04,7.4,686.659546,-3.219478,
2024-08-13 09:00:00,2.09,16.8,33.01,3.5,14.16,1.86,8.038278,2.331215,0.504696,,23.51,37.32,6366.87,29.5,512.1,20.48,19.8,13.1,20.1,23.9,-1.0,23.9,0.096255,0.0,33.26,25.440574,12.9,50.1,19.4,288.6,2300.0,2300.0,8.034783,0.0,797.809753,673.347839,1545.0,16.99,1.26,0.72,79.754,1.276,0.05,7.21,661.539673,-3.325361,
2024-08-13 10:00:00,2.09,16.8,33.01,3.5,14.16,1.86,8.038278,2.331215,0.504696,,23.51,37.32,6366.87,29.3,528.0,20.48,22.1,20.1,19.5,24.4,-0.98,23.912,0.09612,0.0,0.0,0.0,12.5,49.0,19.5,289.2,2200.0,2200.0,8.419091,0.0,845.81781,685.928101,1545.0,16.99,1.26,0.72,79.754,1.276,0.05,7.21,426.827545,-4.874187,
2024-08-13 11:00:00,2.09,16.8,33.01,3.5,14.16,1.86,8.038278,2.331215,0.504696,,23.51,37.32,6366.87,29.3,536.1,20.48,23.6,21.3,17.8,24.4,-0.98,23.912,0.09612,0.0,0.0,0.0,2.7,54.3,16.4,309.1,1100.0,1100.0,17.754545,0.0,668.417053,563.934387,1545.0,16.99,1.26,0.72,79.754,1.276,0.05,7.21,555.690918,-5.336829,
2024-08-13 12:00:00,2.09,16.8,33.01,3.5,14.16,1.86,8.038278,2.331215,0.504696,,23.51,37.32,6366.87,29.4,336.9,19.66,23.1,8.8,20.1,9.6,-0.97,9.312,-0.000945,0.0,0.0,0.0,0.8,52.1,16.2,309.1,0.0,0.0,,0.0,544.401917,444.244263,1545.0,16.99,1.26,0.72,79.754,1.276,0.05,7.21,331.631409,-7.359713,
2024-08-13 13:00:00,2.09,16.8,33.01,3.5,14.16,1.86,8.038278,2.331215,0.504696,,23.51,37.32,6366.87,29.2,520.2,20.48,21.7,19.6,20.4,21.9,-0.99,21.681,-0.00108,0.0,0.0,0.0,-0.1,51.2,16.5,312.0,0.0,0.0,,0.0,544.330078,444.176544,1545.0,16.99,1.26,0.72,79.754,1.276,0.05,7.21,243.753281,-9.167237,
2024-08-13 14:00:00,2.09,16.8,33.01,3.5,14.16,1.86,8.038278,2.331215,0.504696,,23.51,37.32,6366.87,29.2,55.7,20.48,22.2,20.4,20.6,24.5,-0.99,24.255,-0.00108,0.0,0.0,0.0,-1.6,50.3,16.5,312.2,0.0,0.0,,0.0,544.334473,444.111572,1545.0,16.99,1.26,0.72,79.754,1.276,0.05,7.21,192.336746,-10.29633,
2024-08-13 15:00:00,2.09,16.8,33.01,3.5,14.16,1.86,8.038278,2.331215,0.504696,,23.51,37.32,6366.87,29.4,333.2,19.66,21.0,14.2,20.5,29.4,-0.98,28.812,-0.00108,0.0,0.0,0.0,-1.7,42.4,16.6,294.3,0.0,0.0,,0.0,544.313232,444.144257,1545.0,16.99,1.26,0.72,79.754,1.276,0.05,7.21,178.298218,-11.416921,
2024-08-13 16:00:00,2.09,16.8,33.01,3.5,14.16,1.86,8.038278,2.331215,0.504696,,23.51,37.32,6366.87,29.4,238.1,17.87,18.4,17.5,17.3,12.0,-0.96,11.52,-0.00108,0.0,0.0,0.0,-3.5,35.5,16.8,278.1,0.0,0.0,,0.0,544.427856,444.304199,1545.0,16.99,1.26,0.72,79.754,1.276,0.05,7.21,154.017181,-12.466584,
2024-08-13 17:00:00,2.09,16.8,33.01,3.5,14.16,1.86,8.038278,2.331215,0.504696,,23.51,37.32,6366.87,29.3,202.8,17.87,22.6,22.4,21.9,10.1,-0.93,9.393,-0.001215,0.0,0.0,0.0,-2.5,35.4,16.9,278.2,0.0,0.0,,9.989,544.483276,444.321075,1545.0,16.99,1.26,0.72,79.754,1.276,0.05,7.21,132.761475,-13.103581,
2024-08-13 18:00:00,2.09,16.8,33.01,3.5,14.16,1.86,8.038278,2.331215,0.504696,,23.51,37.32,6366.87,,,,,,,10.2,,0.0,-0.00108,0.0,0.0,0.0,0.8,37.7,16.9,277.3,0.0,0.0,,0.0,544.489014,444.353149,1547.0,16.99,1.26,0.72,79.754,1.276,0.04,6.67,116.593857,-10.268076,
2024-08-13 19:00:00,2.09,16.8,33.01,3.5,14.16,1.86,8.038278,2.331215,0.504696,,23.51,37.32,6366.87,29.5,237.9,17.87,20.0,17.9,17.9,20.4,-0.96,19.584,-0.001215,0.0,0.0,0.0,-5.3,33.8,17.1,280.7,0.0,0.0,,0.0,234.820938,198.074371,1547.0,16.99,1.26,0.72,79.754,1.276,0.04,6.67,113.375427,-15.706393,
2024-08-13 20:00:00,2.09,16.8,33.01,3.5,14.16,1.86,8.038278,2.331215,0.504696,,23.51,37.32,6366.87,29.3,239.4,17.87,18.7,17.2,17.7,10.1,-0.96,9.696,-0.00108,0.0,0.0,0.0,-6.0,33.4,17.0,280.0,0.0,0.0,,0.0,206.093445,170.467514,1547.0,16.99,1.26,0.72,79.754,1.276,0.04,6.67,96.488777,-15.933783,
2024-08-13 21:00:00,2.09,16.8,33.01,3.5,14.16,1.86,8.038278,2.331215,0.504696,,23.51,37.32,6366.87,29.5,236.0,17.87,18.5,17.9,18.0,10.0,-0.96,9.6,-0.000945,0.0,0.0,0.0,-2.3,37.0,17.0,279.0,0.0,0.0,,9.975,184.296371,150.395569,1547.0,16.99,1.26,0.72,79.754,1.276,0.04,6.67,87.520531,-16.578991,
2024-08-13 22:00:00,2.09,16.8,33.01,3.5,14.16,1.86,8.038278,2.331215,0.504696,,23.51,37.32,6366.87,29.4,236.7,17.87,18.8,18.1,18.1,10.1,-0.96,9.696,0.09612,0.0,0.0,0.0,-4.2,34.0,17.3,281.0,0.0,0.0,,0.0,218.08046,179.292038,1547.0,16.99,1.26,0.72,79.754,1.276,0.04,6.67,132.761475,-16.1131,
2024-08-13 23:00:00,2.09,16.8,33.01,3.5,14.16,1.86,8.038278,2.331215,0.504696,,23.51,37.32,6366.87,29.3,237.9,17.87,18.5,18.0,17.7,10.1,-0.96,9.696,-0.000945,0.0,0.0,0.0,-4.6,32.5,17.9,281.6,0.0,0.0,,0.0,204.625183,167.374878,1547.0,16.99,1.26,0.72,79.754,1.276,0.04,6.67,127.750786,-17.257734,
2024-08-14 00:00:00,2.09,16.8,33.01,3.5,14.16,1.86,8.038278,2.331215,0.504696,,23.51,43.83,6604.8,29.5,237.0,17.87,18.7,17.7,18.7,10.1,-0.96,9.696,0.096255,0.0,0.0,0.0,3.3,43.9,20.2,180.1,0.0,508.333333,23.641967,0.0,517.912537,405.770081,1547.0,16.99,1.26,0.72,79.754,1.276,0.04,6.67,166.773163,-8.052264,
2024-08-14 01:00:00,2.09,16.8,33.01,3.5,14.16,1.86,8.038278,2.331215,0.504696,,23.51,43.83,6604.8,29.4,234.6,17.8,18.8,17.8,18.1,10.2,-0.94,9.588,0.09639,54.7,1.0,0.7649,5.3,40.3,20.0,269.2,0.0,0.0,,0.0,660.046631,498.684479,1547.0,16.99,1.26,0.72,79.754,1.276,0.04,6.67,179.604904,-6.903875,
2024-08-14 02:00:00,2.09,16.8,33.01,3.5,14.16,1.86,8.038278,2.331215,0.504696,,23.51,43.83,6604.8,29.3,211.4,17.8,24.6,20.1,20.1,10.0,-0.91,9.1,0.61128,54.5,54.11,41.388739,340.9,90.3,85.0,368.5,2300.0,2300.0,11.830435,0.0,875.086731,618.205566,1547.0,16.99,1.26,0.72,79.754,1.276,0.04,6.67,186.508423,-3.038621,
2024-08-14 03:00:00,2.09,16.8,33.01,3.5,14.16,1.86,8.038278,2.331215,0.504696,,24.96,43.83,6604.8,29.3,211.7,17.8,23.6,20.1,20.2,9.7,-0.93,9.021,0.77004,42.9,78.17,58.658768,356.7,92.6,87.3,375.4,3400.0,3400.0,8.165294,0.0,1046.419556,842.673889,1547.0,16.99,1.26,0.72,79.754,1.276,0.04,6.67,254.863007,-2.421899,
2024-08-14 04:00:00,2.09,16.8,33.01,3.5,14.16,1.86,8.038278,2.331215,0.504696,,24.96,43.83,6604.8,29.2,214.5,17.8,24.7,19.6,21.6,10.3,-0.89,9.167,0.873855,43.9,98.89,74.207056,471.6,122.0,99.2,432.0,3600.0,3600.0,8.853333,0.0,1050.395386,808.488403,1547.0,16.99,1.26,0.72,79.754,1.276,0.04,6.67,408.105072,-3.520643,
2024-08-14 05:00:00,2.09,16.8,33.01,3.5,14.16,1.86,8.038278,2.331215,0.504696,,24.96,43.83,6604.8,29.4,242.9,17.8,23.9,18.5,17.4,10.2,-0.95,9.69,0.876285,42.4,97.22,72.953888,470.7,129.8,99.0,431.8,3900.0,3900.0,8.166154,0.0,1028.128174,818.296631,1547.0,16.84,1.22,0.68,79.931,1.329,0.04,6.67,496.413513,-3.349813,
2024-08-14 06:00:00,2.09,16.8,33.01,3.5,14.16,1.86,8.038278,2.331215,0.504696,,24.96,43.83,6604.8,29.5,220.1,17.8,22.7,18.1,16.8,10.0,-0.94,9.4,0.87237,44.9,100.55,75.45272,475.3,122.0,98.8,432.6,3900.0,3900.0,8.175385,0.001,970.664307,766.408386,1547.0,16.84,1.22,0.68,79.931,1.329,0.04,6.67,533.566223,-3.296632,
2024-08-14 07:00:00,2.09,16.8,33.01,3.5,14.16,1.86,8.038278,2.331215,0.504696,,22.42,43.83,6604.8,29.2,200.7,17.8,26.3,23.8,23.9,9.7,-0.91,8.827,0.84591,45.7,100.78,78.185124,493.4,125.0,101.1,439.2,4200.0,4200.0,7.718571,0.0,970.179749,748.864807,1547.0,16.84,1.22,0.68,79.931,1.329,0.04,6.67,557.56781,-2.51119,
2024-08-14 08:00:00,2.09,16.8,33.01,3.5,14.16,1.86,8.038278,2.331215,0.504696,,22.42,43.83,6604.8,29.2,198.6,17.8,26.5,24.8,25.0,11.6,-0.9,10.44,0.847935,41.7,100.67,78.099786,496.2,125.6,100.9,438.9,4200.0,4200.0,7.711429,0.0,973.052673,786.369934,1547.0,16.84,1.22,0.68,79.931,1.329,0.04,6.67,605.057983,-2.383804,
2024-08-14 09:00:00,2.09,16.8,33.01,3.5,14.16,1.86,8.038278,2.331215,0.504696,,22.42,43.83,6604.8,29.2,333.3,20.48,24.9,20.8,20.7,11.0,-0.97,10.67,0.8451,42.9,100.08,77.642064,472.8,123.8,100.9,439.5,4300.0,4300.0,7.540465,0.0,956.781311,749.312988,1547.0,16.84,1.22,0.68,79.931,1.329,0.04,6.67,618.257263,-2.410236,
2024-08-14 10:00:00,2.09,16.8,33.01,3.5,14.16,1.86,8.038278,2.331215,0.504696,,22.42,43.83,6604.8,29.1,513.6,20.48,21.6,20.7,20.2,23.6,-0.99,23.364,0.847935,50.5,96.86,75.143988,505.2,128.3,104.9,456.5,4900.0,4900.0,6.874286,0.0,997.812012,753.020081,1547.0,16.84,1.22,0.68,79.931,1.329,0.04,6.67,622.40863,-3.897565,
2024-08-14 11:00:00,2.09,16.8,33.01,3.5,14.16,1.86,8.038278,2.331215,0.504696,,22.47,43.83,6604.8,29.1,528.9,20.48,21.4,20.0,18.0,24.2,-0.99,23.958,0.898425,46.9,100.09,77.599777,521.4,134.5,106.0,464.7,4700.0,4700.0,7.285532,0.0,995.858521,787.180847,1547.0,16.84,1.22,0.68,79.931,1.329,0.04,6.67,621.559326,-4.071856,
2024-08-14 12:00:00,2.09,16.8,33.01,3.5,14.16,1.86,8.038278,2.331215,0.504696,,22.47,43.83,6604.8,29.1,525.2,20.48,23.9,23.3,21.0,24.5,-0.98,24.01,0.89505,41.7,102.99,79.848147,596.2,143.0,112.9,481.2,4300.0,4300.0,8.289767,0.0,1009.358643,791.241516,1552.0,16.84,1.22,0.68,79.931,1.329,0.04,6.83,615.144714,-4.636326,
2024-08-14 13:00:00,2.09,16.8,33.01,3.5,14.16,1.86,8.038278,2.331215,0.504696,,,43.83,6604.8,29.2,515.0,20.48,21.2,19.3,20.9,24.6,-0.99,24.354,0.904635,43.7,96.09,,576.9,149.8,112.9,488.2,4200.0,4200.0,8.587143,0.0,1001.454163,824.719482,1552.0,16.9,1.23,0.69,79.903,1.277,0.04,6.83,635.532593,-3.909721,
2024-08-14 14:00:00,2.09,16.8,33.01,3.5,14.16,1.86,8.038278,2.331215,0.504696,,22.47,43.83,6604.8,29.2,522.0,20.48,21.8,21.7,19.6,24.2,-0.99,23.958,0.9018,63.0,94.63,73.366639,484.0,105.2,102.2,401.0,2100.0,5572.222222,5.418305,0.0,1003.122437,783.097229,1552.0,16.92,1.34,0.74,79.822,1.178,0.04,6.83,748.015442,-0.32731,
2024-08-14 15:00:00,2.09,16.8,33.01,3.5,14.16,1.86,8.038278,2.331215,0.504696,,22.47,43.83,6604.8,29.3,538.1,20.48,22.8,20.1,19.1,24.5,-0.98,24.01,0.62235,35.0,72.72,56.379816,311.9,75.9,82.2,361.7,1600.0,2433.333333,10.945479,0.0,1000.192139,824.336792,1552.0,16.92,1.34,0.74,79.822,1.178,0.04,6.83,811.749268,-3.256462,
2024-08-14 16:00:00,2.09,16.8,33.01,3.5,14.16,1.86,8.038278,2.331215,0.504696,,22.47,43.83,6604.8,29.1,518.1,20.48,22.0,20.1,21.2,24.6,-0.99,24.354,0.601965,0.0,49.22,38.160266,98.3,54.2,48.9,294.0,1800.0,1800.0,11.43,0.0,938.297302,753.538635,1552.0,16.92,1.34,0.74,79.822,1.178,0.04,6.83,814.882568,-2.497276,
2024-08-14 17:00:00,2.09,16.8,33.01,3.5,14.16,1.86,8.038278,2.331215,0.504696,,22.47,43.83,6604.8,29.1,513.1,20.48,22.6,20.8,20.9,25.3,-0.99,25.047,0.59805,0.0,0.0,0.0,95.4,65.4,49.1,334.7,1900.0,1900.0,12.12,0.0,816.052307,652.958069,1550.0,16.92,1.34,0.74,79.822,1.178,0.04,7.08,710.958862,-3.496047,
2024-08-14 18:00:00,2.09,16.8,33.01,3.5,14.16,1.86,8.038278,2.331215,0.504696,,22.47,43.83,6604.8,29.2,510.8,20.48,22.0,20.6,21.7,24.6,-0.99,24.354,0.59751,0.0,0.0,0.0,992.0,66.9,493.0,337.4,2100.0,2100.0,23.725714,0.0,692.932556,559.971497,1550.0,16.92,1.34,0.74,79.822,1.178,0.04,7.08,658.983765,-6.620133,
2024-08-14 19:00:00,2.09,16.8,33.01,3.5,14.16,1.86,8.038278,2.331215,0.504696,,22.47,43.83,6604.8,29.3,521.4,20.48,22.1,20.2,19.3,24.6,-0.99,24.354,0.61128,0.0,0.0,0.0,0.0,43.2,17.0,278.8,2600.0,2600.0,6.826154,0.0,788.483093,740.645996,1550.0,16.92,1.34,0.74,79.822,1.178,0.04,7.08,635.532593,-5.711396,
2024-08-14 20:00:00,2.09,16.8,33.01,3.5,14.16,1.86,8.038278,2.331215,0.504696,,22.47,43.83,6604.8,29.4,513.9,20.48,19.6,10.2,19.9,24.5,-0.99,24.255,-0.00108,0.0,0.0,0.0,455.0,-7.0,99.2,63.7,0.0,0.0,,0.0,584.568726,463.898743,1550.0,16.92,1.34,0.74,79.822,1.178,0.04,7.08,531.599487,-8.916724,
2024-08-14 21:00:00,2.09,16.8,33.01,3.5,14.16,1.86,8.038278,2.331215,0.504696,,22.47,43.83,6604.8,28.9,491.6,20.48,24.6,24.7,29.7,24.6,-0.97,23.862,0.60885,0.0,0.0,0.0,983.2,-7.1,143.9,63.7,0.0,0.0,,0.0,484.319885,376.803864,1550.0,16.92,1.34,0.74,79.822,1.178,0.04,7.08,275.679169,-8.876545,
2024-08-14 22:00:00,2.09,16.8,33.01,3.5,14.16,1.86,8.038278,2.331215,0.504696,,22.47,43.83,6604.8,29.3,495.8,20.48,21.2,21.8,14.0,24.0,-0.98,23.52,-0.000945,0.0,0.0,0.0,982.9,-5.2,143.6,55.2,0.0,0.0,,0.0,355.857422,311.131439,1550.0,16.89,1.31,0.73,79.871,1.199,0.04,7.08,264.851715,-1.916185,
2024-08-14 23:00:00,2.09,16.8,33.01,3.5,14.16,1.86,8.038278,2.331215,0.504696,,22.47,43.83,6604.8,29.4,518.1,20.48,22.0,16.9,15.7,23.4,-0.97,22.698,-0.00081,0.0,0.0,0.0,979.6,-5.6,143.6,74.9,0.0,0.0,,0.0,286.811066,249.775803,1557.0,16.89,1.31,0.73,79.871,1.199,0.05,7.47,227.151093,-2.45756,
2024-08-15 00:00:00,2.09,16.8,33.01,3.5,14.16,1.86,8.038278,2.331215,0.504696,,22.47,40.15,6536.44,29.3,455.9,20.48,20.4,18.6,17.9,20.9,-0.96,20.064,-0.000945,0.0,0.0,0.0,983.7,-6.0,143.7,57.8,0.0,0.0,,0.0,248.109024,215.143997,1557.0,16.89,1.31,0.73,79.871,1.199,0.05,7.47,200.956406,-2.731925,
2024-08-15 01:00:00,2.09,16.8,33.01,3.5,14.16,1.86,8.038278,2.331215,0.504696,,22.47,40.15,6536.44,29.5,0.3,19.66,0.0,0.0,0.0,17.6,-0.99,17.424,-0.00081,0.0,0.0,0.0,981.5,-2.6,143.5,93.4,0.0,0.0,,0.0,218.359985,189.653809,1557.0,16.89,1.31,0.73,79.871,1.199,0.05,7.47,171.075394,-2.696023,
2024-08-15 02:00:00,2.09,16.8,33.01,3.5,14.16,1.86,8.038278,2.331215,0.504696,,22.47,40.15,6536.44,29.5,459.2,19.66,20.8,19.3,19.2,16.1,-0.96,15.456,-0.00081,0.0,0.0,0.0,983.6,-2.9,143.8,98.2,0.0,0.0,,0.0,195.105392,170.111801,1557.0,16.89,1.31,0.73,79.871,1.199,0.05,7.47,148.460236,-3.125597,
2024-08-15 03:00:00,2.09,16.8,33.01,3.5,14.16,1.86,8.038278,2.331215,0.504696,,22.47,40.15,6536.44,29.5,457.5,19.66,20.9,19.2,17.6,20.2,-0.97,19.594,-0.000675,0.0,0.0,0.0,985.4,-3.0,143.8,98.3,0.0,0.0,,0.0,175.405624,153.216736,1557.0,16.89,1.31,0.73,79.871,1.199,0.05,7.47,133.843796,-3.214413,
2024-08-15 04:00:00,2.09,16.8,33.01,3.5,14.16,1.86,8.038278,2.331215,0.504696,,22.47,40.15,6536.44,29.4,450.2,19.66,21.2,17.9,19.9,20.5,-0.97,19.885,-0.000675,0.0,0.0,0.0,986.6,-3.1,144.1,99.5,0.0,0.0,,0.0,158.786346,139.008514,1557.0,16.89,1.31,0.73,79.871,1.199,0.05,7.47,119.426323,-3.506899,
2024-08-15 05:00:00,2.09,16.8,33.01,3.5,14.16,1.86,8.038278,2.331215,0.504696,,22.47,40.15,6536.44,29.2,439.8,19.66,25.3,21.6,25.3,18.5,-0.97,17.945,-0.000675,0.0,0.0,0.0,990.6,-3.2,144.3,99.7,0.0,0.0,,0.0,143.844955,126.149452,1557.0,16.89,1.31,0.73,79.871,1.199,0.05,7.47,107.536636,-3.685256,
2024-08-15 06:00:00,2.09,16.8,33.01,3.5,14.16,1.86,8.038278,2.331215,0.504696,,22.47,40.15,6536.44,29.5,408.0,19.66,22.1,18.8,19.1,18.3,-0.97,17.751,-0.000675,0.0,0.0,0.0,966.6,-3.3,144.8,100.7,0.0,0.0,,0.001,130.673447,116.149422,1580.0,16.7,1.44,0.7,79.612,1.548,0.04,6.47,97.165428,-3.844546,
2024-08-15 07:00:00,2.09,16.8,33.01,3.5,14.16,1.86,8.038278,2.331215,0.504696,,22.47,40.15,6536.44,29.7,176.0,14.04,13.7,16.1,12.4,5.4,-0.92,4.968,-0.00054,0.0,0.0,0.0,989.0,-3.3,144.1,102.0,0.0,0.0,,0.0,119.894142,107.15551,1580.0,16.7,1.44,0.7,79.612,1.548,0.04,6.47,90.312798,-4.164299,
2024-08-15 08:00:00,2.09,16.8,33.01,3.5,14.16,1.86,8.038278,2.331215,0.504696,,22.47,40.15,6536.44,29.5,174.0,14.04,15.4,14.2,12.8,5.7,-0.93,5.301,-0.00054,0.0,0.0,0.0,979.7,-3.4,143.8,103.6,0.0,0.0,,0.0,110.708458,99.271187,1580.0,16.7,1.44,0.7,79.612,1.548,0.04,6.47,85.597107,-4.176384,
2024-08-15 09:00:00,2.09,16.8,33.01,3.5,14.16,1.86,8.038278,2.331215,0.504696,,22.47,40.15,6536.44,0.0,0.5,14.04,0.0,0.1,0.0,2.1,0.0,0.0,-0.00081,0.0,0.0,0.0,971.2,-3.5,143.0,113.9,0.0,0.0,,0.0,102.684738,93.09433,1580.0,16.7,1.44,0.7,79.612,1.548,0.04,6.47,79.837898,-5.552814,
2024-08-15 10:00:00,2.09,16.8,33.01,3.5,14.16,1.86,8.038278,2.331215,0.504696,,22.47,40.15,6536.44,0.0,0.5,14.04,0.0,0.0,0.0,0.0,0.0,0.0,-0.00081,0.0,0.0,0.0,968.4,-3.6,142.5,125.0,0.0,0.0,,0.0,96.128571,87.904915,1580.0,16.7,1.44,0.7,79.612,1.548,0.04,6.47,75.625053,-5.091544,
2024-08-15 11:00:00,2.09,16.8,33.01,3.5,14.16,1.86,8.038278,2.331215,0.504696,,22.47,40.15,6536.44,0.0,0.6,14.04,0.0,0.0,0.0,0.0,0.0,0.0,-0.001215,0.0,0.0,0.0,967.1,-4.1,142.6,136.5,0.0,0.0,,0.0,90.799713,84.204124,1580.0,16.7,1.44,0.7,79.612,1.548,0.04,6.47,70.46698,-7.414199,
2024-08-15 12:00:00,2.09,16.8,33.01,3.5,14.16,1.86,8.038278,2.331215,0.504696,,22.47,40.15,6536.44,0.0,0.3,14.04,0.0,0.0,0.0,0.0,0.0,0.0,-0.000945,0.0,0.0,0.0,967.2,-3.8,142.4,128.7,0.0,0.0,,0.0,85.653122,79.622467,1580.0,16.7,1.44,0.7,79.612,1.548,0.04,6.47,65.282997,-5.665571,
2024-08-15 13:00:00,2.09,16.8,33.01,3.5,14.16,1.86,8.038278,2.331215,0.504696,,22.47,40.15,6536.44,0.0,0.6,14.04,0.0,0.0,0.0,0.0,0.0,0.0,-0.00108,0.0,0.0,0.0,963.4,-3.9,142.3,129.6,0.0,0.0,,0.0,79.884781,75.021942,1580.0,16.7,1.44,0.7,79.612,1.548,0.04,6.47,58.360798,-5.998675,
2024-08-15 14:00:00,2.09,16.8,33.01,3.5,14.16,1.86,8.038278,2.331215,0.504696,,22.47,40.15,6536.44,0.0,0.6,14.04,0.0,0.0,0.0,0.0,0.0,0.0,-0.00108,0.0,0.0,0.0,964.8,-3.7,142.2,129.0,0.0,0.0,,0.0,75.001999,71.452492,1580.0,16.7,1.44,0.7,79.612,1.548,0.04,6.47,55.079132,-5.6466,
2024-08-15 15:00:00,2.09,16.8,33.01,3.5,14.16,1.86,8.038278,2.331215,0.504696,,22.47,40.15,6536.44,0.0,0.6,14.04,0.0,0.0,0.0,0.0,0.0,0.0,-0.001215,0.0,0.0,0.0,964.3,-4.4,142.3,135.4,0.0,0.0,,0.0,71.913483,67.933022,1580.0,16.7,1.44,0.7,79.612,1.548,0.04,6.47,54.789177,-7.616004,
2024-08-15 16:00:00,2.09,16.8,33.01,3.5,14.16,1.86,8.038278,2.331215,0.504696,,22.47,40.15,6536.44,0.0,0.5,14.04,0.0,0.0,0.0,0.0,0.0,0.0,-0.00108,0.0,0.0,0.0,967.6,-4.5,143.6,136.6,0.0,0.0,,0.001,69.521126,65.168571,1580.0,16.7,1.44,0.7,79.612,1.548,0.04,6.47,54.885838,-7.408937,
2024-08-15 17:00:00,2.09,16.8,33.01,3.5,14.16,1.86,8.038278,2.331215,0.504696,,22.47,40.15,6536.44,0.0,0.6,14.04,0.0,0.0,0.0,0.0,0.0,0.0,-0.00135,0.0,0.0,0.0,964.3,-4.0,142.1,110.0,0.0,0.0,,0.0,67.186501,62.408649,1580.0,16.7,1.44,0.7,79.612,1.548,0.04,6.47,52.079842,-6.9656,
2024-08-15 18:00:00,2.09,16.8,33.01,3.5,14.16,1.86,8.038278,2.331215,0.504696,,22.47,40.15,6536.44,0.0,0.5,14.04,0.0,0.0,0.0,0.0,0.0,0.0,-0.00108,0.0,0.0,0.0,973.2,-4.3,143.1,111.8,0.0,0.0,,0.0,63.534542,59.886219,1580.0,16.7,1.44,0.7,79.612,1.548,0.04,6.47,50.72308,-7.830272,
2024-08-15 19:00:00,2.09,16.8,33.01,3.5,14.16,1.86,8.038278,2.331215,0.504696,,22.47,40.15,6536.44,0.0,0.5,14.04,0.0,0.0,0.0,0.0,0.0,0.0,-0.00108,0.0,0.0,0.0,974.4,-4.3,142.9,110.8,0.0,0.0,,0.0,60.45219,57.417858,1580.0,16.7,1.44,0.7,79.612,1.548,0.04,6.47,49.947155,-7.822444,
2024-08-15 20:00:00,2.09,16.8,33.01,3.5,14.16,1.86,8.038278,2.331215,0.504696,,22.47,40.15,6536.44,0.0,0.5,14.04,0.0,0.0,0.0,0.0,0.0,0.0,-0.000945,0.0,0.0,0.0,975.1,-4.5,143.3,75.0,0.0,0.0,,0.0,58.731087,55.148968,1580.0,16.7,1.44,0.7,79.612,1.548,0.04,6.47,47.81102,-8.563067,
2024-08-15 21:00:00,2.09,16.8,33.01,3.5,14.16,1.86,8.038278,2.331215,0.504696,,22.47,40.15,6536.44,0.0,0.2,14.04,0.0,0.0,0.0,0.0,0.0,0.0,-0.000945,0.0,0.0,0.0,979.2,-4.4,143.6,75.0,0.0,0.0,,0.0,56.519882,52.976921,1580.0,16.7,1.44,0.7,79.612,1.548,0.04,6.47,45.184681,-7.616214,
2024-08-15 22:00:00,2.09,16.8,33.01,3.5,14.16,1.86,8.038278,2.331215,0.504696,,22.47,40.15,6536.44,0.0,0.5,14.04,0.0,0.0,0.0,0.0,0.0,0.0,-0.000945,0.0,0.0,0.0,983.3,-4.5,143.3,75.0,0.0,0.0,,0.0,53.030365,50.891621,1580.0,16.7,1.44,0.7,79.612,1.548,0.04,6.47,42.553146,-8.046499,
2024-08-15 23:00:00,2.09,16.8,33.01,3.5,14.16,1.86,8.038278,2.331215,0.504696,,22.47,40.15,6536.44,0.0,0.2,14.04,0.0,0.0,0.0,0.0,0.0,0.0,-0.00108,0.0,0.0,0.0,984.8,-4.1,144.2,109.4,0.0,0.0,,0.0,51.706215,48.898197,1580.0,16.7,1.44,0.7,79.612,1.548,0.04,6.47,40.502804,-7.046465,
2024-08-16 00:00:00,2.09,16.8,33.01,3.5,14.16,1.86,8.038278,2.331215,0.504696,,22.47,37.14,6303.28,0.0,0.2,14.04,0.0,0.0,0.0,0.0,0.0,0.0,-0.00081,0.0,0.0,0.0,985.7,-4.4,144.0,112.0,0.0,0.0,,0.0,49.478172,47.0532,1580.0,16.7,1.44,0.7,79.612,1.548,0.04,6.47,39.623123,-8.435607,
2024-08-16 01:00:00,2.09,16.8,33.01,3.5,14.16,1.86,8.038278,2.331215,0.504696,,22.47,37.14,6303.28,-0.1,0.3,14.04,0.0,0.0,0.0,0.0,-1.0,0.0,-0.00081,0.0,0.0,0.0,981.5,-4.4,143.6,111.0,0.0,0.0,,0.0,47.33585,45.350971,1580.0,16.7,1.44,0.7,79.612,1.548,0.04,6.47,38.840702,-7.449147,
2024-08-16 02:00:00,2.09,16.8,33.01,3.5,14.16,1.86,8.038278,2.331215,0.504696,,22.47,37.14,6303.28,-0.1,0.5,14.04,0.0,0.0,0.0,0.0,-1.0,0.0,-0.00081,0.0,0.0,0.0,987.2,-4.5,144.0,110.6,0.0,0.0,,0.0,45.781113,43.809177,1580.0,16.7,1.44,0.7,79.612,1.548,0.04,6.47,38.449318,-7.521166,
2024-08-16 03:00:00,2.09,16.8,33.01,3.5,14.16,1.86,8.038278,2.331215,0.504696,,22.47,37.14,6303.28,29.8,228.3,14.04,9.3,8.7,7.5,1.4,-0.99,1.386,-0.00081,0.0,0.0,0.0,987.2,-4.4,144.2,111.1,0.0,0.0,,0.0,44.309948,42.85891,1580.0,16.7,1.44,0.7,79.612,1.548,0.04,6.47,37.470364,-7.554265,
2024-08-16 04:00:00,2.09,16.8,33.01,3.5,14.16,1.86,8.038278,2.331215,0.504696,,22.47,37.14,6303.28,29.7,169.1,14.04,14.8,14.4,14.8,5.5,-0.95,5.225,-0.00081,0.0,0.0,0.0,989.8,-4.4,144.7,112.0,0.0,0.0,,0.0,43.181942,41.732628,1580.0,16.7,1.44,0.7,79.612,1.548,0.04,6.47,36.980618,-7.610746,
2024-08-16 05:00:00,2.09,16.8,33.01,3.5,14.16,1.86,8.038278,2.331215,0.504696,,22.47,37.14,6303.28,29.5,171.0,14.04,14.8,14.3,13.2,5.9,-0.95,5.605,-0.000675,0.0,0.0,0.0,990.0,-4.4,144.4,111.2,0.0,0.0,,0.0,41.726879,40.457882,1580.0,16.7,1.44,0.7,79.612,1.548,0.04,6.47,36.196651,-7.575255,
2024-08-16 06:00:00,2.09,16.8,33.01,3.5,14.16,1.86,8.038278,2.331215,0.504696,,22.47,37.14,6303.28,29.6,147.2,14.04,14.9,13.2,13.4,4.9,-0.93,4.557,-0.00081,0.0,0.0,0.0,335.7,-4.4,85.1,111.8,0.0,0.0,,0.0,41.034996,39.58522,1580.0,16.7,1.44,0.7,79.612,1.548,0.04,6.47,35.90255,-8.21522,
2024-08-16 07:00:00,2.09,16.8,33.01,3.5,14.16,1.86,8.038278,2.331215,0.504696,,22.47,37.14,6303.28,29.7,148.7,14.04,14.9,13.2,13.7,4.8,-0.92,4.416,-0.00081,0.0,0.0,0.0,335.8,-4.4,84.9,111.0,0.0,0.0,,0.0,39.359383,38.56599,1580.0,16.7,1.44,0.7,79.612,1.548,0.04,6.47,35.314148,-8.295864,
2024-08-16 08:00:00,2.09,16.8,33.01,3.5,14.16,1.86,8.038278,2.331215,0.504696,,22.47,37.14,6303.28,29.8,146.0,14.04,14.9,13.6,13.1,4.7,-0.93,4.371,-0.00081,0.0,0.0,0.0,49.9,-4.4,31.5,110.0,0.0,0.0,,0.0,38.577816,37.244343,1580.0,16.7,1.44,0.7,79.612,1.548,0.04,6.47,36.000591,-8.762315,
2024-08-16 09:00:00,2.09,16.8,33.01,3.5,14.16,1.86,8.038278,2.331215,0.504696,,22.47,37.14,6303.28,-0.1,0.5,14.04,0.0,0.0,0.0,3.0,-1.0,3.0,-0.00081,,,0.0,,,,,,,,0.0,37.208843,37.375523,1580.0,16.7,1.44,0.7,79.612,1.548,0.04,6.47,36.784672,0.590465,
2024-08-16 10:00:00,2.09,16.8,33.01,3.5,14.16,1.86,8.038278,2.331215,0.504696,,22.47,37.14,6303.28,-0.1,0.6,14.04,0.0,0.0,0.0,0.0,-1.0,0.0,-0.00081,,,0.0,,,,,,,,0.0,39.068768,38.168114,1580.0,16.7,1.44,0.7,79.612,1.548,0.04,6.47,38.93853,0.646932,
