Repository: DvEz373/antam-project

# Optimization of Fuel and Reductant Usage in Nickel Calcination Process with Machine Learning

## 📌 Project Overview
This project focuses on optimizing fuel and reductant consumption in the **nickel calcination process** at PT ANTAM Tbk's **Nickel Mining Business Unit Kolaka**. By implementing **machine learning-based systems**, the project aims to enhance efficiency, reduce costs, and improve environmental sustainability in the **Rotary Kiln Electric Furnace (RKEF) process**.

## 📌 Methodology
The study follows a **CRISP-DM (Cross Industry Standard Process for Data Mining)** approach:
1. **Business Understanding**  
   - Understanding operational challenges and optimization opportunities.

File: new-data/filtered_intersection_df_interpolated.csv (part 3 of 20)
time,ni_in,fe_in,cao_in,al2o3_in,s_m,bc,mc_kilnfeed,fc_coal,gcv_coal,current_pry,current_sec1,current_sec2,current_sec3,load,power_factor,realisasi_beban,rpm,kg_tco,charge_kiln,tdo,pry_p,sec_p,pry_v,sec_v,total_coal,total_fuel,a_f_ratio,reductor_consume,t_tic162,t_tic163,metal_temp,ni_met,c_met,si_met,fe_met,s_met,ni_slag,fe_slag,t_kalsin,pic_161,loi_kalsin
2024-08-11 16:00:00,2.09,16.8,3.5,1.86,2.331215,0.504696,20.210000000000004,40.5,6672.230000000001,21.500000000000004,22.6,18.9,19.400000000000002,31.6,-0.99,31.284,0.87804,39.400000000000006,100.96000000000001,80.55598400000001,388.1000000000001,98.80000000000003,91.5,398.80000000000007,3400.0,3400.0,8.652353000000002,4.58,1015.5979,811.432251,1547.0000000000002,17.020000000000003,1.23,0.7500000000000001,79.58600000000001,1.414,0.06000000000000001,8.04,690.651855,-3.435703,0.04266018013512383
2024-08-11 17:00:00,2.09,16.8,3.5,1.86,2.331215,0.504696,20.21,40.50000000000001,6672.2300000000005,21.500000000000004,24.9,20.6,23.9,33.3,-0.99,32.967,0.880065,38.9,102.78000000000002,82.008162,390.0,93.60000000000002,91.50000000000001,390.6,3300.0000000000005,3300.0000000000005,8.765455000000001,4.362,1001.596558,800.027954,1547.0,17.060000000000002,1.3100000000000003,0.77,79.45500000000001,1.4050000000000002,0.060000000000000005,8.04,672.621643,-3.621874,0.04254744511065447
2024-08-11 19:00:00,2.09,16.8,3.5,1.86,2.331215,0.504696,21.260000000000005,40.50000000000001,6672.23,21.500000000000004,22.6,21.300000000000004,16.9,34.8,-0.9900000000000001,34.452,0.85671,39.1,101.10999999999999,79.61401400000001,386.6,92.60000000000001,91.60000000000001,391.4,3600.000000000001,3600.000000000001,8.05,4.308,1025.539917,800.408752,1547.0000000000002,17.06,1.3100000000000003,0.77,79.45500000000001,1.405,0.060000000000000005,8.04,633.359924,-3.366809,0.042321401769496794
2024-08-11 21:00:00,2.09,16.8,3.5,1.86,2.331215,0.504696,21.26,40.50000000000001,6672.23,21.500000000000004,23.3,22.400000000000002,21.3,34.8,-0.99,34.452,0.858465,40.7,101.18,79.66913200000002,422.90000000000003,103.10000000000001,95.80000000000001,406.6,3700.0,3700.0,8.147027000000001,4.31,1037.936646,785.388367,1545.0,17.060000000000002,1.31,0.7700000000000001,79.45500000000001,1.405,0.06,7.900000000000001,585.380615,-3.051696,0.04209460623555058
2024-08-11 22:00:00,2.09,16.8,3.5,1.86,2.331215,0.504696,21.260000000000005,40.5,6672.23,21.500000000000004,25.400000000000002,22.800000000000004,21.800000000000004,35.1,-0.9800000000000001,34.398,0.862785,40.00000000000001,100.33000000000001,78.99984200000002,420.0000000000001,104.8,95.60000000000001,408.7,3700.0,3700.0,8.177838000000001,4.614,1034.799561,794.66156,1545.0,17.06,1.3100000000000003,0.77,79.45500000000001,1.4050000000000002,0.06000000000000001,7.9,590.555725,-3.713314,0.041980930970095566
2024-08-11 23:00:00,2.09,16.8,3.5,1.86,2.331215,0.504696,21.740000000000002,40.50000000000001,6672.23,21.500000000000004,22.900000000000002,22.5,19.5,34.8,-0.9900000000000001,34.452,0.86454,39.7,100.0,78.26000000000002,418.00000000000006,103.30000000000001,95.20000000000002,407.6,3600.0,3600.0,8.38,4.604,1029.567505,807.478333,1545.0,17.060000000000002,1.3100000000000003,0.77,79.45500000000001,1.405,0.06,7.900000000000001,596.297974,-4.059833,0.04186707314501995
2024-08-12 00:00:00,2.09,16.8,3.5,1.86,2.331215,0.504696,21.740000000000002,40.13,6549.140000000001,21.500000000000004,23.3,21.0,22.0,33.5,-0.9900000000000002,33.165,0.864135,40.10000000000001,101.32,79.29303200000001,422.1000000000001,103.80000000000001,95.40000000000002,407.90000000000003,3600.0,3600.0,8.388333000000001,4.618,1020.383484,786.004089,1545.0,17.060000000000002,1.3100000000000005,0.7700000000000002,79.45500000000001,1.4050000000000002,0.06000000000000001,7.9,604.681091,-4.139434,0.041753034589849254
2024-08-12 01:00:00,2.09,16.8,3.5,1.86,2.331215,0.504696,21.74,40.13000000000001,6549.140000000001,21.500000000000004,23.900000000000002,20.600000000000005,21.800000000000004,0.0,-0.9800000000000001,0.0,0.864945,42.5,101.56000000000002,79.48085600000002,441.5000000000001,114.6,98.60000000000001,424.6000000000001,3700.0000000000005,3700.0000000000005,8.484324000000003,4.308,1035.373779,779.591675,1545.0,17.060000000000002,1.3100000000000003,0.77,79.45500000000001,1.4050000000000002,0.06,7.900000000000001,608.073669,-3.542532,0.04163881713410902
2024-08-12 02:00:00,2.09,16.8,3.5,1.86,2.331215,0.504696,21.74,40.13000000000001,6549.140000000001,21.500000000000007,22.400000000000002,22.8,20.600000000000005,34.0,-0.9900000000000002,33.66,0.8829,41.900000000000006,101.03999999999999,79.073904,444.10000000000014,114.4,98.10000000000001,424.0,3700.0,3700.0,8.466486,4.298,1021.993469,793.524841,1545.0,17.060000000000002,1.3100000000000003,0.77,79.455,1.4050000000000002,0.05,8.740000000000002,625.42865,-3.489373,0.0415244226073247
2024-08-12 04:00:00,2.09,16.8,3.5,1.86,2.331215,0.504696,21.460000000000004,40.13000000000001,6549.140000000001,21.500000000000004,22.10000000000001,18.500000000000004,22.900000000000002,33.0,-0.9900000000000002,32.67,0.875745,43.2,101.63,79.820202,459.80000000000007,118.6,100.0,432.1,3800.000000000001,3800.000000000001,8.401579000000002,4.343,1024.713745,760.263794,1545.0000000000005,16.940000000000005,1.2900000000000003,0.73,79.62300000000002,1.4170000000000003,0.05000000000000001,8.740000000000002,675.275208,-3.010299,0.041295109658726015
2024-08-12 06:00:00,2.09,16.8,3.5,1.86,2.331215,0.504696,21.460000000000008,40.13,6549.140000000001,21.500000000000004,23.6,22.4,18.4,33.7,-0.9899999999999999,33.363,0.88344,41.4,101.31000000000002,79.568874,478.7,121.80000000000001,101.90000000000002,440.5,4200.0,4200.0,7.748571,4.641,1048.734619,805.377869,1550.0,16.940000000000005,1.29,0.7300000000000002,79.623,1.4170000000000003,0.04000000000000001,7.320000000000002,651.035522,-3.73836,0.04106511038025728
2024-08-12 07:00:00,2.09,16.8,3.5,1.86,2.331215,0.504696,21.460000000000004,40.13000000000001,6549.140000000001,21.500000000000007,22.800000000000004,21.5,21.4,34.0,-0.9900000000000001,33.66,0.88101,42.400000000000006,87.09,68.400486,483.30000000000007,123.5,102.4,439.70000000000005,3700.0000000000005,3700.0000000000005,8.790811,4.713,1010.742188,817.484863,1550.0000000000002,16.940000000000005,1.29,0.73,79.62300000000002,1.4170000000000003,0.04000000000000001,7.32,644.132324,-3.483289,0.04094985794113545
2024-08-12 09:00:00,2.09,16.8,3.5,1.86,2.331215,0.504696,22.180000000000003,40.13000000000001,6549.140000000001,21.500000000000004,23.200000000000003,18.0,22.300000000000004,33.8,-0.9900000000000002,33.462,0.870885,39.800000000000004,101.02000000000001,78.61376400000002,483.29999999999995,121.7,102.0,440.4,3600.000000000001,3600.000000000001,9.04,4.334,965.367676,762.447937,1550.0,16.940000000000005,1.29,0.7300000000000001,79.623,1.4170000000000003,0.04000000000000001,7.320000000000001,668.926514,-3.349444,0.04071885661074439
2024-08-12 11:00:00,2.09,16.8,3.5,1.86,2.331215,0.504696,22.18,40.13000000000001,6549.139999999999,21.500000000000007,22.200000000000003,22.100000000000005,20.200000000000003,34.3,-0.9900000000000002,33.957,0.882225,41.400000000000006,102.70000000000003,79.92114,504.90000000000003,121.90000000000003,104.1,439.50000000000006,3800.0000000000005,3800.0000000000005,8.583158,4.394,973.595093,720.69989,1550.0000000000002,16.94,1.29,0.7300000000000001,79.623,1.4170000000000003,0.04000000000000001,7.320000000000001,663.243896,-3.633821,0.040487205540993575
2024-08-12 13:00:00,2.09,16.8,3.5,1.86,2.331215,0.504696,23.680000000000003,40.13000000000001,6549.14,21.500000000000004,22.0,20.5,22.200000000000003,33.6,-0.9900000000000001,33.264,0.879525,45.8,105.51000000000002,80.525232,521.4000000000001,129.30000000000004,106.00000000000001,456.0,4400.0,4400.0,7.663636,4.553,998.820984,696.861633,1545.0,16.940000000000005,1.2900000000000005,0.73,79.623,1.4170000000000003,0.04000000000000001,7.400000000000002,672.147827,-3.489983,0.04025491936808712
2024-08-12 14:00:00,2.09,16.8,3.5,1.86,2.331215,0.504696,23.680000000000003,40.13000000000001,6549.14,21.500000000000004,23.700000000000003,21.900000000000002,22.4,32.4,-0.9900000000000002,32.076,0.89802,42.900000000000006,104.88,80.04441600000001,640.6000000000001,160.4,117.0,501.00000000000006,4200.0,4200.0,8.828571000000002,4.771,999.184631,743.899414,1545.0000000000002,16.940000000000005,1.29,0.7300000000000001,79.623,1.4170000000000003,0.04000000000000001,7.400000000000001,679.92041,-3.76391,0.04013854269176431
2024-08-12 15:00:00,2.09,16.8,3.5,1.86,2.331215,0.504696,22.86,40.13,6549.140000000001,20.480000000000004,24.2,19.400000000000002,22.1,20.6,-0.9600000000000001,19.776,0.895995,42.70000000000001,104.31000000000002,80.46473400000002,671.1000000000001,167.70000000000005,119.7,510.6000000000001,4200.000000000001,4200.000000000001,9.004286000000002,4.846,1015.493225,764.599792,1545.0000000000002,16.940000000000005,1.29,0.7300000000000001,79.62300000000002,1.4170000000000003,0.04000000000000001,7.4,691.793274,-2.793823,0.04002201272822914
2024-08-12 17:00:00,2.09,16.8,3.5,1.86,2.331215,0.504696,22.86,40.13000000000001,6549.14,21.5,24.200000000000003,24.700000000000003,23.0,30.0,-0.9500000000000001,28.5,0.896265,43.9,100.22000000000001,77.309708,563.7,137.7,109.9,470.3,4100.0,4100.0,8.490732000000001,4.402,1042.510864,808.210632,1545.0,16.990000000000002,1.2600000000000002,0.72,79.75400000000002,1.2760000000000002,0.05000000000000001,7.210000000000001,661.539673,-3.325361,0.03978850025762374
2024-08-12 18:00:00,2.09,16.8,3.5,1.86,2.331215,0.504696,22.860000000000003,40.13000000000001,6549.140000000001,21.500000000000004,21.100000000000005,21.300000000000004,20.4,29.9,-0.9900000000000002,29.601,0.87696,43.7,102.4,78.99136000000001,518.1,129.20000000000002,105.6,455.20000000000005,4000.0,4000.0,8.412000000000003,4.319,1035.987061,796.899109,1545.0,16.990000000000002,1.26,0.72,79.75400000000002,1.276,0.05,7.210000000000001,426.827545,-4.874187,0.03967152140960456
2024-08-12 20:00:00,2.09,16.8,3.5,1.86,2.331215,0.504696,21.62,40.13000000000001,6549.140000000001,21.500000000000004,21.5,20.100000000000005,21.4,30.6,-0.99,30.294,0.886275,40.20000000000001,100.21,78.54459800000001,428.40000000000003,109.5,96.1,416.40000000000003,3400.0,3400.0,9.044118,4.384,1010.53772,796.635803,1545.0,16.99,1.26,0.72,79.75400000000002,1.2760000000000002,0.05000000000000001,7.210000000000001,331.631409,-7.359713,0.03943712763576074
2024-08-12 21:00:00,2.09,16.8,3.5,1.86,2.331215,0.504696,21.62,40.13000000000001,6549.140000000001,21.5,21.5,21.1,22.8,31.7,-0.99,31.383,0.89505,40.5,101.45000000000002,79.51651,425.60000000000014,109.10000000000001,96.20000000000002,416.6000000000001,3400.0,3400.0,9.049412,4.311,998.626709,792.052368,1545.0,16.990000000000002,1.2600000000000002,0.7200000000000001,79.75400000000002,1.276,0.05,7.21,243.753281,-9.167237,0.03931971636898715
2024-08-14 09:00:00,2.09,16.8,3.5,1.86,2.331215,0.504696,22.42,43.83,6604.8,20.48,24.899999999999995,20.799999999999997,20.7,11.0,-0.9699999999999999,10.67,0.8451,42.900000000000006,100.08,77.64206400000002,472.80000000000007,123.80000000000001,100.9,439.5,4300.000000000001,4300.000000000001,7.540465,0.0,956.781311,749.312988,1557.0,16.890000000000004,1.3100000000000003,0.7300000000000001,79.87100000000001,1.1990000000000003,0.05,7.470000000000001,171.075394,-2.696023,0.035013566142890085
2024-08-14 10:00:00,2.09,16.8,3.5,1.86,2.331215,0.504696,22.420000000000005,43.830000000000005,6604.800000000001,20.480000000000004,21.600000000000005,20.7,20.2,23.6,-0.99,23.364,0.847935,50.5,96.86,75.14398800000001,505.2000000000001,128.30000000000004,104.90000000000002,456.50000000000006,4900.000000000001,4900.0,6.874285999999998,0.0,997.812012,753.020081,1557.0,16.890000000000004,1.3100000000000003,0.73,79.87100000000001,1.1990000000000003,0.05,7.470000000000001,148.460236,-3.125597,0.03489217556035926
2024-08-14 11:00:00,2.09,16.8,3.5,1.86,2.331215,0.504696,22.47,43.830000000000005,6604.8,20.480000000000004,21.4,20.0,18.0,24.2,-0.99,23.958,0.898425,46.900000000000006,100.09,77.599777,521.4,134.5,106.0,464.70000000000005,4700.0,4700.0,7.285532,0.0,995.858521,787.180847,1557.0000000000002,16.89,1.3100000000000003,0.7300000000000001,79.87100000000001,1.1990000000000003,0.05000000000000001,7.47,133.843796,-3.214413,0.03477071218973871
2024-08-14 12:00:00,2.09,16.8,3.5,1.86,2.331215,0.504696,22.47,43.830000000000005,6604.800000000001,20.480000000000004,23.9,23.300000000000004,21.0,24.5,-0.98,24.01,0.89505,41.70000000000001,102.99000000000001,79.848147,596.2000000000002,143.00000000000003,112.90000000000002,481.20000000000005,4300.0,4300.000000000001,8.289767,0.0,1009.358643,791.241516,1557.0,16.890000000000004,1.31,0.73,79.87100000000001,1.1990000000000003,0.05000000000000002,7.470000000000001,119.426323,-3.506899,0.034649177860553895
2024-08-14 13:00:00,2.09,16.8,3.5,1.86,2.331215,0.504696,22.467564931355966,43.830000000000005,6604.8,20.480000000000004,21.2,19.300000000000004,20.9,24.6,-0.99,24.354,0.904635,43.7,96.09000000000002,80.60743091190422,576.9000000000001,149.8,112.9,488.20000000000005,4200.000000000001,4200.0,8.587143000000001,0.0,1001.454163,824.719482,1557.0,16.89,1.3100000000000003,0.7300000000000001,79.87100000000001,1.199,0.05,7.47,107.536636,-3.685256,0.03452757440233036
2024-08-18 03:00:00,2.09,16.8,3.5,1.86,2.331215,0.504696,18.100000000000005,43.17000000000001,6888.290000000001,23.400000000000002,22.600000000000005,23.600000000000005,22.400000000000002,22.3,-0.98,21.854,0.911925,45.400000000000006,105.66,86.53554,442.1000000000001,186.40000000000003,97.70000000000002,486.6,4000.0,4000.0,8.7645,4.689,992.776428,783.423035,1563.0,16.58,1.4500000000000002,0.7000000000000001,80.08100000000002,1.189,0.04000000000000001,7.8500000000000005,666.937317,-3.060379,0.024011830073026888
2024-08-18 04:00:00,2.09,16.8,3.5,1.86,2.331215,0.504696,18.100000000000005,43.17,6888.290000000001,20.480000000000004,19.100000000000005,21.000000000000004,21.100000000000005,23.0,-0.9900000000000001,22.77,0.9126,45.400000000000006,105.56000000000003,86.45364000000001,469.3,200.7,100.3,500.50000000000006,4100.0,4100.0,8.792195,4.664,1014.75293,788.531799,1563.0,16.61,1.3200000000000003,0.72,80.28200000000001,1.0680000000000003,0.04,7.85,667.789795,-2.142934,0.023891215812101477
2024-08-18 05:00:00,2.09,16.8,3.5,1.86,2.331215,0.504696,18.1,43.17000000000001,6888.289999999999,20.48,20.0,20.3,17.200000000000003,23.9,-0.9800000000000001,23.422,0.906525,44.7,104.99,85.98681000000002,461.8,195.30000000000004,100.1,500.80000000000007,4000.0,4000.0000000000005,9.0135,5.022,998.067993,768.548279,1563.0000000000005,16.61,1.3200000000000003,0.7200000000000002,80.28200000000001,1.068,0.04000000000000001,7.85,656.428345,-2.488515,0.02377069342038257
2024-08-18 06:00:00,2.09,16.8,3.5,1.86,2.331215,0.504696,18.1,43.17000000000001,6888.290000000001,20.48,21.100000000000005,20.300000000000004,21.600000000000005,23.4,-0.9900000000000001,23.166,0.913275,44.4,104.57000000000001,85.64283,462.0,198.70000000000002,100.1,502.40000000000003,4100.000000000001,4100.000000000001,8.817073,4.979,995.873901,776.662537,1563.0,16.610000000000003,1.32,0.72,80.28200000000001,1.068,0.04000000000000001,7.8500000000000005,664.474915,-2.821198,0.02365026472739568
2024-08-18 07:00:00,2.09,16.8,3.5,1.86,2.331215,0.504696,18.1,43.17000000000001,6888.290000000001,21.07,20.700000000000003,19.8,21.1,25.8,-0.9900000000000002,25.542,0.904635,43.8,103.63,84.87297,465.70000000000005,197.2,100.2,500.8,4100.0,4100.0,8.795122000000001,4.995,997.352356,778.2323,1566.0,16.610000000000003,1.3200000000000003,0.72,80.28200000000001,1.068,0.05000000000000002,7.96,681.532166,-2.589543,0.023529931562666306
2024-08-18 08:00:00,2.09,16.8,3.5,1.86,2.331215,0.504696,18.1,43.17000000000001,6888.290000000001,21.07,20.900000000000002,20.6,19.900000000000002,27.8,-0.99,27.522,0.91179,44.3,104.01000000000002,85.18419,460.50000000000006,200.80000000000007,99.8,509.20000000000005,3800.0,3800.0,9.615789,4.956,985.387878,763.327087,1566.0,16.61,1.32,0.7200000000000001,80.282,1.068,0.05000000000000002,7.96,700.649841,-2.830473,0.02340969575571998
2024-08-18 10:00:00,2.09,16.8,3.5,1.86,2.331215,0.504696,23.11,43.17,6888.290000000001,21.500000000000004,19.1,22.4,22.10000000000001,30.3,-0.9900000000000002,29.997,0.864945,45.400000000000006,100.85000000000001,77.54356500000002,510.80000000000007,220.50000000000003,104.40000000000002,524.9000000000001,3800.0,3800.0000000000005,9.936316000000001,4.589,997.285645,761.988342,1566.0,16.610000000000003,1.32,0.7200000000000001,80.28200000000001,1.0680000000000003,0.05000000000000001,7.96,712.105896,-2.861342,0.023169523533278516
2024-08-18 11:00:00,2.09,16.8,3.5,1.86,2.331215,0.504696,23.110000000000003,43.170000000000016,6888.290000000001,21.5,22.200000000000003,23.1,21.7,33.3,-0.9900000000000002,32.967,0.783675,48.20000000000001,97.73000000000002,75.144597,474.6,224.50000000000003,100.20000000000002,528.8000000000001,4000.000000000001,4000.0000000000005,9.435000000000002,4.116,985.291931,732.814087,1562.0000000000005,16.61,1.3200000000000003,0.7200000000000001,80.28200000000001,1.068,0.04,8.090000000000002,703.224609,-3.893691,0.023049590776834394
2024-08-18 12:00:00,2.09,16.8,3.5,1.86,2.331215,0.504696,23.11,43.17000000000001,6888.290000000001,21.5,21.9,21.2,21.600000000000005,33.4,-0.99,33.066,0.776655,51.800000000000004,92.68000000000002,71.261652,470.90000000000003,228.00000000000003,100.0,531.8000000000001,4000.0,4000.0,9.477,4.094,1016.865784,761.351379,1562.0,16.61,1.3200000000000003,0.7200000000000001,80.282,1.0680000000000003,0.04,8.090000000000002,683.240601,-4.025175,0.022929762696275377
2024-08-18 13:00:00,2.09,16.8,3.5,1.86,2.331215,0.504696,23.39,43.17,6888.289999999999,21.500000000000004,20.7,19.600000000000005,19.300000000000004,33.6,-1.0,33.6,0.791235,48.9,92.24000000000002,70.665064,456.6,232.60000000000002,99.7,536.2,3800.0000000000005,3800.0,10.040526,4.187,997.508362,772.161194,1562.0000000000002,16.61,1.3200000000000003,0.7200000000000002,80.282,1.0680000000000003,0.04000000000000001,8.090000000000002,680.488586,-4.119356,0.02281004112112697
2024-08-18 20:00:00,2.09,16.8,3.5,1.86,2.331215,0.504696,21.120000000000005,43.17000000000001,6888.290000000001,21.500000000000004,22.100000000000005,21.200000000000003,20.900000000000002,33.3,-1.0,33.3,0.704025,42.800000000000004,82.27000000000001,64.894576,234.90000000000003,83.70000000000002,72.20000000000002,340.70000000000005,2900.0,2900.0000000000005,8.542759,3.682,911.407776,736.574646,1528.0,16.450000000000003,1.3900000000000001,0.7300000000000001,80.506,0.924,0.05000000000000001,8.96,654.062744,-3.966444,0.021975125926728404
2024-08-18 21:00:00,2.09,16.8,3.5,1.86,2.331215,0.504696,24.810000000000002,43.17000000000001,6888.29,21.500000000000004,22.300000000000004,22.300000000000004,21.500000000000004,33.8,-0.9900000000000002,33.462,0.779085,45.10000000000001,86.52000000000001,65.05438800000002,350.00000000000006,107.79999999999998,89.30000000000001,391.80000000000007,3000.0,3000.0,9.622,4.322,958.911072,730.985291,1528.0000000000002,16.45,1.3900000000000001,0.73,80.50600000000001,0.924,0.05000000000000001,8.96,670.158081,-4.20101,0.02185632225778339
2024-08-18 22:00:00,2.09,16.8,3.5,1.86,2.331215,0.504696,24.810000000000002,43.170000000000016,6888.290000000001,21.5,21.0,21.700000000000003,22.500000000000004,34.0,-1.0,34.0,0.794205,45.70000000000001,90.93999999999998,68.37778600000001,348.4,107.39999999999999,88.8,387.29999999999995,3599.9999999999995,3600.0,7.935,4.534,999.996887,764.793884,1528.0000000000002,16.45,1.3900000000000001,0.7300000000000001,80.50600000000001,0.9240000000000002,0.05,8.96,674.611755,-3.48623,0.021737641559978604
2024-08-18 23:00:00,2.09,16.8,3.5,1.86,2.331215,0.504696,24.809999999999995,43.17000000000001,6888.29,21.500000000000004,23.3,21.000000000000004,21.100000000000005,30.1,-0.99,29.799,0.792315,45.2,89.74999999999999,67.483025,348.00000000000006,109.5,88.9,391.6,3500.0,3500.0,8.237143,4.539,1000.144043,772.553162,1528.0,16.45,1.3899999999999997,0.7300000000000001,80.50600000000001,0.9240000000000002,0.05,8.96,746.665649,-1.671774,0.021619085662839575
2024-08-19 01:00:00,2.09,16.8,3.5,1.86,2.331215,0.504696,22.500000000000004,40.64000000000001,6359.04,20.480000000000004,21.0,21.2,21.800000000000004,27.0,-0.99,26.73,0.881145,43.2,102.22999999999999,79.22825,365.4,117.5,88.9,410.9,3600.0,3599.9999999999995,8.33,4.752,1002.857605,772.058411,1520.0000000000002,16.450000000000003,1.39,0.7300000000000001,80.50600000000001,0.9240000000000002,0.05000000000000001,8.750000000000002,690.937134,-1.380308,0.021382355588660838
2024-08-19 02:00:00,2.09,16.8,3.5,1.86,2.331215,0.504696,22.500000000000004,40.64000000000001,6359.04,20.480000000000004,18.4,17.800000000000004,19.9,24.2,-1.0,24.2,0.87858,44.3,101.89000000000001,78.96475000000001,360.9,139.4,88.7,429.79999999999995,3700.0000000000005,3700.0,8.408108000000002,4.784,996.571655,780.609741,1520.0000000000002,16.5,1.4600000000000002,0.8300000000000001,80.31900000000002,0.891,0.05,8.75,677.929382,-2.671546,0.021264185070672143
2024-08-19 03:00:00,2.09,16.8,3.5,1.86,2.331215,0.504696,22.500000000000004,40.64000000000001,6359.040000000001,21.5,23.300000000000004,22.6,22.400000000000002,30.2,-1.0000000000000002,30.2,0.871695,45.4,101.88999999999999,78.96475000000001,381.4,147.6,91.10000000000001,438.2,3800.0,3800.0,8.357368,4.918,1005.541199,733.109924,1520.0000000000005,16.5,1.4600000000000002,0.83,80.31900000000002,0.8910000000000001,0.05000000000000001,8.75,665.043091,-2.607235,0.02114614667145126
2024-08-19 04:00:00,2.09,16.8,3.5,1.86,2.331215,0.504696,22.500000000000004,40.64,6359.039999999999,21.5,22.7,24.800000000000008,21.000000000000004,33.1,-0.99,32.769,0.87885,45.10000000000001,101.69999999999999,78.81750000000001,379.9,141.2,91.4,435.0,3800.0000000000005,3800.0,8.311579000000002,5.062,1011.951355,754.438843,1520.0,16.5,1.4600000000000002,0.8300000000000001,80.31900000000002,0.8910000000000001,0.05000000000000001,8.75,640.823975,-2.88287,0.021028242220523692
2024-08-19 05:00:00,2.09,16.8,3.5,1.86,2.331215,0.504696,23.39,40.64000000000001,6359.04,21.500000000000004,22.000000000000004,23.600000000000005,22.5,33.9,-1.0,33.9,0.873855,46.5,99.82,76.47210200000002,375.79999999999995,150.2,90.7,437.79999999999995,3900.0,3900.0,8.130769,5.037,1035.519775,792.0802,1541.0,16.5,1.4600000000000002,0.8300000000000001,80.31900000000002,0.891,0.04,8.01,647.630676,-2.497434,0.020910473547414956
2024-08-19 07:00:00,2.09,16.8,3.5,1.86,2.331215,0.504696,23.390000000000004,40.64000000000001,6359.040000000001,21.500000000000004,19.400000000000002,18.500000000000004,20.600000000000005,33.2,-1.0,33.2,0.87615,40.3,98.54999999999998,75.49915500000002,360.20000000000005,152.8,88.7,440.59999999999997,3400.0,3400.0,9.340588,5.106,939.104858,761.523682,1541.0000000000002,16.5,1.4600000000000002,0.8300000000000001,80.31900000000002,0.891,0.04000000000000001,8.01,762.5047,-2.276043,0.02067535085275607
2024-08-19 08:00:00,2.09,16.8,3.5,1.86,2.331215,0.504696,23.390000000000004,40.640000000000015,6359.04,21.500000000000004,19.5,19.700000000000003,22.699999999999996,32.1,-1.0,32.1,0.87291,41.099999999999994,99.37000000000002,76.12735700000002,363.7,126.5,89.4,429.6,3500.0,3500.0,8.897142999999998,5.058,936.708801,752.008667,1541.0,16.5,1.4600000000000004,0.83,80.31900000000002,0.8910000000000002,0.04000000000000001,8.010000000000002,706.182983,-1.860983,0.02055800049025692
2024-08-19 09:00:00,2.09,16.8,3.5,1.86,2.331215,0.504696,22.82,40.64000000000001,6359.039999999999,21.5,21.5,20.100000000000005,22.900000000000002,33.8,-1.0,33.8,0.87372,44.39999999999999,97.55000000000001,75.28909000000002,364.0,148.3,88.6,439.5,3600.0,3600.0,8.801667,4.548,951.113708,738.076782,1534.0,16.5,1.4600000000000002,0.8300000000000001,80.31900000000002,0.891,0.04000000000000001,7.8100000000000005,665.990234,-4.731839,0.02044079322367866
2024-08-19 10:00:00,2.09,16.8,3.5,1.86,2.331215,0.504696,22.820000000000004,40.64000000000001,6359.040000000001,21.5,22.8,22.8,18.100000000000005,33.7,-1.0000000000000002,33.7,0.88425,43.3,102.49000000000001,79.10178200000001,362.1,144.3,88.79999999999998,430.99999999999994,3699.9999999999995,3699.9999999999995,8.429188999999997,4.676,978.270447,744.350098,1534.0000000000002,16.500000000000004,1.46,0.83,80.31900000000002,0.891,0.04000000000000001,7.8100000000000005,673.095459,-4.272649,0.02032373088254682
2024-08-19 11:00:00,2.09,16.8,3.5,1.86,2.331215,0.504696,22.820000000000004,40.64,6359.040000000001,21.5,19.7,19.4,19.900000000000002,33.2,-1.0000000000000002,33.2,0.88263,44.2,102.28,78.93970400000002,370.2,160.0,89.19999999999999,460.1,3699.9999999999995,3700.0,8.907567999999998,4.716,964.494568,737.273132,1534.0,16.410000000000004,1.3600000000000003,0.83,80.51600000000002,0.8840000000000001,0.04000000000000001,7.8100000000000005,659.2677,-4.771668,0.020206815296386883
2024-08-19 13:00:00,2.09,16.8,3.5,1.86,2.331215,0.504696,22.820000000000004,40.64000000000001,6359.040000000001,21.500000000000004,20.800000000000004,21.000000000000004,20.100000000000005,34.4,-1.0000000000000002,34.4,0.87858,45.400000000000006,101.32,78.198776,381.6,236.09999999999997,91.1,538.4000000000001,3900.0000000000005,3900.0,9.684615000000004,4.722,968.772339,764.719421,1534.0,16.41,1.3600000000000003,0.8300000000000001,80.51600000000002,0.8840000000000001,0.04000000000000001,7.810000000000001,669.779114,-4.073414,0.019973431707084835
2024-08-19 14:00:00,2.09,16.8,3.5,1.86,2.331215,0.504696,22.230000000000004,40.64,6359.040000000001,21.5,22.300000000000004,22.4,21.1,33.7,-1.0,33.7,0.87912,44.1,100.47999999999999,78.14329600000002,390.0,161.8,91.2,445.9,3800.0,3799.9999999999995,8.480526,5.02,1012.056641,779.047119,1534.0000000000002,16.41,1.3600000000000003,0.8299999999999998,80.516,0.8839999999999999,0.04000000000000001,7.81,663.433289,-4.276956,0.019856967362993746
2024-08-19 15:00:00,2.09,16.8,3.5,1.86,2.331215,0.504696,22.230000000000004,40.64000000000001,6359.040000000001,21.500000000000004,22.300000000000004,21.900000000000002,21.800000000000004,33.2,-1.0,33.2,0.880605,40.9,99.31,77.23338700000001,384.5,153.5,90.90000000000002,450.2,3600.0,3600.0,9.018333,5.069,1004.390259,771.621826,1534.0000000000002,16.410000000000004,1.36,0.8300000000000001,80.51600000000002,0.884,0.04000000000000001,7.8100000000000005,653.873535,-4.453656,0.019740657091976626
2024-08-19 16:00:00,2.09,16.8,3.5,1.86,2.331215,0.504696,22.230000000000004,40.64,6359.04,21.500000000000004,22.1,20.300000000000004,20.799999999999997,33.9,-1.0000000000000002,33.9,0.8748,36.9,100.12,77.863324,373.5,156.3,89.20000000000002,451.9,3300.000000000001,3300.0,9.838182000000002,5.033,910.297119,758.256653,1534.0,16.41,1.36,0.8300000000000001,80.51600000000002,0.884,0.04000000000000001,7.809999999999999,662.202454,-4.511187,0.01962450272355899
2024-08-19 17:00:00,2.09,16.8,3.5,1.86,2.331215,0.504696,21.450000000000003,40.64000000000001,6359.04,21.500000000000004,21.200000000000003,21.3,19.4,35.0,-1.0,35.0,0.87777,40.10000000000001,100.21,78.714955,401.80000000000007,123.70000000000002,93.20000000000002,406.1,3300.0,3300.0000000000005,9.078182,4.762,900.678345,764.137146,1534.0000000000005,16.41,1.3600000000000005,0.8300000000000001,80.51600000000002,0.8840000000000001,0.04000000000000001,7.809999999999999,675.369995,-3.666952,0.019508506087266366
2024-08-19 18:00:00,2.09,16.8,3.5,1.86,2.331215,0.504696,21.450000000000003,40.64,6359.040000000001,21.500000000000004,20.200000000000003,20.9,21.200000000000003,34.7,-1.0,34.7,0.87534,40.400000000000006,101.85000000000001,80.00317500000001,400.70000000000005,120.7,92.70000000000002,405.70000000000005,3500.0000000000005,3500.0,8.544,4.74,968.900696,771.504089,1534.0000000000002,16.410000000000004,1.3600000000000003,0.8300000000000001,80.516,0.8840000000000001,0.04000000000000001,7.81,702.556885,-2.544825,0.019392669012624254
2024-08-19 20:00:00,2.09,16.8,3.5,1.86,2.331215,0.504696,21.45,40.64000000000001,6359.040000000001,21.5,21.500000000000004,22.200000000000003,23.300000000000004,34.8,-0.9900000000000001,34.452,0.847935,56.7,101.56,79.77538,386.2,123.0,93.3,402.90000000000003,2600.0000000000005,2600.0,11.450769000000001,4.724,1013.44397,670.959534,1534.0000000000002,16.29,1.43,0.89,80.62400000000001,0.766,0.04000000000000001,7.8100000000000005,651.792236,-4.038661,0.019161480866393625
2024-08-20 19:00:00,2.09,16.8,3.5,1.86,2.331215,0.504696,18.990000000000002,37.41,6247.68,21.500000000000004,19.200000000000003,20.600000000000005,20.600000000000005,31.71,-1.0,31.71,0.870345,41.0,102.57,83.091957,526.6000000000001,204.2,108.5,514.5,2100.0000000000005,2100.0000000000005,17.8,4.723,957.510986,795.336304,1542.0000000000005,16.240000000000002,1.35,0.7700000000000001,80.94700000000002,0.6930000000000001,0.05000000000000001,7.840000000000001,644.415894,-5.673134,0.016553951045117265
2024-08-20 20:00:00,2.09,16.8,3.5,1.86,2.331215,0.504696,18.990000000000002,37.41,6247.68,21.500000000000007,22.000000000000004,21.500000000000004,21.900000000000002,32.82,-0.99,32.4918,0.864675,43.70000000000001,102.56000000000002,83.083856,524.6,200.20000000000002,108.70000000000002,512.1,3700.0000000000005,3700.0000000000005,10.067027,4.738,967.986572,784.815918,1542.0,16.24,1.3500000000000003,0.7700000000000001,80.94700000000002,0.6930000000000001,0.05,7.840000000000001,632.793274,-3.420791,0.016442904736843948
2024-08-20 21:00:00,2.09,16.8,3.5,1.86,2.331215,0.504696,24.4,37.410000000000004,6247.68,21.500000000000004,21.7,20.900000000000002,20.300000000000004,32.49,-0.9900000000000001,32.1651,0.86454,43.4,102.83000000000001,77.73948000000001,546.1,205.70000000000005,107.90000000000002,511.50000000000006,3700.0,3700.0000000000005,10.044324000000001,4.726,980.736511,796.271423,1542.0000000000002,16.24,1.3500000000000005,0.77,80.947,0.6930000000000002,0.05000000000000001,7.840000000000002,656.52301,-3.923606,0.016332067387410026
2024-08-20 22:00:00,2.09,16.8,3.5,1.86,2.331215,0.504696,24.4,37.41,6247.679999999999,21.500000000000004,20.9,21.100000000000005,20.7,35.48,-1.0000000000000002,35.48,0.87345,42.6,102.79000000000002,77.70924000000001,548.0000000000001,206.2,108.60000000000002,513.0000000000001,3700.0000000000005,3700.0,10.08,4.678,955.291931,789.807007,1542.0,16.24,1.3500000000000005,0.7700000000000001,80.94700000000002,0.6930000000000001,0.05,7.840000000000001,651.603027,-4.227463,0.01622144082634101
2024-08-20 23:00:00,2.09,16.8,3.5,1.86,2.331215,0.504696,24.400000000000002,37.41,6247.68,21.500000000000004,22.400000000000002,22.2,22.1,33.57,-1.0,33.57,0.868995,40.70000000000001,100.92000000000002,76.29552,506.70000000000005,207.3,104.80000000000001,512.4000000000001,3500.0000000000005,3500.0,10.580571000000003,5.084,934.577332,776.039063,1544.0,16.240000000000002,1.3500000000000003,0.7699999999999999,80.947,0.6930000000000001,0.05000000000000001,8.210000000000003,645.550476,-4.57516,0.016111026883162415
2024-08-21 00:00:00,2.09,16.8,3.5,1.86,2.331215,0.504696,24.4,38.010000000000005,6402.680000000002,21.070000000000004,21.4,21.9,17.800000000000004,27.11,-0.99,26.8389,0.86886,40.2,98.99000000000001,74.83644000000001,481.4,196.00000000000003,101.20000000000002,503.69999999999993,3400.000000000001,3400.0,10.674706000000002,5.069,898.138733,756.942139,1544.0,16.300000000000004,1.3600000000000003,0.7900000000000001,80.875,0.6750000000000002,0.05,8.21,662.202454,-3.747022,0.016000827387399753
2024-08-21 01:00:00,2.09,16.8,3.5,1.86,2.331215,0.504696,25.36,38.010000000000005,6402.680000000001,21.500000000000004,21.3,21.300000000000004,22.200000000000003,41.04,-0.9900000000000001,40.6296,0.86076,42.60000000000001,103.22,77.04340800000001,458.9,138.20000000000002,98.9,431.90000000000003,3500.0,3500.0000000000005,9.099429,4.792,950.028076,756.873718,1544.0,16.300000000000004,1.36,0.7900000000000001,80.875,0.6750000000000002,0.05,8.21,675.843933,-3.459798,0.015890844168578534
2024-08-21 02:00:00,2.09,16.8,3.5,1.86,2.331215,0.504696,25.360000000000003,38.01,6402.68,21.5,22.1,21.500000000000004,21.600000000000005,33.55,-0.99,33.2145,0.873585,42.20000000000001,102.39000000000001,76.42389600000001,459.00000000000006,125.10000000000002,99.0,428.6000000000001,3700.0000000000005,3700.0,8.555676000000002,4.707,967.472717,768.096436,1544.0,16.3,1.36,0.79,80.87500000000001,0.675,0.05,8.210000000000003,657.09082,-4.199553,0.015781079056224286
2024-08-21 03:00:00,2.09,16.8,3.5,1.86,2.331215,0.504696,25.36,38.01,6402.68,21.5,19.7,21.500000000000004,18.7,33.63,-1.0000000000000002,33.63,0.865215,42.5,101.77000000000001,75.96112800000002,454.10000000000014,141.4,99.29999999999998,433.30000000000007,3700.0000000000005,3700.0000000000005,8.636757000000001,4.704,974.685486,767.475464,1542.0,16.300000000000004,1.3600000000000003,0.79,80.87500000000001,0.675,0.05000000000000001,8.39,656.14447,-3.766006,0.01567153387986251
2024-08-21 04:00:00,2.09,16.8,3.5,1.86,2.331215,0.504696,25.36,38.010000000000005,6402.68,21.500000000000004,21.800000000000004,21.700000000000003,21.5,33.6,-1.0000000000000002,33.6,0.897075,42.20000000000001,104.02,77.640528,456.80000000000007,145.1,99.0,439.70000000000005,3700.0,3700.0,8.735676000000002,4.96,1009.187012,763.804871,1542.0,16.3,1.3600000000000003,0.79,80.87500000000001,0.6750000000000003,0.05000000000000001,8.39,676.791809,-3.229166,0.01556221046901872
2024-08-21 05:00:00,2.09,16.8,3.5,1.86,2.331215,0.504696,24.130000000000003,38.010000000000005,6402.680000000001,21.500000000000004,21.8,21.600000000000005,21.6,33.4,-0.99,33.066,0.8991,41.3,106.55000000000001,80.83948500000001,445.9,144.20000000000002,98.6,441.4,3800.0000000000005,3800.0,8.526316,4.952,1003.569885,776.849487,1542.0000000000002,15.62,1.3200000000000003,0.8300000000000001,81.514,0.7160000000000001,0.05,8.390000000000002,685.519531,-3.44613,0.015453110653218433
2024-08-21 06:00:00,2.09,16.8,3.5,1.86,2.331215,0.504696,24.130000000000003,38.01,6402.68,21.5,20.900000000000002,21.100000000000005,21.500000000000004,30.3,-1.0,30.3,0.901665,41.50000000000001,104.68,79.420716,446.9000000000001,148.50000000000003,98.90000000000002,440.70000000000005,3900.0000000000005,3900.0000000000005,8.301538000000003,5.33,1030.283569,796.468994,1542.0,15.620000000000001,1.3200000000000003,0.8299999999999998,81.51400000000001,0.7160000000000001,0.05000000000000001,8.390000000000002,662.581116,-4.188175,0.01534423626198717
2024-08-21 07:00:00,2.09,16.8,3.5,1.86,2.331215,0.504696,24.130000000000003,38.01,6402.68,21.5,22.600000000000005,22.000000000000004,22.500000000000004,33.6,-0.99,33.264,0.898695,41.300000000000004,103.69,78.669603,448.10000000000014,146.40000000000003,98.9,441.1000000000001,3800.0,3800.0000000000005,8.526316,5.315,1011.918945,795.140259,1545.0000000000002,15.620000000000001,1.3200000000000003,0.8300000000000001,81.51400000000001,0.7160000000000002,0.05,8.400000000000002,655.576721,-3.377789,0.015235589124850433
2024-08-21 08:00:00,2.09,16.8,3.5,1.86,2.331215,0.504696,24.13,38.01,6402.679999999999,21.5,21.200000000000003,21.500000000000004,21.5,34.8,-0.99,34.452,0.902205,41.900000000000006,104.18,79.04136600000001,464.1000000000001,150.8,99.00000000000001,441.6,3900.0,3900.0000000000005,8.316923000000001,5.293,1001.833679,764.901306,1545.0,15.62,1.3200000000000003,0.8300000000000001,81.514,0.7160000000000001,0.05,8.4,648.198059,-3.143461,0.015127171071333746
2024-08-21 09:00:00,2.09,16.8,3.5,1.86,2.331215,0.504696,20.01,38.01,6402.680000000001,21.5,20.200000000000003,19.9,20.900000000000006,33.0,-1.0000000000000002,33.0,0.893295,39.7,104.81000000000002,83.837519,462.2,143.40000000000003,99.10000000000001,440.30000000000007,3800.0000000000005,3800.0000000000005,8.516842,5.003,976.839233,729.037781,1545.0,15.62,1.3200000000000003,0.8300000000000001,81.514,0.7160000000000001,0.05,8.400000000000002,640.634949,-3.088732,0.015018983930962612
2024-08-21 10:00:00,2.09,16.8,3.5,1.86,2.331215,0.504696,20.010000000000005,38.01,6402.680000000001,21.500000000000004,22.9,23.2,23.800000000000004,35.0,-0.9900000000000001,34.65,0.91314,39.7,101.19,80.941881,528.8000000000001,163.8,106.8,462.0,3900.0,3900.0,8.750769000000002,5.314,973.775574,713.214233,1545.0,15.620000000000003,1.32,0.83,81.51399999999998,0.716,0.05,8.400000000000002,642.525269,-2.699238,0.014911029533262557
2024-08-21 13:00:00,2.09,16.8,3.5,1.86,2.331215,0.504696,20.200000000000003,38.010000000000005,6402.680000000001,21.5,21.700000000000003,21.700000000000003,22.400000000000002,33.2,-1.0000000000000002,33.2,0.914895,42.900000000000006,105.68,84.33264,566.5,147.80000000000004,112.1,443.1000000000001,4100.000000000001,4100.000000000001,8.124878,4.965,1028.840942,758.621338,1555.0000000000005,15.620000000000001,1.3200000000000003,0.83,81.514,0.7160000000000001,0.05000000000000001,8.54,680.868042,-2.69933,0.014588581091443965
2024-08-21 14:00:00,2.09,16.8,3.5,1.86,2.331215,0.504696,20.200000000000003,38.01,6402.680000000001,21.500000000000007,18.900000000000002,21.800000000000004,19.4,33.1,-1.0,33.1,0.91233,42.900000000000006,105.44,84.14112000000002,597.5,179.60000000000002,115.7,492.2,4100.0,4100.0,8.896098000000002,4.86,1032.567139,784.875916,1555.0,15.62,1.3200000000000003,0.8300000000000001,81.51400000000001,0.7160000000000001,0.05000000000000001,8.54,782.678833,-2.070533,0.014481575959683338
2024-08-21 15:00:00,2.09,16.8,3.5,1.86,2.331215,0.504696,20.200000000000003,38.01,6402.68,21.5,20.7,21.3,22.000000000000004,33.8,-1.0,33.8,0.908685,41.5,104.23000000000002,83.17554000000001,595.5,178.2,115.50000000000003,491.1,4000.0,4000.000000000001,9.099000000000002,5.308,1044.257813,804.049805,1555.0,16.21,1.42,0.7600000000000001,80.97500000000001,0.635,0.05,8.540000000000001,787.348083,-2.67606,0.014374812718221358
2024-08-21 16:00:00,2.09,16.8,3.5,1.86,2.331215,0.504696,20.200000000000003,38.010000000000005,6402.68,21.500000000000004,22.000000000000004,21.800000000000004,19.6,34.26,-1.0,34.26,0.90639,41.5,105.311213,84.038348,599.2,180.6,155.6,489.6,4000.0000000000005,4000.000000000001,9.678000000000003,5.314,1041.935059,799.636475,1550.0,16.21,1.4200000000000002,0.76,80.97500000000001,0.6350000000000001,0.05000000000000001,8.150000000000002,772.967773,-3.100923,0.014268293196583532
2024-08-21 17:00:00,2.09,16.8,3.5,1.86,2.331215,0.504696,22.910000000000004,38.010000000000005,6402.68,21.500000000000004,21.000000000000004,20.900000000000002,20.900000000000006,34.28,-0.99,33.9372,0.96822,41.5,108.22999999999999,83.434507,601.8,170.00000000000003,115.80000000000001,490.29999999999995,3900.0,3900.0000000000005,9.324615,5.284,1000.85614,788.776245,1550.0000000000002,16.210000000000004,1.42,0.76,80.97500000000001,0.6350000000000001,0.05,8.150000000000002,743.582031,-4.370463,0.01416201922429538
2024-08-21 19:00:00,2.09,16.8,3.5,1.86,2.331215,0.504696,22.910000000000004,38.010000000000005,6402.68,21.500000000000004,18.2,17.500000000000004,18.1,3.93,-0.9600000000000001,3.7728,0.96876,41.70000000000001,112.56,86.77250400000003,575.3,182.60000000000002,113.3,490.5,3900.0000000000005,3900.0000000000005,9.289231000000001,5.206,1028.313477,802.757141,1550.0,16.210000000000004,1.4200000000000002,0.76,80.97500000000001,0.635,0.05,8.150000000000002,711.819153,-3.584854,0.013950215245870135
2024-08-21 20:00:00,2.09,16.8,3.5,1.86,2.331215,0.504696,22.910000000000004,38.010000000000005,6402.68,21.500000000000004,22.6,21.9,22.200000000000003,34.43,-1.0,34.43,0.971865,40.400000000000006,112.82,86.97293800000001,580.6,181.0,113.5,486.70000000000005,3800.0000000000005,3800.0000000000005,9.476842000000001,5.213,1018.191956,812.164185,1550.0000000000002,16.21,1.4200000000000002,0.76,80.975,0.635,0.05,8.150000000000002,675.085693,-2.704067,0.01384468889878408
2024-08-21 21:00:00,2.09,16.8,3.5,1.86,2.331215,0.504696,22.91,38.010000000000005,6402.68,21.500000000000004,21.100000000000005,21.700000000000003,19.200000000000003,31.91,-0.99,31.5909,0.96552,40.60000000000001,112.83,86.980647,581.8,185.50000000000003,113.80000000000001,495.80000000000007,3700.0,3700.000000000001,9.885405000000002,5.215,1009.645569,793.444275,1556.0000000000002,16.17,1.3100000000000003,0.8,81.11500000000001,0.6050000000000001,0.05,8.260000000000002,643.659668,-2.921867,0.013739415419149746
