Repository: DvEz373/antam-project

# Optimization of Fuel and Reductant Usage in Nickel Calcination Process with Machine Learning

## 📌 Project Overview
This project focuses on optimizing fuel and reductant consumption in the **nickel calcination process** at PT ANTAM Tbk's **Nickel Mining Business Unit Kolaka**. By implementing **machine learning-based systems**, the project aims to enhance efficiency, reduce costs, and improve environmental sustainability in the **Rotary Kiln Electric Furnace (RKEF) process**.

## 📌 Methodology
The study follows a **CRISP-DM (Cross Industry Standard Process for Data Mining)** approach:
1. **Business Understanding**  
   - Understanding operational challenges and optimization opportunities.

File: new-data/filtered_intersection_df.csv (part 4 of 20)
time,ni_in,fe_in,sio2_in,cao_in,mgo_in,al2o3_in,fe_ni,s_m,bc,loi_in,mc_kilnfeed,fc_coal,gcv_coal,voltage_pry,voltage_sec,current_pry,current_sec1,current_sec2,current_sec3,load,power_factor,realisasi_beban,rpm,kg_tco,charge_kiln,tdo,pry_p,sec_p,pry_v,sec_v,total_coal,total_fuel,a_f_ratio,reductor_consume,t_tic162,t_tic163,metal_temp,ni_met,c_met,si_met,fe_met,s_met,ni_slag,fe_slag,t_kalsin,pic_161,loi_kalsin
2024-08-16 11:00:00,2.09,16.8,33.01,3.5,14.16,1.86,8.038278,2.331215,0.504696,,22.47,37.14,6303.28,-0.1,0.5,14.04,0.0,0.0,0.0,0.0,-1.0,0.0,-0.000945,,,0.0,,,,,,,,0.0,39.097351,38.190956,1580.0,16.7,1.44,0.7,79.612,1.548,0.04,6.47,37.95993,-10.306575,
2024-08-16 12:00:00,2.09,16.8,33.01,3.5,14.16,1.86,8.038278,2.331215,0.504696,,22.47,37.14,6303.28,-0.1,0.3,14.04,0.0,0.0,0.0,0.0,-1.0,0.0,-0.000945,,,0.0,,,,,,,,0.0,38.587105,37.886848,1580.0,16.7,1.44,0.7,79.612,1.548,0.04,6.47,36.686684,-10.325423,
2024-08-16 13:00:00,2.09,16.8,33.01,3.5,14.16,1.86,8.038278,2.331215,0.504696,,22.47,37.14,6303.28,-0.1,0.5,14.04,0.0,0.0,0.0,0.0,-1.0,0.0,-0.001215,,,0.0,,,,,,,,0.0,37.737583,37.115768,1580.0,16.7,1.44,0.7,79.612,1.548,0.04,6.47,36.686684,-10.103288,
2024-08-16 14:00:00,2.09,16.8,33.01,3.5,14.16,1.86,8.038278,2.331215,0.504696,,22.47,37.14,6303.28,-0.1,0.5,14.04,0.0,0.0,0.0,0.0,-1.0,0.0,-0.001215,,,0.0,,,,,,,,0.0,37.556522,37.165989,1580.0,16.7,1.44,0.7,79.612,1.548,0.04,6.47,36.588692,-10.345473,
2024-08-16 15:00:00,2.09,16.8,33.01,3.5,14.16,1.86,8.038278,2.331215,0.504696,,22.47,37.14,6303.28,-0.1,0.6,14.04,0.0,0.0,0.0,0.0,-1.0,0.0,-0.00108,,,0.0,,,,,,,,0.0,36.892063,36.927158,1580.0,16.7,1.44,0.7,79.612,1.548,0.04,6.47,36.392689,-10.760592,
2024-08-16 16:00:00,2.09,16.8,33.01,3.5,14.16,1.86,8.038278,2.331215,0.504696,,22.47,37.14,6303.28,-0.1,0.6,14.04,0.0,0.1,0.0,0.0,-1.0,0.0,-0.00108,0.0,0.0,0.0,-15.6,-7.0,-3.6,121.0,0.0,0.0,,0.0,36.926586,36.726151,1580.0,16.7,1.44,0.7,79.612,1.548,0.04,6.47,35.706444,-12.766259,
2024-08-16 17:00:00,2.09,16.8,33.01,3.5,14.16,1.86,8.038278,2.331215,0.504696,,22.47,37.14,6303.28,-0.1,0.2,14.04,0.0,0.0,0.0,0.0,-1.0,0.0,-0.00135,0.0,0.0,0.0,-13.3,-7.0,-3.7,65.6,0.0,0.0,,0.0,36.441437,36.12714,1580.0,16.7,1.44,0.7,79.612,1.548,0.04,6.47,34.921741,-10.348229,
2024-08-16 18:00:00,2.09,16.8,33.01,3.5,14.16,1.86,8.038278,2.331215,0.504696,,22.47,37.14,6303.28,-0.1,0.3,14.04,0.0,0.0,0.0,0.0,-1.0,0.0,-0.000945,0.0,0.0,0.0,-13.5,-7.0,-3.6,3.6,0.0,0.0,,0.0,35.528011,35.814945,1580.0,16.7,1.44,0.7,79.612,1.548,0.04,6.47,34.234753,-10.501128,
2024-08-16 19:00:00,2.09,16.8,33.01,3.5,14.16,1.86,8.038278,2.331215,0.504696,,22.47,37.14,6303.28,-0.1,0.3,14.04,0.0,0.0,0.0,0.0,-1.0,0.0,-0.001215,0.0,0.0,0.0,-13.3,-7.0,-3.6,3.6,0.0,0.0,,0.0,36.009628,35.49979,1580.0,16.7,1.44,0.7,79.612,1.548,0.04,6.47,34.431068,-10.566017,
2024-08-16 20:00:00,2.09,16.8,33.01,3.5,14.16,1.86,8.038278,2.331215,0.504696,,22.47,37.14,6303.28,-0.1,0.5,14.04,0.0,0.0,0.0,0.0,-1.0,0.0,-0.000945,0.0,0.0,0.0,-13.5,-7.0,-3.6,3.4,0.0,0.0,,0.0,35.338497,34.863503,1580.0,16.7,1.44,0.7,79.612,1.548,0.04,6.47,33.645622,-11.562654,
2024-08-16 21:00:00,2.09,16.8,33.01,3.5,14.16,1.86,8.038278,2.331215,0.504696,,22.47,37.14,6303.28,-0.1,0.5,14.04,0.0,0.0,0.0,0.0,-1.0,0.0,-0.000945,0.0,0.0,0.0,-13.5,-7.0,-3.6,3.3,0.0,0.0,,0.0,34.207134,34.370834,1580.0,16.7,1.44,0.7,79.612,1.548,0.04,6.47,33.252728,-10.661365,
2024-08-16 22:00:00,2.09,16.8,33.01,3.5,14.16,1.86,8.038278,2.331215,0.504696,,22.47,37.14,6303.28,-0.1,0.2,14.04,0.0,0.0,0.0,0.0,-1.0,0.0,-0.000945,0.0,0.0,0.0,-14.0,-7.0,-3.6,3.2,0.0,0.0,,0.0,34.384129,34.069584,1580.0,16.7,1.44,0.7,79.612,1.548,0.04,6.47,32.663174,-11.558532,
2024-08-16 23:00:00,2.09,16.8,33.01,3.5,14.16,1.86,8.038278,2.331215,0.504696,,22.47,37.14,6303.28,-0.1,0.5,14.04,0.0,0.0,0.0,0.0,-1.0,0.0,-0.000675,0.0,0.0,0.0,-13.7,-7.0,-3.6,3.2,0.0,0.0,,0.0,33.594257,33.894844,1580.0,16.7,1.44,0.7,79.612,1.548,0.04,6.47,32.269997,-11.057584,
2024-08-17 00:00:00,2.09,16.8,33.01,3.5,14.16,1.86,8.038278,2.331215,0.504696,,22.47,35.94,6069.39,29.8,205.4,14.04,6.1,5.2,4.6,0.6,-1.0,0.6,-0.000945,0.0,0.0,0.0,-13.7,-7.0,-3.6,3.3,0.0,0.0,,0.0,33.352386,33.226364,1580.0,16.7,1.44,0.7,79.612,1.548,0.04,6.47,31.483294,-11.432444,
2024-08-17 01:00:00,2.09,16.8,33.01,3.5,14.16,1.86,8.038278,2.331215,0.504696,,22.47,35.94,6069.39,29.6,196.5,14.04,15.1,13.8,12.4,4.6,-0.97,4.462,-0.000675,0.0,0.0,0.0,-14.7,-7.1,-3.6,-3.6,0.0,0.0,,0.0,32.77058,32.955105,1580.0,16.7,1.44,0.7,79.612,1.548,0.04,6.47,30.892969,-12.321521,
2024-08-17 02:00:00,2.09,16.8,33.01,3.5,14.16,1.86,8.038278,2.331215,0.504696,,22.47,35.94,6069.39,29.7,145.5,14.04,14.4,13.4,13.4,5.9,-0.99,5.841,-0.00081,0.0,0.0,0.0,-13.4,-7.0,-3.6,-3.6,0.0,0.0,,0.0,32.644989,31.972616,1580.0,16.7,1.44,0.7,79.612,1.548,0.04,6.47,30.597712,-10.583724,
2024-08-17 03:00:00,2.09,16.8,33.01,3.5,14.16,1.86,8.038278,2.331215,0.504696,,22.47,35.94,6069.39,29.5,142.1,14.04,15.8,14.8,14.8,5.0,-0.92,4.6,-0.00081,0.0,0.0,0.0,-13.0,-7.0,-3.6,-3.6,0.0,0.0,,0.0,31.592817,31.774956,1580.0,16.5,1.41,0.7,80.007,1.383,0.04,6.47,30.597712,-9.882502,
2024-08-17 04:00:00,2.09,16.8,33.01,3.5,14.16,1.86,8.038278,2.331215,0.504696,,22.47,35.94,6069.39,29.3,177.6,24.57,24.2,22.4,23.5,7.9,-0.88,6.952,-0.000675,0.0,0.0,0.0,-23.7,-7.0,-3.6,3.8,0.0,0.0,,0.0,31.569324,31.299957,1580.0,16.5,1.41,0.7,80.007,1.383,0.04,6.47,30.597712,-20.517408,
2024-08-17 05:00:00,2.09,16.8,33.01,3.5,14.16,1.86,8.038278,2.331215,0.504696,,22.47,35.94,6069.39,29.4,150.8,24.57,22.9,21.7,22.7,9.4,-0.86,8.084,-0.000675,0.0,0.0,0.0,-23.7,-7.0,-3.6,3.8,0.0,0.0,,0.0,31.532482,31.186192,1580.0,16.5,1.41,0.7,80.007,1.383,0.04,6.47,29.613049,-20.517109,
2024-08-17 06:00:00,2.09,16.8,33.01,3.5,14.16,1.86,8.038278,2.331215,0.504696,,22.47,35.94,6069.39,29.3,148.5,24.57,23.5,22.1,22.6,8.2,-0.87,7.134,-0.000675,0.0,0.0,0.0,-23.7,-7.0,-3.6,3.8,0.0,0.0,,0.0,31.271391,30.857538,1580.0,16.5,1.41,0.7,80.007,1.383,0.04,6.47,29.613049,-20.518427,
2024-08-17 07:00:00,2.09,16.8,33.01,3.5,14.16,1.86,8.038278,2.331215,0.504696,,22.47,35.94,6069.39,29.5,135.3,14.04,18.4,17.2,17.5,7.0,-0.89,6.23,-0.00081,0.0,0.0,0.0,-23.8,-7.0,-3.6,151.9,0.0,0.0,,0.0,30.669662,31.007959,1580.0,16.5,1.41,0.7,80.007,1.383,0.04,6.47,30.007,-20.516335,
2024-08-17 08:00:00,2.09,16.8,33.01,3.5,14.16,1.86,8.038278,2.331215,0.504696,,22.47,35.94,6069.39,29.5,138.3,14.04,18.0,16.5,17.0,5.8,-0.89,5.162,-0.000675,0.0,0.0,0.0,-23.5,-7.0,-3.4,129.3,0.0,0.0,,0.0,31.568394,31.149435,1580.0,16.5,1.41,0.7,80.007,1.383,0.04,6.47,31.483294,-20.521044,
2024-08-17 09:00:00,2.09,16.8,33.01,3.5,14.16,1.86,8.038278,2.331215,0.504696,,22.47,35.94,6069.39,29.4,139.5,14.04,17.9,16.2,16.8,5.7,-0.89,5.073,-0.00081,0.0,0.0,0.0,14.3,-1.0,15.6,128.0,0.0,0.0,,0.0,62.165203,58.961746,1580.0,16.5,1.41,0.7,80.007,1.383,0.04,6.47,34.82362,-9.254232,
2024-08-17 10:00:00,2.09,16.8,33.01,3.5,14.16,1.86,8.038278,2.331215,0.504696,,22.47,35.94,6069.39,29.7,2.4,14.04,0.0,0.0,0.0,5.5,-0.99,5.445,0.096255,0.0,0.0,0.0,9.0,0.4,0.5,127.0,0.0,0.0,,0.0,546.980957,460.822357,1580.0,16.5,1.41,0.7,80.007,1.383,0.04,6.47,129.517883,-8.292635,
2024-08-17 11:00:00,2.09,16.8,33.01,3.5,14.16,1.86,8.038278,2.331215,0.504696,,22.47,35.94,6069.39,29.6,139.8,14.04,16.9,16.1,16.4,5.2,-0.9,4.68,0.09639,0.0,0.0,0.0,9.0,1.1,0.4,126.6,0.0,0.0,,0.0,590.417114,483.359039,1580.0,16.5,1.41,0.7,80.007,1.383,0.04,6.47,246.215164,-8.267001,
2024-08-17 12:00:00,2.09,16.8,33.01,3.5,14.16,1.86,8.038278,2.331215,0.504696,,22.47,35.94,6069.39,29.7,138.6,14.04,16.4,16.2,16.1,4.6,-0.91,4.186,0.096255,0.0,0.0,0.0,9.9,1.1,0.4,127.4,0.0,0.0,,0.0,645.192139,525.603699,1580.0,16.5,1.41,0.7,80.007,1.383,0.04,6.47,353.867737,-7.852629,
2024-08-17 13:00:00,2.09,16.8,33.01,3.5,14.16,1.86,8.038278,2.331215,0.504696,,21.68,35.94,6069.39,29.6,142.2,14.04,17.0,15.8,16.1,5.5,-0.9,4.95,0.474525,13.5,37.0,28.9784,30.0,0.2,21.4,127.7,0.0,0.0,,2.333,721.354492,581.481079,1580.0,16.5,1.41,0.7,80.007,1.383,0.04,6.47,318.257446,-8.887326,
2024-08-17 14:00:00,2.09,16.8,33.01,3.5,14.16,1.86,8.038278,2.331215,0.504696,,21.68,35.94,6069.39,29.3,177.2,17.87,23.1,21.9,22.4,8.1,-0.9,7.29,0.604665,15.4,61.06,47.822192,47.7,52.6,28.6,274.4,0.0,0.0,,3.349,759.936401,632.621399,1580.0,16.5,1.41,0.7,80.007,1.383,0.04,6.47,286.462158,-6.778539,
2024-08-17 15:00:00,2.09,16.8,33.01,3.5,14.16,1.86,8.038278,2.331215,0.504696,,21.68,35.94,6069.39,29.2,178.4,17.87,24.7,22.3,23.7,9.6,-0.87,8.352,0.76194,26.5,79.76,62.468032,189.2,80.6,64.4,313.7,1300.0,1300.0,17.450769,4.238,922.980103,623.729065,1580.0,16.5,1.41,0.7,80.007,1.383,0.04,6.47,265.926697,-1.986272,
2024-08-17 16:00:00,2.09,16.8,33.01,3.5,14.16,1.86,8.038278,2.331215,0.504696,,21.68,35.94,6069.39,29.5,182.1,17.87,22.0,22.2,20.0,9.5,-0.91,8.645,0.89154,44.8,93.52,73.244864,321.2,94.7,85.3,364.7,3000.0,3000.0,9.0,3.049,931.689636,663.464172,1580.0,16.5,1.41,0.7,80.007,1.383,0.04,6.47,294.786041,-3.626422,
2024-08-17 17:00:00,2.09,16.8,33.01,3.5,14.16,1.86,8.038278,2.331215,0.504696,,21.63,35.94,6069.39,29.3,180.0,17.87,22.6,21.7,21.2,9.1,-0.9,8.19,0.885465,45.1,96.78,75.846486,356.2,174.8,89.3,455.7,3600.0,3600.0,9.083333,4.767,904.404724,663.329651,1580.0,16.5,1.41,0.7,80.007,1.383,0.04,6.47,390.192871,-3.233676,
2024-08-17 18:00:00,2.09,16.8,33.01,3.5,14.16,1.86,8.038278,2.331215,0.504696,,21.63,35.94,6069.39,29.3,182.1,17.87,23.4,23.1,22.1,9.4,-0.88,8.272,0.889515,39.1,99.61,78.064357,464.4,216.0,101.7,504.8,3900.0,3900.0,9.330769,4.791,930.726868,693.978271,1580.0,16.5,1.41,0.7,80.007,1.383,0.04,6.47,427.583069,-3.8549,
2024-08-17 19:00:00,2.09,16.8,33.01,3.5,14.16,1.86,8.038278,2.331215,0.504696,,21.63,35.94,6069.39,29.4,177.9,17.87,24.5,24.4,23.3,9.8,-0.88,8.624,0.909495,41.0,104.84,82.163108,545.1,179.7,110.2,481.2,4300.0,4300.0,8.252093,4.697,945.868591,726.204712,1580.0,16.5,1.41,0.7,80.007,1.383,0.04,6.47,438.436188,-4.787013,
2024-08-17 20:00:00,2.09,16.8,33.01,3.5,14.16,1.86,8.038278,2.331215,0.504696,,21.63,35.94,6069.39,29.4,173.4,17.87,25.5,25.3,23.3,10.0,-0.88,8.8,0.88263,40.6,105.66,82.805742,541.2,206.7,110.0,501.8,4300.0,4300.0,8.536744,4.698,969.19812,738.450256,1580.0,16.5,1.41,0.7,80.007,1.383,0.04,6.47,455.958618,-4.262635,
2024-08-17 21:00:00,2.09,16.8,33.01,3.5,14.16,1.86,8.038278,2.331215,0.504696,,21.64,35.94,6069.39,29.3,172.1,17.87,24.6,23.3,24.0,9.9,-0.89,8.811,0.8775,40.6,105.86,82.951896,554.1,225.2,110.1,527.4,4300.0,4300.0,8.895349,4.703,1001.139526,788.376953,1580.0,16.5,1.41,0.7,80.007,1.383,0.04,6.47,512.417908,-2.837955,
2024-08-17 22:00:00,2.09,16.8,33.01,3.5,14.16,1.86,8.038278,2.331215,0.504696,,21.64,35.94,6069.39,29.2,170.7,17.87,25.2,24.0,24.9,10.1,-0.88,8.888,0.882495,40.5,103.6,81.18096,540.5,233.7,110.4,523.0,4200.0,4200.0,9.048571,4.975,1001.082458,804.005859,1580.0,16.5,1.41,0.7,80.007,1.383,0.04,6.47,574.473206,-4.06973,
2024-08-17 23:00:00,2.09,16.8,33.01,3.5,14.16,1.86,8.038278,2.331215,0.504696,,21.64,35.94,6069.39,29.4,170.0,17.87,23.1,23.8,24.2,10.0,-0.89,8.9,0.884385,39.2,104.5,81.8862,536.3,233.6,110.1,525.0,4100.0,4100.0,9.294146,4.973,986.525574,814.657288,1580.0,16.5,1.41,0.7,80.007,1.383,0.04,6.47,649.049194,-4.056451,
2024-08-18 00:00:00,2.09,16.8,33.01,3.5,14.16,1.86,8.038278,2.331215,0.504696,,21.64,43.17,6888.29,29.1,269.3,20.48,26.8,26.7,29.3,12.0,-0.93,11.16,0.88128,44.8,104.6,81.96456,573.7,230.4,110.4,531.0,2100.0,5988.888889,6.4259,4.975,998.792969,797.797913,1580.0,16.5,1.41,0.7,80.007,1.383,0.04,6.47,719.952637,-3.313668,
2024-08-18 01:00:00,2.09,16.8,33.01,3.5,14.16,1.86,8.038278,2.331215,0.504696,,19.29,43.17,6888.29,29.1,299.7,23.4,28.9,33.6,33.6,19.2,-0.95,18.24,0.871425,42.9,105.87,85.447677,470.6,195.7,100.4,501.3,3500.0,3500.0,10.314857,4.673,979.507874,790.507813,1580.0,16.5,1.41,0.7,80.007,1.383,0.04,6.47,701.889282,-3.928163,
2024-08-18 02:00:00,2.09,16.8,33.01,3.5,14.16,1.86,8.038278,2.331215,0.504696,,19.29,43.17,6888.29,28.9,311.4,23.4,32.7,32.5,32.0,22.8,-0.94,21.432,0.90666,45.1,105.04,84.777784,439.4,186.8,97.7,491.8,4000.0,4000.0,8.8425,4.677,1003.9375,791.896179,1580.0,16.5,1.41,0.7,80.007,1.383,0.04,6.47,653.400452,-3.837282,
2024-08-18 03:00:00,2.09,16.8,33.01,3.5,14.16,1.86,8.038278,2.331215,0.504696,,18.1,43.17,6888.29,29.3,471.2,23.4,22.6,23.6,22.4,22.3,-0.98,21.854,0.911925,45.4,105.66,86.53554,442.1,186.4,97.7,486.6,4000.0,4000.0,8.7645,4.689,992.776428,783.423035,1580.0,16.5,1.41,0.7,80.007,1.383,0.04,6.47,671.200317,-4.681889,
2024-08-18 04:00:00,2.09,16.8,33.01,3.5,14.16,1.86,8.038278,2.331215,0.504696,,18.1,43.17,6888.29,29.3,530.3,20.48,19.1,21.0,21.1,23.0,-0.99,22.77,0.9126,45.4,105.56,86.45364,469.3,200.7,100.3,500.5,4100.0,4100.0,8.792195,4.664,1014.75293,788.531799,1580.0,16.5,1.41,0.7,80.007,1.383,0.04,6.47,661.634399,-1.983184,
2024-08-18 05:00:00,2.09,16.8,33.01,3.5,14.16,1.86,8.038278,2.331215,0.504696,,18.1,43.17,6888.29,29.4,535.5,20.48,20.0,20.3,17.2,23.9,-0.98,23.422,0.906525,44.7,104.99,85.98681,461.8,195.3,100.1,500.8,4000.0,4000.0,9.0135,5.022,998.067993,768.548279,1581.0,16.5,1.41,0.7,80.007,1.383,0.05,6.84,678.97229,-2.377391,
2024-08-18 06:00:00,2.09,16.8,33.01,3.5,14.16,1.86,8.038278,2.331215,0.504696,,18.1,43.17,6888.29,29.3,515.0,20.48,21.1,20.3,21.6,23.4,-0.99,23.166,0.913275,44.4,104.57,85.64283,462.0,198.7,100.1,502.4,4100.0,4100.0,8.817073,4.979,995.873901,776.662537,1581.0,16.5,1.41,0.7,80.007,1.383,0.05,6.84,667.789795,-2.364658,
2024-08-18 07:00:00,2.09,16.8,33.01,3.5,14.16,1.86,8.038278,2.331215,0.504696,,18.1,43.17,6888.29,29.3,591.5,21.07,20.7,19.8,21.1,25.8,-0.99,25.542,0.904635,43.8,103.63,84.87297,465.7,197.2,100.2,500.8,4100.0,4100.0,8.795122,4.995,997.352356,778.2323,1581.0,16.5,1.41,0.7,80.007,1.383,0.05,6.84,678.024231,-2.252361,
2024-08-18 08:00:00,2.09,16.8,33.01,3.5,14.16,1.86,8.038278,2.331215,0.504696,,18.1,43.17,6888.29,29.3,589.5,21.07,20.9,20.6,19.9,27.8,-0.99,27.522,0.91179,44.3,104.01,85.18419,460.5,200.8,99.8,509.2,3800.0,3800.0,9.615789,4.956,985.387878,763.327087,1581.0,16.5,1.41,0.7,80.007,1.383,0.05,6.84,653.305847,-1.810657,
2024-08-18 09:00:00,2.09,16.8,33.01,3.5,14.16,1.86,8.038278,2.331215,0.504696,,23.11,43.17,6888.29,29.3,630.2,21.07,16.0,19.4,20.8,27.6,-0.99,27.324,0.9072,44.7,100.42,77.212938,465.9,201.3,100.5,509.4,3800.0,3800.0,9.63,4.122,966.833679,764.214722,1581.0,16.58,1.45,0.7,80.081,1.189,0.05,6.84,665.232544,-2.957848,
2024-08-18 10:00:00,2.09,16.8,33.01,3.5,14.16,1.86,8.038278,2.331215,0.504696,,23.11,43.17,6888.29,29.1,695.4,21.5,19.1,22.4,22.1,30.3,-0.99,29.997,0.864945,45.4,100.85,77.543565,510.8,220.5,104.4,524.9,3800.0,3800.0,9.936316,4.589,997.285645,761.988342,1553.0,16.58,1.45,0.7,80.081,1.189,0.05,7.94,667.221497,-1.897839,
2024-08-18 11:00:00,2.09,16.8,33.01,3.5,14.16,1.86,8.038278,2.331215,0.504696,,23.11,43.17,6888.29,29.1,706.1,21.5,22.2,23.1,21.7,33.3,-0.99,32.967,0.783675,48.2,97.73,75.144597,474.6,224.5,100.2,528.8,4000.0,4000.0,9.435,4.116,985.291931,732.814087,1553.0,16.58,1.45,0.7,80.081,1.189,0.05,7.94,658.889099,-2.007873,
2024-08-18 12:00:00,2.09,16.8,33.01,3.5,14.16,1.86,8.038278,2.331215,0.504696,,23.11,43.17,6888.29,29.0,698.4,21.5,21.9,21.2,21.6,33.4,-0.99,33.066,0.776655,51.8,92.68,71.261652,470.9,228.0,100.0,531.8,4000.0,4000.0,9.477,4.094,1016.865784,761.351379,1553.0,16.58,1.45,0.7,80.081,1.189,0.05,7.94,651.413818,-2.021623,
2024-08-18 13:00:00,2.09,16.8,33.01,3.5,14.16,1.86,8.038278,2.331215,0.504696,,23.39,43.17,6888.29,28.9,695.1,21.5,20.7,19.6,19.3,33.6,-1.0,33.6,0.791235,48.9,92.24,70.665064,456.6,232.6,99.7,536.2,3800.0,3800.0,10.040526,4.187,997.508362,772.161194,1553.0,16.58,1.45,0.7,80.081,1.189,0.05,7.94,661.918396,-1.962402,
2024-08-18 14:00:00,2.09,16.8,33.01,3.5,14.16,1.86,8.038278,2.331215,0.504696,,23.39,43.17,6888.29,29.0,714.0,21.5,18.7,13.0,17.1,30.9,-1.0,30.9,0.787995,47.4,89.21,68.343781,453.8,233.6,100.1,537.4,3800.0,3800.0,10.065789,4.43,991.934509,795.000122,1550.0,16.58,1.45,0.7,80.081,1.189,0.05,8.0,701.412537,-1.722781,
2024-08-18 15:00:00,2.09,16.8,33.01,3.5,14.16,1.86,8.038278,2.331215,0.504696,,23.39,43.17,6888.29,28.4,446.1,19.66,18.7,19.2,17.6,31.3,-0.99,30.987,0.709965,50.9,80.22,61.456542,374.3,240.4,89.8,539.3,3400.0,3400.0,11.101765,3.913,947.090027,766.561035,1550.0,16.58,1.45,0.7,80.081,1.189,0.05,8.0,781.706665,-0.739402,
2024-08-18 16:00:00,2.09,16.8,33.01,3.5,14.16,1.86,8.038278,2.331215,0.504696,,23.39,43.17,6888.29,29.5,730.7,19.66,20.6,20.3,21.7,23.0,-1.0,23.0,0.411075,69.7,42.0,32.1762,176.8,146.5,60.1,424.3,2600.0,2600.0,11.178462,2.866,877.792419,707.991638,1550.0,16.58,1.45,0.7,80.081,1.189,0.05,8.0,765.50531,-2.068372,
2024-08-18 17:00:00,2.09,16.8,33.01,3.5,14.16,1.86,8.038278,2.331215,0.504696,,21.12,43.17,6888.29,29.6,739.1,21.5,21.0,20.8,20.9,34.6,-1.0,34.6,0.39852,49.1,40.89,32.254032,122.7,51.6,50.8,272.7,2400.0,2400.0,8.0875,2.879,873.381897,703.241943,1550.0,16.58,1.45,0.7,80.081,1.189,0.05,8.0,755.157166,-3.196317,
2024-08-18 18:00:00,2.09,16.8,33.01,3.5,14.16,1.86,8.038278,2.331215,0.504696,,21.12,43.17,6888.29,29.6,766.2,21.5,20.8,20.9,14.7,33.3,-0.99,32.967,0.41121,46.3,40.85,32.22248,163.4,61.7,59.6,251.3,2000.0,2000.0,9.327,2.884,757.987793,620.874512,1550.0,16.58,1.45,0.7,80.081,1.189,0.05,8.0,726.854675,-2.886789,
2024-08-18 19:00:00,2.09,16.8,33.01,3.5,14.16,1.86,8.038278,2.331215,0.504696,,21.12,43.17,6888.29,29.5,744.3,21.5,20.6,21.3,19.4,34.0,-1.0,34.0,0.695655,39.6,64.33,50.743504,189.9,85.0,64.5,322.3,2400.0,2400.0,9.67,3.936,843.163635,662.236816,1563.0,16.58,1.45,0.7,80.081,1.189,0.04,7.85,666.937317,-3.060379,
2024-08-18 20:00:00,2.09,16.8,33.01,3.5,14.16,1.86,8.038278,2.331215,0.504696,,21.12,43.17,6888.29,29.5,701.3,21.5,22.1,21.2,20.9,33.3,-1.0,33.3,0.704025,42.8,82.27,64.894576,234.9,83.7,72.2,340.7,2900.0,2900.0,8.542759,3.682,911.407776,736.574646,1563.0,16.61,1.32,0.72,80.282,1.068,0.04,7.85,667.789795,-2.142934,
2024-08-18 21:00:00,2.09,16.8,33.01,3.5,14.16,1.86,8.038278,2.331215,0.504696,,24.81,43.17,6888.29,29.5,741.2,21.5,22.3,22.3,21.5,33.8,-0.99,33.462,0.779085,45.1,86.52,65.054388,350.0,107.8,89.3,391.8,3000.0,3000.0,9.622,4.322,958.911072,730.985291,1563.0,16.61,1.32,0.72,80.282,1.068,0.04,7.85,656.428345,-2.488515,
2024-08-18 22:00:00,2.09,16.8,33.01,3.5,14.16,1.86,8.038278,2.331215,0.504696,,24.81,43.17,6888.29,29.5,730.5,21.5,21.0,21.7,22.5,34.0,-1.0,34.0,0.794205,45.7,90.94,68.377786,348.4,107.4,88.8,387.3,3600.0,3600.0,7.935,4.534,999.996887,764.793884,1563.0,16.61,1.32,0.72,80.282,1.068,0.04,7.85,664.474915,-2.821198,
2024-08-18 23:00:00,2.09,16.8,33.01,3.5,14.16,1.86,8.038278,2.331215,0.504696,,24.81,43.17,6888.29,29.4,745.2,21.5,23.3,21.0,21.1,30.1,-0.99,29.799,0.792315,45.2,89.75,67.483025,348.0,109.5,88.9,391.6,3500.0,3500.0,8.237143,4.539,1000.144043,772.553162,1566.0,16.61,1.32,0.72,80.282,1.068,0.05,7.96,681.532166,-2.589543,
2024-08-19 00:00:00,2.09,16.8,33.01,3.5,14.16,1.86,8.038278,2.331215,0.504696,,24.81,40.64,6359.04,29.1,720.8,21.5,20.9,21.4,21.6,34.7,-1.0,34.7,0.78705,,,0.0,,,,,,,,4.541,990.965271,783.500854,1566.0,16.61,1.32,0.72,80.282,1.068,0.05,7.96,700.649841,-2.830473,
2024-08-19 01:00:00,2.09,16.8,33.01,3.5,14.16,1.86,8.038278,2.331215,0.504696,,22.5,40.64,6359.04,28.8,538.1,20.48,21.0,21.2,21.8,27.0,-0.99,26.73,0.881145,43.2,102.23,79.22825,365.4,117.5,88.9,410.9,3600.0,3600.0,8.33,4.752,1002.857605,772.058411,1566.0,16.61,1.32,0.72,80.282,1.068,0.05,7.96,703.224609,-4.114191,
2024-08-19 02:00:00,2.09,16.8,33.01,3.5,14.16,1.86,8.038278,2.331215,0.504696,,22.5,40.64,6359.04,28.6,528.0,20.48,18.4,17.8,19.9,24.2,-1.0,24.2,0.87858,44.3,101.89,78.96475,360.9,139.4,88.7,429.8,3700.0,3700.0,8.408108,4.784,996.571655,780.609741,1566.0,16.61,1.32,0.72,80.282,1.068,0.05,7.96,712.105896,-2.861342,
2024-08-19 03:00:00,2.09,16.8,33.01,3.5,14.16,1.86,8.038278,2.331215,0.504696,,22.5,40.64,6359.04,29.3,681.2,21.5,23.3,22.6,22.4,30.2,-1.0,30.2,0.871695,45.4,101.89,78.96475,381.4,147.6,91.1,438.2,3800.0,3800.0,8.357368,4.918,1005.541199,733.109924,1562.0,16.61,1.32,0.72,80.282,1.068,0.04,8.09,703.224609,-3.893691,
2024-08-19 04:00:00,2.09,16.8,33.01,3.5,14.16,1.86,8.038278,2.331215,0.504696,,22.5,40.64,6359.04,29.3,705.2,21.5,22.7,24.8,21.0,33.1,-0.99,32.769,0.87885,45.1,101.7,78.8175,379.9,141.2,91.4,435.0,3800.0,3800.0,8.311579,5.062,1011.951355,754.438843,1562.0,16.61,1.32,0.72,80.282,1.068,0.04,8.09,683.240601,-4.025175,
2024-08-19 05:00:00,2.09,16.8,33.01,3.5,14.16,1.86,8.038278,2.331215,0.504696,,23.39,40.64,6359.04,29.3,700.8,21.5,22.0,23.6,22.5,33.9,-1.0,33.9,0.873855,46.5,99.82,76.472102,375.8,150.2,90.7,437.8,3900.0,3900.0,8.130769,5.037,1035.519775,792.0802,1562.0,16.61,1.32,0.72,80.282,1.068,0.04,8.09,680.488586,-4.119356,
2024-08-19 06:00:00,2.09,16.8,33.01,3.5,14.16,1.86,8.038278,2.331215,0.504696,,23.39,40.64,6359.04,29.4,626.4,21.5,7.6,23.3,22.0,33.0,-1.0,33.0,0.88263,43.2,99.93,76.556373,383.2,146.7,90.9,433.6,3700.0,3700.0,8.505405,5.049,1019.200256,803.330627,1562.0,16.61,1.32,0.72,80.282,1.068,0.04,8.09,738.67218,-3.869427,
2024-08-19 07:00:00,2.09,16.8,33.01,3.5,14.16,1.86,8.038278,2.331215,0.504696,,23.39,40.64,6359.04,29.6,663.9,21.5,19.4,18.5,20.6,33.2,-1.0,33.2,0.87615,40.3,98.55,75.499155,360.2,152.8,88.7,440.6,3400.0,3400.0,9.340588,5.106,939.104858,761.523682,1562.0,16.45,1.39,0.73,80.506,0.924,0.04,8.09,712.488342,-4.413975,
2024-08-19 08:00:00,2.09,16.8,33.01,3.5,14.16,1.86,8.038278,2.331215,0.504696,,23.39,40.64,6359.04,29.5,698.7,21.5,19.5,19.7,22.7,32.1,-1.0,32.1,0.87291,41.1,99.37,76.127357,363.7,126.5,89.4,429.6,3500.0,3500.0,8.897143,5.058,936.708801,752.008667,1535.0,16.45,1.39,0.73,80.506,0.924,0.05,9.03,693.50592,-4.230739,
2024-08-19 09:00:00,2.09,16.8,33.01,3.5,14.16,1.86,8.038278,2.331215,0.504696,,22.82,40.64,6359.04,29.3,703.1,21.5,21.5,20.1,22.9,33.8,-1.0,33.8,0.87372,44.4,97.55,75.28909,364.0,148.3,88.6,439.5,3600.0,3600.0,8.801667,4.548,951.113708,738.076782,1535.0,16.45,1.39,0.73,80.506,0.924,0.05,9.03,678.119019,-4.230245,
2024-08-19 10:00:00,2.09,16.8,33.01,3.5,14.16,1.86,8.038278,2.331215,0.504696,,22.82,40.64,6359.04,29.3,734.9,21.5,22.8,22.8,18.1,33.7,-1.0,33.7,0.88425,43.3,102.49,79.101782,362.1,144.3,88.8,431.0,3700.0,3700.0,8.429189,4.676,978.270447,744.350098,1535.0,16.45,1.39,0.73,80.506,0.924,0.05,9.03,664.759094,-4.301361,
2024-08-19 11:00:00,2.09,16.8,33.01,3.5,14.16,1.86,8.038278,2.331215,0.504696,,22.82,40.64,6359.04,29.5,681.5,21.5,19.7,19.4,19.9,33.2,-1.0,33.2,0.88263,44.2,102.28,78.939704,370.2,160.0,89.2,460.1,3700.0,3700.0,8.907568,4.716,964.494568,737.273132,1535.0,16.45,1.39,0.73,80.506,0.924,0.05,9.03,663.528015,-4.009413,
2024-08-19 12:00:00,2.09,16.8,33.01,3.5,14.16,1.86,8.038278,2.331215,0.504696,,22.82,40.64,6359.04,29.2,721.2,21.5,21.9,22.7,20.4,32.1,-0.99,31.779,0.88182,45.3,100.56,77.612208,380.9,240.9,90.9,545.0,380.0,380.0,100.405263,4.74,960.622192,750.019531,1528.0,16.45,1.39,0.73,80.506,0.924,0.05,8.96,654.062744,-3.966444,
2024-08-19 13:00:00,2.09,16.8,33.01,3.5,14.16,1.86,8.038278,2.331215,0.504696,,22.82,40.64,6359.04,29.1,665.1,21.5,20.8,21.0,20.1,34.4,-1.0,34.4,0.87858,45.4,101.32,78.198776,381.6,236.1,91.1,538.4,3900.0,3900.0,9.684615,4.722,968.772339,764.719421,1528.0,16.45,1.39,0.73,80.506,0.924,0.05,8.96,670.158081,-4.20101,
2024-08-19 14:00:00,2.09,16.8,33.01,3.5,14.16,1.86,8.038278,2.331215,0.504696,,22.23,40.64,6359.04,29.3,706.7,21.5,22.3,22.4,21.1,33.7,-1.0,33.7,0.87912,44.1,100.48,78.143296,390.0,161.8,91.2,445.9,3800.0,3800.0,8.480526,5.02,1012.056641,779.047119,1528.0,16.45,1.39,0.73,80.506,0.924,0.05,8.96,674.611755,-3.48623,
2024-08-19 15:00:00,2.09,16.8,33.01,3.5,14.16,1.86,8.038278,2.331215,0.504696,,22.23,40.64,6359.04,29.2,713.7,21.5,22.3,21.9,21.8,33.2,-1.0,33.2,0.880605,40.9,99.31,77.233387,384.5,153.5,90.9,450.2,3600.0,3600.0,9.018333,5.069,1004.390259,771.621826,1528.0,16.45,1.39,0.73,80.506,0.924,0.05,8.96,746.665649,-1.671774,
2024-08-19 16:00:00,2.09,16.8,33.01,3.5,14.16,1.86,8.038278,2.331215,0.504696,,22.23,40.64,6359.04,29.2,737.0,21.5,22.1,20.3,20.8,33.9,-1.0,33.9,0.8748,36.9,100.12,77.863324,373.5,156.3,89.2,451.9,3300.0,3300.0,9.838182,5.033,910.297119,758.256653,1520.0,16.45,1.39,0.73,80.506,0.924,0.05,8.75,719.282227,-1.593632,
2024-08-19 17:00:00,2.09,16.8,33.01,3.5,14.16,1.86,8.038278,2.331215,0.504696,,21.45,40.64,6359.04,29.4,736.1,21.5,21.2,21.3,19.4,35.0,-1.0,35.0,0.87777,40.1,100.21,78.714955,401.8,123.7,93.2,406.1,3300.0,3300.0,9.078182,4.762,900.678345,764.137146,1520.0,16.45,1.39,0.73,80.506,0.924,0.05,8.75,690.937134,-1.380308,
2024-08-19 18:00:00,2.09,16.8,33.01,3.5,14.16,1.86,8.038278,2.331215,0.504696,,21.45,40.64,6359.04,29.3,730.7,21.5,20.2,20.9,21.2,34.7,-1.0,34.7,0.87534,40.4,101.85,80.003175,400.7,120.7,92.7,405.7,3500.0,3500.0,8.544,4.74,968.900696,771.504089,1520.0,16.5,1.46,0.83,80.319,0.891,0.05,8.75,677.929382,-2.671546,
2024-08-19 19:00:00,2.09,16.8,33.01,3.5,14.16,1.86,8.038278,2.331215,0.504696,,21.45,40.64,6359.04,29.4,742.2,21.5,19.7,21.2,16.6,34.3,-1.0,34.3,0.875745,36.5,101.66,79.85393,306.5,92.4,82.7,357.7,3300.0,3300.0,8.007273,4.716,968.071777,752.600647,1520.0,16.5,1.46,0.83,80.319,0.891,0.05,8.75,665.043091,-2.607235,
2024-08-19 20:00:00,2.09,16.8,33.01,3.5,14.16,1.86,8.038278,2.331215,0.504696,,21.45,40.64,6359.04,29.3,729.3,21.5,21.5,22.2,23.3,34.8,-0.99,34.452,0.847935,56.7,101.56,79.77538,386.2,123.0,93.3,402.9,2600.0,2600.0,11.450769,4.724,1013.44397,670.959534,1520.0,16.5,1.46,0.83,80.319,0.891,0.05,8.75,640.823975,-2.88287,
2024-08-19 21:00:00,2.09,16.8,33.01,3.5,14.16,1.86,8.038278,2.331215,0.504696,,24.2,40.64,6359.04,29.3,729.3,21.5,21.3,20.8,22.1,34.1,-1.0,34.1,0.842265,51.3,102.18,77.45244,398.8,138.6,95.1,413.2,1300.0,1300.0,23.46,4.714,1053.582397,745.172668,1541.0,16.5,1.46,0.83,80.319,0.891,0.04,8.01,647.630676,-2.497434,
2024-08-19 22:00:00,2.09,16.8,33.01,3.5,14.16,1.86,8.038278,2.331215,0.504696,,24.2,40.64,6359.04,29.3,740.6,21.5,22.0,21.8,21.5,34.4,-0.99,34.056,0.892215,30.8,101.92,77.25536,224.3,88.6,70.6,338.2,1100.0,1100.0,22.298182,5.113,1036.757935,795.534729,1541.0,16.5,1.46,0.83,80.319,0.891,0.04,8.01,786.082947,-3.375855,
2024-08-19 23:00:00,2.09,16.8,33.01,3.5,14.16,1.86,8.038278,2.331215,0.504696,,24.2,40.64,6359.04,29.2,725.4,21.5,19.5,21.4,21.0,34.2,-1.0,34.2,0.88479,26.3,102.21,77.47518,196.3,62.0,66.1,316.0,1000.0,1000.0,22.926,5.136,1016.68335,758.134399,1541.0,16.5,1.46,0.83,80.319,0.891,0.04,8.01,762.5047,-2.276043,
2024-08-20 00:00:00,2.09,16.8,33.01,3.5,14.16,1.86,8.038278,2.331215,0.504696,,24.2,37.41,6247.68,29.2,719.4,21.5,22.7,22.2,22.8,35.2,-1.0,35.2,0.890865,34.5,102.31,77.55098,193.2,99.6,66.4,359.8,1000.0,2875.0,8.894609,5.127,880.475037,726.032532,1541.0,16.5,1.46,0.83,80.319,0.891,0.04,8.01,706.182983,-1.860983,
2024-08-20 01:00:00,2.09,16.8,33.01,3.5,14.16,1.86,8.038278,2.331215,0.504696,,23.25,37.41,6247.68,29.2,700.2,21.5,21.5,23.5,20.9,33.3,-0.99,32.967,0.88263,39.2,102.34,78.54595,212.5,110.4,70.6,379.4,1000.0,3347.222222,8.06639,4.79,954.189087,737.400696,1534.0,16.5,1.46,0.83,80.319,0.891,0.04,7.81,665.990234,-4.731839,
2024-08-20 02:00:00,2.09,16.8,33.01,3.5,14.16,1.86,8.038278,2.331215,0.504696,,23.25,37.41,6247.68,29.2,727.5,21.5,21.8,22.8,21.2,34.1,-1.0,34.1,0.88533,40.2,102.96,79.0218,266.9,119.2,78.0,397.4,1000.0,3454.166667,8.257853,4.743,932.909363,734.578064,1534.0,16.5,1.46,0.83,80.319,0.891,0.04,7.81,673.095459,-4.272649,
2024-08-20 03:00:00,2.09,16.8,33.01,3.5,14.16,1.86,8.038278,2.331215,0.504696,,23.25,37.41,6247.68,29.2,707.1,21.5,20.8,22.1,20.9,32.6,-0.99,32.274,0.8883,40.3,102.61,78.753175,293.0,127.2,81.9,409.2,1000.0,3444.444444,8.554645,4.766,959.40033,733.457153,1534.0,16.41,1.36,0.83,80.516,0.884,0.04,7.81,659.2677,-4.771668,
2024-08-20 04:00:00,2.09,16.8,33.01,3.5,14.16,1.86,8.038278,2.331215,0.504696,,23.25,37.41,6247.68,29.3,732.0,21.5,20.5,21.3,20.5,34.8,-0.99,34.452,0.8856,40.5,102.59,78.737825,291.6,128.2,81.9,404.9,1000.0,3463.888889,8.432141,4.731,965.309387,750.369385,1534.0,16.41,1.36,0.83,80.516,0.884,0.04,7.81,664.474915,-3.935338,
2024-08-20 05:00:00,2.09,16.8,33.01,3.5,14.16,1.86,8.038278,2.331215,0.504696,,19.51,37.41,6247.68,29.3,680.0,21.5,21.2,21.5,21.2,34.3,-1.0,34.3,0.89127,33.7,102.18,82.244682,295.5,125.7,82.2,407.8,1000.0,3444.444444,8.535484,4.387,967.176392,717.6521,1534.0,16.41,1.36,0.83,80.516,0.884,0.04,7.81,669.779114,-4.073414,
2024-08-20 06:00:00,2.09,16.8,33.01,3.5,14.16,1.86,8.038278,2.331215,0.504696,,19.51,37.41,6247.68,29.3,727.5,21.5,16.7,19.5,17.9,33.9,-1.0,33.9,0.88209,36.1,99.68,80.232432,293.8,134.5,82.1,416.9,1100.0,3600.0,8.316667,5.041,968.682373,738.360657,1534.0,16.41,1.36,0.83,80.516,0.884,0.04,7.81,663.433289,-4.276956,
2024-08-20 07:00:00,2.09,16.8,33.01,3.5,14.16,1.86,8.038278,2.331215,0.504696,,19.51,37.41,6247.68,29.2,722.1,21.5,21.2,22.7,21.7,34.0,-1.0,34.0,0.888975,40.4,100.3,80.73147,323.1,134.0,86.1,426.2,1000.0,4055.555556,7.579233,5.064,973.067139,723.199951,1534.0,16.41,1.36,0.83,80.516,0.884,0.04,7.81,653.873535,-4.453656,
2024-08-20 08:00:00,2.09,16.8,33.01,3.5,14.16,1.86,8.038278,2.331215,0.504696,,19.51,37.41,6247.68,29.2,711.5,21.5,23.7,22.3,22.6,33.9,-0.99,33.561,0.888705,45.8,100.51,80.900499,321.6,148.0,85.6,434.2,1100.0,4100.0,7.606829,5.052,987.837402,775.894287,1534.0,16.41,1.36,0.83,80.516,0.884,0.04,7.81,662.202454,-4.511187,
2024-08-20 09:00:00,2.09,16.8,33.01,3.5,14.16,1.86,8.038278,2.331215,0.504696,,22.62,37.41,6247.68,29.3,711.6,21.5,22.0,20.5,20.5,34.0,-1.0,34.0,0.88965,46.2,99.79,77.217502,410.9,172.2,95.7,470.5,1000.0,3826.388889,8.878345,4.73,1011.61676,783.814819,1534.0,16.41,1.36,0.83,80.516,0.884,0.04,7.81,675.369995,-3.666952,
2024-08-20 10:00:00,2.09,16.8,33.01,3.5,14.16,1.86,8.038278,2.331215,0.504696,,22.62,37.41,6247.68,29.3,707.9,21.5,22.5,21.4,23.0,34.1,-0.99,33.759,0.89208,44.8,103.42,80.026396,413.3,173.3,95.7,467.4,1000.0,3729.166667,9.059933,4.754,999.503723,755.266235,1534.0,16.41,1.36,0.83,80.516,0.884,0.04,7.81,702.556885,-2.544825,
2024-08-20 11:00:00,2.09,16.8,33.01,3.5,14.16,1.86,8.038278,2.331215,0.504696,,22.62,37.41,6247.68,29.3,700.5,21.5,20.4,21.7,21.3,33.3,-1.0,33.3,0.884385,48.5,102.86,79.593068,411.2,169.3,95.9,466.5,1100.0,4126.388889,8.17761,4.755,915.329712,658.301331,1534.0,16.41,1.36,0.83,80.516,0.884,0.04,7.81,712.201477,-3.913141,
2024-08-20 12:00:00,2.09,16.8,33.01,3.5,14.16,1.86,8.038278,2.331215,0.504696,,22.62,37.41,6247.68,29.2,696.2,21.5,21.6,22.5,23.6,33.0,-1.0,33.0,0.890865,51.3,102.65,79.43057,626.3,168.4,118.1,467.5,1000.0,4300.0,8.171163,4.637,963.115295,697.10199,1534.0,16.29,1.43,0.89,80.624,0.766,0.04,7.81,651.792236,-4.038661,
2024-08-20 13:00:00,2.09,16.8,33.01,3.5,14.16,1.86,8.038278,2.331215,0.504696,,22.62,37.41,6247.68,29.2,707.4,21.5,20.1,22.1,21.2,33.5,-0.99,33.165,0.89046,50.8,101.81,78.780578,639.3,167.9,118.3,472.1,1000.0,4188.888889,8.456658,4.697,958.771973,759.360413,1534.0,16.29,1.43,0.89,80.624,0.766,0.04,7.81,636.949646,-3.394318,
2024-08-20 14:00:00,2.09,16.8,33.01,3.5,14.16,1.86,8.038278,2.331215,0.504696,,23.35,37.41,6247.68,29.2,690.8,21.5,22.7,23.1,24.2,32.8,-1.0,32.8,0.888975,38.1,101.47,77.776755,647.3,167.3,118.9,472.6,500.0,3569.444444,9.942724,5.063,944.681702,773.311157,1534.0,16.29,1.43,0.89,80.624,0.766,0.04,7.81,653.96814,-4.45169,
2024-08-20 15:00:00,2.09,16.8,33.01,3.5,14.16,1.86,8.038278,2.331215,0.504696,,23.35,37.41,6247.68,29.5,737.6,21.5,20.3,18.5,14.0,15.9,-0.99,15.741,0.88344,38.4,100.96,77.38584,664.2,184.0,120.4,470.7,0.0,3233.333333,10.968866,5.077,913.699219,742.428955,1534.0,16.29,1.43,0.89,80.624,0.766,0.04,7.81,647.252441,-3.617193,
2024-08-20 16:00:00,2.09,16.8,33.01,3.5,14.16,1.86,8.038278,2.331215,0.504696,,23.35,37.41,6247.68,29.4,714.9,21.5,19.0,19.5,18.3,15.9,-1.0,15.9,0.88209,38.9,99.42,76.20543,655.5,206.4,120.4,512.6,0.0,3241.666667,11.716195,3.48,862.834961,701.125366,1534.0,16.29,1.43,0.89,80.624,0.766,0.04,7.81,649.522095,-3.629838,
2024-08-20 17:00:00,2.09,16.8,33.01,3.5,14.16,1.86,8.038278,2.331215,0.504696,,18.99,37.41,6247.68,29.3,710.0,21.5,21.2,21.0,21.2,34.52,-1.0,34.52,0.86427,52.1,99.39,80.515839,653.3,209.2,120.7,511.1,0.0,3169.444444,11.960456,4.639,858.939819,678.395447,1534.0,16.29,1.43,0.89,80.624,0.766,0.04,7.81,633.454407,-3.845688,
2024-08-20 18:00:00,2.09,16.8,33.01,3.5,14.16,1.86,8.038278,2.331215,0.504696,,18.99,37.41,6247.68,29.3,700.4,21.5,20.0,22.2,21.3,34.86,-1.0,34.86,0.869535,48.2,99.55,80.645455,601.4,212.1,116.6,513.5,1100.0,2800.0,13.502143,4.656,959.088867,715.484314,1534.0,16.29,1.43,0.89,80.624,0.766,0.04,7.81,611.84436,-4.115765,
2024-08-20 19:00:00,2.09,16.8,33.01,3.5,14.16,1.86,8.038278,2.331215,0.504696,,18.99,37.41,6247.68,29.4,703.2,21.5,19.2,20.6,20.6,31.71,-1.0,31.71,0.870345,41.0,102.57,83.091957,526.6,204.2,108.5,514.5,2100.0,2100.0,17.8,4.723,957.510986,795.336304,1534.0,16.29,1.43,0.89,80.624,0.766,0.04,7.81,623.446655,-4.118145,
2024-08-20 20:00:00,2.09,16.8,33.01,3.5,14.16,1.86,8.038278,2.331215,0.504696,,18.99,37.41,6247.68,29.2,710.6,21.5,22.0,21.5,21.9,32.82,-0.99,32.4918,0.864675,43.7,102.56,83.083856,524.6,200.2,108.7,512.1,3700.0,3700.0,10.067027,4.738,967.986572,784.815918,1534.0,16.29,1.43,0.89,80.624,0.766,0.04,7.81,662.297058,-3.220675,
2024-08-20 21:00:00,2.09,16.8,33.01,3.5,14.16,1.86,8.038278,2.331215,0.504696,,24.4,37.41,6247.68,29.2,712.7,21.5,21.7,20.9,20.3,32.49,-0.99,32.1651,0.86454,43.4,102.83,77.73948,546.1,205.7,107.9,511.5,3700.0,3700.0,10.044324,4.726,980.736511,796.271423,1534.0,16.29,1.43,0.89,80.624,0.766,0.04,7.81,654.15741,-3.491198,
2024-08-20 22:00:00,2.09,16.8,33.01,3.5,14.16,1.86,8.038278,2.331215,0.504696,,24.4,37.41,6247.68,29.2,699.8,21.5,20.9,21.1,20.7,35.48,-1.0,35.48,0.87345,42.6,102.79,77.70924,548.0,206.2,108.6,513.0,3700.0,3700.0,10.08,4.678,955.291931,789.807007,1534.0,16.4,1.42,0.81,80.62,0.75,0.04,7.81,679.44635,-3.40898,
2024-08-20 23:00:00,2.09,16.8,33.01,3.5,14.16,1.86,8.038278,2.331215,0.504696,,24.4,37.41,6247.68,29.2,692.1,21.5,22.4,22.2,22.1,33.57,-1.0,33.57,0.868995,40.7,100.92,76.29552,506.7,207.3,104.8,512.4,3500.0,3500.0,10.580571,5.084,934.577332,776.039063,1534.0,16.4,1.42,0.81,80.62,0.75,0.04,7.81,680.678284,-2.731093,
2024-08-21 00:00:00,2.09,16.8,33.01,3.5,14.16,1.86,8.038278,2.331215,0.504696,,24.4,38.01,6402.68,29.2,652.4,21.07,21.4,21.9,17.8,27.11,-0.99,26.8389,0.86886,40.2,98.99,74.83644,481.4,196.0,101.2,503.7,3400.0,3400.0,10.674706,5.069,898.138733,756.942139,1534.0,16.4,1.42,0.81,80.62,0.75,0.04,7.81,691.888367,-2.262532,
2024-08-21 01:00:00,2.09,16.8,33.01,3.5,14.16,1.86,8.038278,2.331215,0.504696,,25.36,38.01,6402.68,29.2,706.4,21.5,21.3,21.3,22.2,41.04,-0.99,40.6296,0.86076,42.6,103.22,77.043408,458.9,138.2,98.9,431.9,3500.0,3500.0,9.099429,4.792,950.028076,756.873718,1534.0,16.4,1.42,0.81,80.62,0.75,0.04,7.81,661.918396,-2.803981,
2024-08-21 02:00:00,2.09,16.8,33.01,3.5,14.16,1.86,8.038278,2.331215,0.504696,,25.36,38.01,6402.68,29.2,685.2,21.5,22.1,21.5,21.6,33.55,-0.99,33.2145,0.873585,42.2,102.39,76.423896,459.0,125.1,99.0,428.6,3700.0,3700.0,8.555676,4.707,967.472717,768.096436,1534.0,16.4,1.42,0.81,80.62,0.75,0.04,7.81,644.794128,-3.099711,
2024-08-21 03:00:00,2.09,16.8,33.01,3.5,14.16,1.86,8.038278,2.331215,0.504696,,25.36,38.01,6402.68,29.3,707.4,21.5,19.7,21.5,18.7,33.63,-1.0,33.63,0.865215,42.5,101.77,75.961128,454.1,141.4,99.3,433.3,3700.0,3700.0,8.636757,4.704,974.685486,767.475464,1534.0,16.4,1.42,0.81,80.62,0.75,0.04,7.81,647.819824,-2.865508,
2024-08-21 04:00:00,2.09,16.8,33.01,3.5,14.16,1.86,8.038278,2.331215,0.504696,,25.36,38.01,6402.68,29.2,678.9,21.5,21.8,21.7,21.5,33.6,-1.0,33.6,0.897075,42.2,104.02,77.640528,456.8,145.1,99.0,439.7,3700.0,3700.0,8.735676,4.96,1009.187012,763.804871,1534.0,16.4,1.42,0.81,80.62,0.75,0.04,7.81,655.576721,-3.527179,
2024-08-21 05:00:00,2.09,16.8,33.01,3.5,14.16,1.86,8.038278,2.331215,0.504696,,24.13,38.01,6402.68,29.1,714.0,21.5,21.8,21.6,21.6,33.4,-0.99,33.066,0.8991,41.3,106.55,80.839485,445.9,144.2,98.6,441.4,3800.0,3800.0,8.526316,4.952,1003.569885,776.849487,1534.0,16.4,1.42,0.81,80.62,0.75,0.04,7.81,653.305847,-2.372632,
2024-08-21 06:00:00,2.09,16.8,33.01,3.5,14.16,1.86,8.038278,2.331215,0.504696,,24.13,38.01,6402.68,29.3,691.2,21.5,20.9,21.1,21.5,30.3,-1.0,30.3,0.901665,41.5,104.68,79.420716,446.9,148.5,98.9,440.7,3900.0,3900.0,8.301538,5.33,1030.283569,796.468994,1540.0,16.4,1.42,0.81,80.62,0.75,0.04,7.54,648.670898,-3.741308,
2024-08-21 07:00:00,2.09,16.8,33.01,3.5,14.16,1.86,8.038278,2.331215,0.504696,,24.13,38.01,6402.68,29.1,699.0,21.5,22.6,22.0,22.5,33.6,-0.99,33.264,0.898695,41.3,103.69,78.669603,448.1,146.4,98.9,441.1,3800.0,3800.0,8.526316,5.315,1011.918945,795.140259,1540.0,16.24,1.35,0.77,80.947,0.693,0.04,7.54,676.033508,-3.060829,
2024-08-21 08:00:00,2.09,16.8,33.01,3.5,14.16,1.86,8.038278,2.331215,0.504696,,24.13,38.01,6402.68,29.2,708.8,21.5,21.2,21.5,21.5,34.8,-0.99,34.452,0.902205,41.9,104.18,79.041366,464.1,150.8,99.0,441.6,3900.0,3900.0,8.316923,5.293,1001.833679,764.901306,1540.0,16.24,1.35,0.77,80.947,0.693,0.04,7.54,702.747681,-2.756891,
2024-08-21 09:00:00,2.09,16.8,33.01,3.5,14.16,1.86,8.038278,2.331215,0.504696,,20.01,38.01,6402.68,29.3,702.5,21.5,20.2,19.9,20.9,33.0,-1.0,33.0,0.893295,39.7,104.81,83.837519,462.2,143.4,99.1,440.3,3800.0,3800.0,8.516842,5.003,976.839233,729.037781,1540.0,16.24,1.35,0.77,80.947,0.693,0.04,7.54,675.938782,-3.943026,
2024-08-21 10:00:00,2.09,16.8,33.01,3.5,14.16,1.86,8.038278,2.331215,0.504696,,20.01,38.01,6402.68,29.0,714.8,21.5,22.9,23.2,23.8,35.0,-0.99,34.65,0.91314,39.7,101.19,80.941881,528.8,163.8,106.8,462.0,3900.0,3900.0,8.750769,5.314,973.775574,713.214233,1542.0,16.24,1.35,0.77,80.947,0.693,0.05,7.84,663.528015,-3.477718,
2024-08-21 11:00:00,2.09,16.8,33.01,3.5,14.16,1.86,8.038278,2.331215,0.504696,,20.01,38.01,6402.68,29.0,706.4,21.5,21.1,21.4,21.9,33.4,-0.99,33.066,0.398925,91.4,105.65,84.509435,571.9,158.9,111.6,471.9,4100.0,4100.0,8.539024,2.379,984.70105,732.75769,1542.0,16.24,1.35,0.77,80.947,0.693,0.05,7.84,644.415894,-5.673134,
2024-08-21 12:00:00,2.09,16.8,33.01,3.5,14.16,1.86,8.038278,2.331215,0.504696,,20.01,38.01,6402.68,29.0,714.5,21.5,20.0,20.3,18.2,31.5,-1.0,31.5,0.90693,42.2,67.42,53.929258,562.1,93.9,111.9,359.0,3200.0,3200.0,8.829375,4.991,1033.200317,746.864807,1542.0,16.24,1.35,0.77,80.947,0.693,0.05,7.84,632.793274,-3.420791,
2024-08-21 13:00:00,2.09,16.8,33.01,3.5,14.16,1.86,8.038278,2.331215,0.504696,,20.2,38.01,6402.68,29.3,676.2,21.5,21.7,21.7,22.4,33.2,-1.0,33.2,0.914895,42.9,105.68,84.33264,566.5,147.8,112.1,443.1,4100.0,4100.0,8.124878,4.965,1028.840942,758.621338,1542.0,16.24,1.35,0.77,80.947,0.693,0.05,7.84,656.52301,-3.923606,
2024-08-21 14:00:00,2.09,16.8,33.01,3.5,14.16,1.86,8.038278,2.331215,0.504696,,20.2,38.01,6402.68,29.2,676.5,21.5,18.9,21.8,19.4,33.1,-1.0,33.1,0.91233,42.9,105.44,84.14112,597.5,179.6,115.7,492.2,4100.0,4100.0,8.896098,4.86,1032.567139,784.875916,1542.0,16.24,1.35,0.77,80.947,0.693,0.05,7.84,651.603027,-4.227463,
2024-08-21 15:00:00,2.09,16.8,33.01,3.5,14.16,1.86,8.038278,2.331215,0.504696,,20.2,38.01,6402.68,29.0,707.0,21.5,20.7,21.3,22.0,33.8,-1.0,33.8,0.908685,41.5,104.23,83.17554,595.5,178.2,115.5,491.1,4000.0,4000.0,9.099,5.308,1044.257813,804.049805,1544.0,16.24,1.35,0.77,80.947,0.693,0.05,8.21,645.550476,-4.57516,
2024-08-21 16:00:00,2.09,16.8,33.01,3.5,14.16,1.86,8.038278,2.331215,0.504696,,20.2,38.01,6402.68,28.8,690.8,21.5,22.0,21.8,19.6,34.26,-1.0,34.26,0.90639,41.5,105.311213,84.038348,599.2,180.6,155.6,489.6,4000.0,4000.0,9.678,5.314,1041.935059,799.636475,1544.0,16.3,1.36,0.79,80.875,0.675,0.05,8.21,662.202454,-3.747022,
2024-08-21 17:00:00,2.09,16.8,33.01,3.5,14.16,1.86,8.038278,2.331215,0.504696,,22.91,38.01,6402.68,29.3,718.7,21.5,21.0,20.9,20.9,34.28,-0.99,33.9372,0.96822,41.5,108.23,83.434507,601.8,170.0,115.8,490.3,3900.0,3900.0,9.324615,5.284,1000.85614,788.776245,1544.0,16.3,1.36,0.79,80.875,0.675,0.05,8.21,675.843933,-3.459798,
2024-08-21 18:00:00,2.09,16.8,33.01,3.5,14.16,1.86,8.038278,2.331215,0.504696,,22.91,38.01,6402.68,29.4,446.6,21.5,14.9,19.2,17.0,20.7,-0.99,20.493,0.96282,42.2,111.49,85.947641,598.1,180.2,115.7,491.9,3900.0,3900.0,9.347692,5.15,1007.525208,798.104736,1544.0,16.3,1.36,0.79,80.875,0.675,0.05,8.21,657.09082,-4.199553,
2024-08-21 19:00:00,2.09,16.8,33.01,3.5,14.16,1.86,8.038278,2.331215,0.504696,,22.91,38.01,6402.68,29.2,236.9,21.5,18.2,17.5,18.1,3.93,-0.96,3.7728,0.96876,41.7,112.56,86.772504,575.3,182.6,113.3,490.5,3900.0,3900.0,9.289231,5.206,1028.313477,802.757141,1542.0,16.3,1.36,0.79,80.875,0.675,0.05,8.39,656.14447,-3.766006,
