Repository: DvEz373/antam-project

# Optimization of Fuel and Reductant Usage in Nickel Calcination Process with Machine Learning

## 📌 Project Overview
This project focuses on optimizing fuel and reductant consumption in the **nickel calcination process** at PT ANTAM Tbk's **Nickel Mining Business Unit Kolaka**. By implementing **machine learning-based systems**, the project aims to enhance efficiency, reduce costs, and improve environmental sustainability in the **Rotary Kiln Electric Furnace (RKEF) process**.

## 📌 Methodology
The study follows a **CRISP-DM (Cross Industry Standard Process for Data Mining)** approach:
1. **Business Understanding**  
   - Understanding operational challenges and optimization opportunities.

File: new-data/filtered_intersection_df_interpolated.csv (part 4 of 20)
time,ni_in,fe_in,cao_in,al2o3_in,s_m,bc,mc_kilnfeed,fc_coal,gcv_coal,current_pry,current_sec1,current_sec2,current_sec3,load,power_factor,realisasi_beban,rpm,kg_tco,charge_kiln,tdo,pry_p,sec_p,pry_v,sec_v,total_coal,total_fuel,a_f_ratio,reductor_consume,t_tic162,t_tic163,metal_temp,ni_met,c_met,si_met,fe_met,s_met,ni_slag,fe_slag,t_kalsin,pic_161,loi_kalsin
2024-08-21 22:00:00,2.09,16.8,3.5,1.86,2.331215,0.504696,23.490000000000002,38.010000000000005,6402.680000000001,21.5,19.4,17.300000000000004,18.6,31.62,-1.0,31.62,0.96822,39.30000000000001,112.13,85.790663,571.7000000000002,181.60000000000002,113.4,493.1000000000001,3800.0,3800.0,9.576316000000002,5.8,968.317505,781.284973,1556.0,16.17,1.3100000000000003,0.8000000000000002,81.11500000000001,0.6050000000000001,0.05,8.260000000000002,636.855225,-4.092204,0.013634396636492655
2024-08-22 00:00:00,2.09,16.8,3.5,1.86,2.331215,0.504696,23.490000000000002,44.66,6403.380000000001,21.5,17.200000000000003,18.300000000000004,18.700000000000003,34.01,-0.9600000000000001,32.6496,0.97308,40.900000000000006,109.66000000000001,83.90086600000001,574.9,180.3,113.80000000000001,491.20000000000005,3800.0,3800.0,9.552632000000001,5.406,971.158569,780.247925,1556.0000000000002,16.170000000000005,1.3100000000000003,0.8,81.11500000000001,0.605,0.05,8.26,618.917603,-3.715409,0.013425130480212252
2024-08-22 01:00:00,2.09,16.8,3.5,1.86,2.331215,0.504696,23.260000000000005,44.66,6403.380000000001,21.5,19.800000000000004,22.000000000000004,21.900000000000002,35.9,-1.0,35.9,0.939195,41.800000000000004,112.06000000000002,85.99484400000001,570.4,179.30000000000004,113.5,492.5,4000.0,4000.0,9.09,5.164,985.526001,768.130493,1556.0,16.17,1.3100000000000003,0.8000000000000002,81.11500000000001,0.6050000000000001,0.05,8.26,622.69165,-3.238254,0.013320886765639963
2024-08-22 02:00:00,2.09,16.8,3.5,1.86,2.331215,0.504696,23.26,44.660000000000004,6403.379999999999,21.500000000000004,21.6,20.800000000000004,20.500000000000004,32.91,-1.0000000000000002,32.91,0.93987,51.10000000000001,110.41,84.728634,599.2,186.8,113.50000000000001,492.90000000000003,4100.0,4100.0,8.874146000000001,5.113,1006.304443,776.612366,1556.0,16.17,1.31,0.8,81.115,0.605,0.05,8.260000000000002,644.132324,-4.801403,0.013216905066146973
2024-08-22 03:00:00,2.09,16.8,3.5,1.86,2.331215,0.504696,23.26,44.660000000000004,6403.380000000001,21.500000000000004,19.6,21.200000000000003,20.600000000000005,33.86,-1.0,33.86,0.702675,49.2,88.12000000000002,67.623288,385.8,111.40000000000002,90.20000000000002,388.80000000000007,3700.0,3700.0,7.767568000000001,3.714,982.127747,779.280151,1556.0000000000005,16.17,1.22,0.7500000000000001,81.22700000000002,0.633,0.05,8.26,653.022034,-1.637118,0.013113187211258794
2024-08-22 04:00:00,2.09,16.8,3.5,1.86,2.331215,0.504696,23.260000000000005,44.66,6403.380000000001,21.500000000000004,22.400000000000002,21.300000000000004,21.100000000000005,35.05,-1.0,35.05,0.697815,49.400000000000006,80.49000000000001,61.768026000000006,334.0,91.60000000000001,86.00000000000001,374.2,3400.0,3400.0,8.121176000000002,3.75,1016.931213,795.399536,1559.0000000000002,16.17,1.22,0.7500000000000001,81.227,0.633,0.05,8.05,703.606262,-2.057357,0.013009735030500942
2024-08-22 12:00:00,2.09,16.8,3.5,1.86,2.331215,0.504696,21.010000000000005,44.66,6403.38,21.07,20.700000000000003,21.200000000000003,20.1,28.5,-1.0,28.5,0.793665,38.70000000000001,81.56000000000002,64.42424400000002,201.39999999999998,38.2,65.70000000000002,241.4,2800.0,2800.0,6.580714000000001,4.533,913.524658,698.85144,1560.0000000000002,15.960000000000003,1.25,0.8100000000000002,81.40000000000002,0.58,0.049999999999999996,7.780000000000001,650.278748,-3.876792,0.012191901396191442
2024-08-22 13:00:00,2.09,16.8,3.5,1.86,2.331215,0.504696,22.900000000000002,44.660000000000004,6403.380000000001,20.480000000000004,21.200000000000003,20.700000000000003,22.400000000000006,14.93,-0.97,14.4821,0.79245,39.10000000000001,90.83000000000003,70.02993,245.80000000000004,67.9,74.00000000000001,284.6,3000.0000000000005,3000.0000000000005,7.172000000000001,4.54,941.337463,699.190857,1560.0,15.960000000000004,1.25,0.81,81.4,0.5800000000000001,0.05,7.779999999999999,630.809998,-3.988116,0.01209092261125463
2024-08-22 14:00:00,2.09,16.8,3.5,1.86,2.331215,0.504696,22.900000000000006,44.66,6403.379999999999,20.480000000000004,19.4,23.400000000000002,21.600000000000005,24.33,-0.99,24.0867,0.750735,43.800000000000004,90.72,69.94512,328.6000000000001,119.60000000000001,84.2,403.0,3400.000000000001,3400.000000000001,8.597647,4.537,963.892151,670.480408,1560.0,15.960000000000003,1.25,0.8100000000000002,81.40000000000002,0.58,0.05,7.78,619.106262,-4.07382,0.011990227795703282
2024-08-22 15:00:00,2.09,16.8,3.5,1.86,2.331215,0.504696,22.900000000000002,44.66,6403.380000000001,20.480000000000004,20.10000000000001,20.300000000000004,20.000000000000004,19.87,-0.9900000000000001,19.6713,0.82701,47.60000000000001,96.74000000000001,74.58654000000001,430.4000000000001,190.20000000000005,97.80000000000001,498.5000000000001,3700.0,3700.0,9.66973,5.059,981.436951,738.626587,1560.0,15.960000000000003,1.25,0.8100000000000003,81.40000000000002,0.5800000000000001,0.05,7.780000000000001,619.860962,-3.313476,0.011889818779062913
2024-08-22 16:00:00,2.09,16.8,3.5,1.86,2.331215,0.504696,22.900000000000002,44.660000000000004,6403.380000000001,20.48,20.500000000000004,18.800000000000004,20.900000000000002,22.63,-0.9900000000000002,22.4037,0.849015,47.300000000000004,101.33000000000001,78.12543000000001,502.70000000000005,221.60000000000002,104.10000000000001,525.5,4100.0,4100.0,9.213659,5.057,1002.291077,776.817627,1558.0,15.960000000000003,1.2500000000000002,0.8100000000000002,81.40000000000002,0.58,0.05,7.730000000000001,616.842346,-3.765458,0.011789697390859031
2024-08-22 17:00:00,2.09,16.8,3.5,1.86,2.331215,0.504696,22.9,44.66000000000001,6403.380000000001,21.07,18.600000000000005,19.6,18.400000000000002,29.19,-1.0000000000000002,29.19,0.84132,43.60000000000001,101.39000000000001,78.17169000000003,515.8000000000001,225.70000000000005,105.9,511.40000000000003,4100.0,4100.0,9.033659000000002,5.104,1026.881958,809.322021,1558.0000000000002,15.96,1.2500000000000002,0.8100000000000002,81.4,0.5800000000000001,0.05,7.730000000000002,630.90448,-3.264659,0.011689865460617161
2024-08-22 18:00:00,2.09,16.8,3.5,1.86,2.331215,0.504696,22.900000000000002,44.66,6403.38,21.07,20.400000000000002,21.3,19.6,28.77,-0.9900000000000001,28.4823,0.91503,43.60000000000001,103.42000000000002,79.73682000000001,507.90000000000003,217.50000000000006,106.10000000000002,524.2000000000002,4000.0,4000.0,9.4545,5.331,1019.334717,791.11969,1558.0,15.960000000000003,1.2500000000000002,0.81,81.40000000000002,0.5800000000000001,0.05,7.73,645.739502,-3.45227,0.01159032481786281
2024-08-22 20:00:00,2.09,16.8,3.5,1.86,2.331215,0.504696,22.9,44.66,6403.380000000001,21.070000000000004,20.0,21.900000000000002,22.000000000000004,26.26,-0.9900000000000001,25.9974,0.95661,40.300000000000004,110.55000000000001,85.23405,517.3,222.40000000000003,106.0,525.2,3900.0000000000005,3900.0000000000005,9.710769000000003,5.593,1043.64563,815.684631,1550.0,15.96,1.2500000000000002,0.8100000000000002,81.4,0.5800000000000001,0.05,7.670000000000001,682.955872,-3.552782,0.011392124712918717
2024-08-22 21:00:00,2.09,16.8,3.5,1.86,2.331215,0.504696,22.900000000000002,44.66000000000001,6403.380000000001,21.07,20.400000000000002,20.200000000000003,20.9,28.43,-0.9900000000000001,28.1457,0.959175,37.900000000000006,110.56000000000002,85.24176000000001,510.90000000000003,221.39999999999998,105.00000000000001,524.8,3800.000000000001,3800.000000000001,9.944211000000001,5.576,999.107971,803.357849,1550.0000000000002,15.960000000000004,1.25,0.8100000000000002,81.40000000000002,0.5800000000000001,0.05,7.670000000000001,694.267334,-4.109025,0.011293468909780004
2024-08-22 22:00:00,2.09,16.8,3.5,1.86,2.331215,0.504696,22.9,44.660000000000004,6403.380000000001,21.070000000000004,21.500000000000004,22.300000000000004,22.10000000000001,32.25,-1.0,32.25,0.96093,37.8,110.55,85.23405000000001,482.70000000000005,222.10000000000002,102.8,526.0,3600.000000000001,3600.000000000001,10.480000000000002,5.547,984.606873,784.075317,1550.0,15.95,1.1600000000000001,0.79,81.52200000000002,0.5780000000000001,0.05,7.670000000000001,709.525513,-4.012136,0.011195111712230865
2024-08-22 23:00:00,2.09,16.8,3.5,1.86,2.331215,0.504696,22.9,44.66,6403.380000000001,21.500000000000004,21.000000000000004,20.0,19.800000000000004,31.26,-1.0,31.26,0.95823,39.10000000000001,110.56,85.24176,500.6000000000001,216.20000000000002,104.5,525.2,3600.0000000000005,3600.0000000000005,10.495000000000001,5.598,957.208801,767.955261,1550.0000000000002,15.950000000000001,1.1600000000000001,0.79,81.52200000000002,0.578,0.05,7.67,728.773987,-3.381493,0.011097054949796818
2024-08-23 00:00:00,2.09,16.8,3.5,1.86,2.331215,0.504696,22.900000000000002,39.38,6429.410000000001,21.5,17.4,21.6,19.5,32.7,-1.0,32.7,0.95931,40.6,110.56,85.24176000000001,513.5,218.4,105.90000000000003,524.6,3900.0,3900.0,9.7,5.584,978.268921,780.394226,1550.0,15.95,1.16,0.7900000000000001,81.522,0.5780000000000001,0.05,7.59,711.914734,-3.669731,0.010999300452003376
2024-08-23 01:00:00,2.09,16.8,3.5,1.86,2.331215,0.504696,23.31,39.38,6429.41,21.5,21.3,17.700000000000003,23.200000000000003,34.56,-1.0,34.56,0.959445,40.70000000000001,109.82,84.220958,518.6,217.40000000000003,106.10000000000002,525.5000000000001,4000.0000000000005,4000.0000000000005,9.474,5.54,968.779602,768.861572,1550.0,15.950000000000001,1.1600000000000001,0.7900000000000001,81.52200000000002,0.5780000000000001,0.05,7.59,698.838806,-3.042415,0.010901850048376047
2024-08-23 04:00:00,2.09,16.8,3.5,1.86,2.331215,0.504696,23.310000000000002,39.38000000000001,6429.41,21.500000000000004,19.800000000000004,22.1,20.5,31.05,-1.0,31.05,0.9612,40.70000000000001,109.54,84.006226,511.20000000000005,231.80000000000004,106.4,525.4000000000001,4100.0,4100.0,9.245854000000001,5.537,969.637024,762.065918,1557.0000000000002,15.91,1.4300000000000002,0.85,81.245,0.565,0.05,7.51,648.954651,-3.692714,0.010611341697745904
2024-08-23 05:00:00,2.09,16.8,3.5,1.86,2.331215,0.504696,22.240000000000002,39.38000000000001,6429.41,21.500000000000004,18.5,22.2,20.900000000000002,32.14,-1.0,32.14,0.956475,41.4,109.64,85.25606400000001,562.0000000000001,226.80000000000004,110.70000000000002,535.3,4100.0,4100.0,9.453659,5.544,956.738831,762.05365,1557.0000000000002,15.91,1.43,0.8500000000000001,81.245,0.565,0.05,7.510000000000001,660.498291,-1.77925,0.010515125966038184
2024-08-23 06:00:00,2.09,16.8,3.5,1.86,2.331215,0.504696,22.240000000000002,39.38000000000001,6429.410000000001,21.5,21.0,20.7,19.500000000000004,31.86,-0.9900000000000002,31.5414,0.95742,43.2,109.22000000000001,84.929472,541.5,228.20000000000002,110.00000000000001,533.2,4200.0,4200.0,9.188571000000001,5.55,997.89386,780.46582,1557.0000000000002,15.91,1.4300000000000002,0.85,81.24500000000002,0.565,0.05,7.51,650.467957,-1.623077,0.01041922347612415
2024-08-23 07:00:00,2.09,16.8,3.5,1.86,2.331215,0.504696,22.240000000000006,39.38,6429.410000000001,21.5,21.300000000000004,21.4,21.6,24.48,-0.9900000000000001,24.2352,0.9612,43.2,110.39000000000001,85.83926400000001,553.3000000000001,228.10000000000002,110.10000000000001,535.4000000000001,4400.0,4400.0,8.802273,5.43,988.989563,777.436584,1557.0,15.910000000000002,1.4300000000000002,0.85,81.24500000000002,0.565,0.05,7.51,662.581116,-1.745112,0.010323636057529314
2024-08-23 08:00:00,2.09,16.8,3.5,1.86,2.331215,0.504696,22.240000000000002,39.38,6429.410000000001,21.500000000000004,20.500000000000004,20.7,21.8,32.47,-1.0,32.47,0.96174,44.2,107.88,83.88748800000002,544.1000000000001,233.30000000000004,110.40000000000002,530.3000000000001,4500.000000000001,4500.000000000001,8.542667,7.858,1009.27948,758.38678,1510.0,15.91,1.4300000000000002,0.8500000000000001,81.24500000000002,0.565,0.039999999999999994,7.29,673.379761,-3.626601,0.010228365539779197
2024-08-23 09:00:00,2.09,16.8,3.5,1.86,2.331215,0.504696,24.420000000000005,39.38000000000001,6429.41,21.500000000000004,22.500000000000004,23.000000000000004,21.000000000000004,33.74,-0.9900000000000001,33.4026,0.87453,45.10000000000001,103.07000000000002,77.90030600000001,565.9000000000001,245.40000000000003,110.70000000000002,540.8,4600.000000000001,4600.000000000001,8.497826,4.996,993.356567,770.24762,1510.0000000000002,15.910000000000002,1.43,0.8499999999999999,81.24500000000002,0.5650000000000001,0.04000000000000001,7.290000000000001,647.063293,-3.979823,0.010133413752399307
2024-08-23 10:00:00,2.09,16.8,3.5,1.86,2.331215,0.504696,24.42,39.38000000000001,6429.41,21.5,21.0,20.300000000000004,21.4,31.44,-1.0000000000000002,31.44,0.87426,45.400000000000006,99.60000000000001,75.27768000000002,502.80000000000007,273.3,104.10000000000001,472.00000000000006,4100.0,4100.0,8.430732000000003,5.043,990.024597,798.842407,1510.0,15.910000000000002,1.4300000000000002,0.85,81.24500000000002,0.565,0.04000000000000001,7.290000000000001,631.754456,-4.058174,0.010038782524915156
2024-08-23 13:00:00,2.09,16.8,3.5,1.86,2.331215,0.504696,23.310000000000002,39.38,6429.41,21.500000000000007,21.700000000000003,21.000000000000004,21.7,33.46,-1.0,33.46,0.710235,48.5,81.11000000000001,62.20325900000002,315.8000000000001,209.0,81.9,420.4,3400.0000000000005,3400.0000000000005,8.864118000000001,4.03,963.866638,798.341858,1516.0000000000005,15.910000000000002,1.4300000000000002,0.8500000000000001,81.245,0.565,0.04,7.230000000000001,589.144104,-3.626272,0.009756830497092306
2024-08-23 14:00:00,2.09,16.8,3.5,1.86,2.331215,0.504696,23.310000000000002,39.38000000000001,6429.41,21.500000000000004,20.200000000000003,21.0,21.400000000000002,32.57,-1.0,32.57,0.70605,43.20000000000001,80.35000000000001,61.62041500000001,339.70000000000005,226.40000000000003,83.8,434.20000000000005,3500.0000000000005,3500.0000000000005,8.880000000000003,4.003,965.953186,804.510986,1516.0000000000002,15.880000000000003,1.33,0.8300000000000001,81.40600000000002,0.554,0.04,7.23,589.049988,-3.970257,0.009663499804446266
2024-08-23 15:00:00,2.09,16.8,3.5,1.86,2.331215,0.504696,23.31,39.38000000000001,6429.41,21.500000000000004,20.2,20.4,20.400000000000002,29.71,-1.0,29.71,0.70794,42.8,80.45000000000002,61.697105000000015,307.70000000000005,221.3,82.1,420.6999999999998,3100.0,3100.0,9.731613,4.06,936.37677,791.637756,1516.0000000000002,15.770000000000001,1.4300000000000004,0.78,81.48700000000001,0.533,0.04,7.23,593.567749,-3.614259,0.009570498819323538
2024-08-23 16:00:00,2.09,16.8,3.5,1.86,2.331215,0.504696,23.31,39.38,6429.410000000001,21.5,21.700000000000003,20.5,21.7,32.8,-1.0,32.8,0.70956,44.300000000000004,80.81000000000002,61.973189,283.9,221.0,77.80000000000001,4318.0,3200.0,3200.0,82.42125000000001,4.016,912.800293,772.309875,1515.0000000000005,15.77,1.4300000000000002,0.78,81.48700000000001,0.5330000000000001,0.04000000000000001,7.120000000000001,597.333801,-3.451064,0.009477829371249635
2024-08-23 17:00:00,2.09,16.8,3.5,1.86,2.331215,0.504696,22.090000000000003,39.38000000000001,6429.41,21.500000000000004,21.6,21.400000000000002,20.800000000000004,31.57,-0.9900000000000001,31.2543,0.70389,43.900000000000006,80.20000000000002,62.48382,285.1,223.7,77.9,431.20000000000016,3199.9999999999995,3199.9999999999995,9.545625000000005,4.098,916.015198,751.897888,1515.0,15.770000000000003,1.43,0.78,81.487,0.5330000000000001,0.04,7.12,604.304138,-2.506008,0.009385493289750075
2024-08-23 18:00:00,2.09,16.8,3.5,1.86,2.331215,0.504696,22.090000000000003,39.38000000000001,6429.410000000001,21.5,18.600000000000005,20.800000000000004,19.500000000000004,35.25,-1.0000000000000002,35.25,0.78273,48.3,89.19,69.487929,406.6,241.80000000000004,93.9,445.8,3300.0000000000005,3300.0000000000005,9.812727,4.535,962.800659,764.091675,1515.0,15.770000000000003,1.43,0.78,81.48700000000001,0.5330000000000001,0.04000000000000001,7.12,617.313904,-2.296897,0.009293492404350366
2024-08-23 19:00:00,2.09,16.8,3.5,1.86,2.331215,0.504696,22.090000000000003,39.38000000000001,6429.410000000001,21.500000000000004,21.200000000000003,22.4,21.800000000000004,31.57,-1.0000000000000002,31.57,0.779895,48.5,90.18000000000002,70.25923799999998,523.0,261.5,106.2,461.20000000000005,3800.000000000001,3800.000000000001,8.958947,4.531,951.342896,789.064331,1515.0000000000002,15.770000000000001,1.4300000000000002,0.78,81.48700000000001,0.533,0.04,7.12,622.974792,-2.925235,0.009201828544576027
2024-08-23 20:00:00,2.09,16.8,3.5,1.86,2.331215,0.504696,22.090000000000003,39.38000000000001,6429.41,21.5,20.1,21.600000000000005,23.600000000000005,34.33,-1.0000000000000002,34.33,0.78273,48.70000000000001,90.18000000000002,70.25923800000001,573.7,269.2,111.60000000000001,468.4,3900.0000000000005,3900.0000000000005,8.923077000000001,4.55,978.453918,793.101135,1515.0,15.770000000000001,1.4300000000000002,0.78,81.48700000000001,0.533,0.04000000000000001,7.120000000000001,638.083496,-2.631034,0.009110503539952566
2024-08-23 21:00:00,2.09,16.8,3.5,1.86,2.331215,0.504696,22.090000000000003,39.38,6429.41,21.5,20.1,21.900000000000002,22.500000000000004,34.35,-1.0,34.35,0.89073,45.2,95.59,74.47416900000002,588.1,274.4,114.0,470.6,4100.0,4100.0,8.555122000000003,5.07,1007.10498,808.76416,1554.0000000000002,15.770000000000003,1.4300000000000002,0.7800000000000002,81.48700000000001,0.5330000000000001,0.05,7.150000000000001,666.84259,-2.913978,0.009019519220005507
2024-08-23 22:00:00,2.09,16.8,3.5,1.86,2.331215,0.504696,23.630000000000003,39.38,6429.410000000001,21.5,22.4,22.200000000000006,19.300000000000004,33.66,-0.9900000000000001,33.3234,0.89289,38.70000000000001,99.89000000000001,76.28599300000002,552.8,276.70000000000005,109.2,470.80000000000007,4000.0,4000.0,8.7,5.076,1058.698853,836.260193,1554.0000000000002,15.87,1.4400000000000002,0.8000000000000002,81.36200000000001,0.5280000000000001,0.05,7.15,805.000671,-2.039585,0.008928877414260352
2024-08-23 23:00:00,2.09,16.8,3.5,1.86,2.331215,0.504696,23.630000000000003,39.38,6429.410000000001,21.5,23.100000000000005,22.2,17.4,31.7,-0.98,31.066,0.907335,38.10000000000001,104.67,79.93647900000002,390.00000000000006,268.4,92.30000000000001,461.20000000000005,3700.0000000000005,3700.0000000000005,8.975676,5.313,991.324768,802.62616,1554.0000000000002,15.869999999999997,1.44,0.8,81.362,0.528,0.05,7.15,720.048401,-1.896671,0.008838579952242622
2024-08-24 00:00:00,2.09,16.8,3.5,1.86,2.331215,0.504696,23.630000000000003,43.32,6903.98,21.500000000000007,21.700000000000003,22.900000000000002,21.8,35.47,-1.0,35.47,0.905985,38.20000000000001,104.46000000000001,79.77610200000001,384.70000000000005,263.20000000000005,92.3,460.50000000000006,3500.0,3500.0,9.476571,5.281,945.453674,788.229614,1554.0,15.87,1.4400000000000002,0.8000000000000002,81.36200000000001,0.528,0.05000000000000001,7.150000000000001,789.002991,-2.419747,0.008748628663477831
2024-08-24 01:00:00,2.09,16.8,3.5,1.86,2.331215,0.504696,23.210000000000008,43.32,6903.9800000000005,21.500000000000007,20.6,19.6,20.4,30.8,-1.0,30.8,0.907065,40.5,104.66000000000003,80.36841400000002,397.90000000000003,264.50000000000006,91.9,461.6,3700.0,3700.0,8.975676000000002,5.263,933.990051,762.103088,1535.0,15.870000000000001,1.4400000000000002,0.8,81.362,0.5280000000000001,0.05000000000000001,6.650000000000002,724.073303,-3.370717,0.008659025377491492
2024-08-24 02:00:00,2.09,16.8,3.5,1.86,2.331215,0.504696,23.21,43.32000000000001,6903.980000000001,21.500000000000007,20.900000000000002,21.800000000000004,22.800000000000004,32.8,-1.0,32.8,0.906255,42.300000000000004,104.61000000000001,80.330019,465.80000000000007,278.3,100.1,472.90000000000003,3800.0,3800.0,9.047368000000002,5.263,942.100647,759.145325,1535.0,15.87,1.4400000000000002,0.8,81.36200000000001,0.528,0.05,6.65,746.280029,-2.699137,0.008569771923809116
2024-08-24 03:00:00,2.09,16.8,3.5,1.86,2.331215,0.504696,23.210000000000004,43.32000000000001,6903.98,21.500000000000007,19.800000000000004,21.2,21.3,24.5,-0.9999999999999999,24.5,0.911925,43.10000000000001,102.75000000000001,78.901725,454.2,278.3,100.10000000000001,473.0,3900.0,3900.0,8.816923,5.273,957.391113,769.648499,1535.0000000000002,15.780000000000001,1.5000000000000002,0.84,81.384,0.496,0.05,6.65,695.885803,-3.217396,0.008480870131956217
2024-08-24 04:00:00,2.09,16.8,3.5,1.86,2.331215,0.504696,23.21,43.32000000000001,6903.9800000000005,21.500000000000007,17.300000000000004,22.000000000000004,22.6,32.73,-1.0000000000000002,32.73,0.90909,44.60000000000001,103.72,79.646588,473.1,279.0,102.20000000000002,473.6,4000.0,4000.0,8.637000000000002,5.31,975.129639,770.878662,1535.0000000000002,15.780000000000001,1.5,0.8400000000000001,81.38400000000001,0.496,0.05,6.65,701.984741,-2.62665,0.008392321831458318
2024-08-24 05:00:00,2.09,16.8,3.5,1.86,2.331215,0.504696,21.470000000000002,43.32000000000001,6903.98,21.500000000000007,21.300000000000004,22.800000000000004,23.6,32.13,-1.0,32.13,0.90207,47.600000000000016,103.25000000000001,81.08222500000001,463.6000000000001,279.30000000000007,102.0,473.29999999999995,4200.0,4200.0,8.218571000000003,5.412,1007.074097,767.284668,1535.0000000000002,15.780000000000001,1.5,0.8399999999999999,81.38400000000001,0.496,0.05000000000000001,6.65,723.306335,-2.582153,0.008304128851840922
2024-08-24 06:00:00,2.09,16.8,3.5,1.86,2.331215,0.504696,21.47,43.32000000000001,6903.98,21.500000000000007,22.000000000000007,21.8,22.100000000000005,31.36,-1.0,31.36,0.900585,48.7,103.68000000000002,81.419904,505.80000000000007,279.1,106.40000000000003,470.6,4300.000000000001,4300.000000000001,8.051163000000003,5.261,998.540283,766.976501,1541.0,15.780000000000001,1.5,0.8400000000000001,81.38400000000001,0.496,0.05000000000000001,6.58,771.416016,-2.857224,0.008216293022629549
2024-08-24 07:00:00,2.09,16.8,3.5,1.86,2.331215,0.504696,21.47,43.32000000000001,6903.98,21.500000000000007,18.800000000000004,19.6,17.5,30.19,-0.99,29.8881,0.901395,48.4,104.41,81.99317300000001,522.3000000000001,278.9,108.3,469.40000000000003,4400.0,4400.0,7.877727000000001,5.273,1008.356689,794.370239,1541.0,15.779999999999998,1.5,0.84,81.38400000000001,0.4960000000000001,0.05,6.580000000000002,696.457153,-3.167478,0.00812881617334971
2024-08-24 08:00:00,2.09,16.8,3.5,1.86,2.331215,0.504696,21.470000000000002,43.32000000000001,6903.98,21.500000000000007,20.300000000000004,21.1,20.4,34.32,-0.9900000000000001,33.9768,0.903285,43.900000000000006,105.36000000000001,82.73920800000002,393.0,277.90000000000003,92.50000000000001,466.70000000000005,4300.0,4300.0,7.802791000000001,5.249,1006.038208,818.944641,1541.0,15.780000000000001,1.5,0.8400000000000001,81.38400000000001,0.49600000000000005,0.05,6.58,671.863586,-3.209072,0.00804170013352692
2024-08-24 09:00:00,2.09,16.8,3.5,1.86,2.331215,0.504696,20.23,43.32,6903.98,21.500000000000007,17.3,21.000000000000004,20.300000000000004,32.48,-1.0,32.48,0.89289,43.90000000000001,104.60000000000001,83.43942,504.7,241.20000000000005,105.1,447.80000000000007,4000.0000000000005,4000.0000000000005,8.2935,5.244,1019.206848,811.332581,1541.0000000000005,15.780000000000001,1.5,0.8400000000000001,81.384,0.49600000000000005,0.05,6.58,677.455383,-4.032352,0.007954946732686694
2024-08-24 10:00:00,2.09,16.8,3.5,1.86,2.331215,0.504696,20.230000000000004,43.32000000000001,6903.98,21.500000000000007,20.800000000000004,21.3,21.300000000000004,32.51,-1.0000000000000002,32.51,0.905175,46.70000000000002,105.79000000000002,84.38868300000001,493.70000000000005,251.5,102.80000000000001,449.8,4000.0000000000005,4000.0000000000005,8.289,5.321,1019.736572,799.484253,1541.0,15.780000000000001,1.5000000000000002,0.8400000000000001,81.38400000000001,0.496,0.05,6.58,689.320618,-2.960512,0.007868557800354543
2024-08-24 11:00:00,2.09,16.8,3.5,1.86,2.331215,0.504696,20.230000000000004,43.32000000000001,6903.9800000000005,21.500000000000007,21.300000000000004,21.100000000000005,23.300000000000004,33.32,-0.99,32.9868,0.894375,48.400000000000006,105.37,84.05364900000001,490.80000000000007,257.1,103.10000000000002,448.3,4300.0,4300.0,7.6939530000000005,5.292,1043.042358,805.81488,1545.0,15.780000000000001,1.5000000000000002,0.8400000000000001,81.38400000000001,0.4960000000000001,0.05000000000000001,6.63,687.704773,-2.373827,0.007782535166055983
2024-08-24 13:00:00,2.09,16.8,3.5,1.86,2.331215,0.504696,23.58,43.32000000000001,6903.98,21.500000000000007,20.6,21.700000000000003,21.1,33.55,-1.0,33.55,0.898965,41.2,105.33,80.49318600000001,373.1,188.8,91.00000000000003,395.60000000000014,4300.000000000001,4300.000000000001,6.789767000000002,5.268,1077.775391,799.581177,1545.0000000000002,15.8,1.4500000000000002,0.8800000000000001,81.38200000000002,0.488,0.05,6.630000000000001,696.266724,-3.314407,0.007611596109661694
2024-08-24 14:00:00,2.09,16.8,3.5,1.86,2.331215,0.504696,23.58,43.32000000000001,6903.98,21.500000000000007,19.700000000000003,22.600000000000005,20.300000000000004,26.59,-0.99,26.3241,0.89856,31.400000000000002,105.42000000000002,80.561964,248.70000000000002,128.8,71.6,339.9,3600.0,3600.0,6.858333,5.253,1039.637939,806.152649,1545.0,15.8,1.45,0.8800000000000001,81.382,0.48800000000000004,0.05,6.629999999999999,682.196472,-3.938315,0.0075266833466169905
2024-08-24 15:00:00,2.09,16.8,3.5,1.86,2.331215,0.504696,23.58,43.32,6903.9800000000005,21.500000000000007,21.0,22.0,21.900000000000002,35.09,-1.0,35.09,0.901125,31.800000000000004,105.22,80.40912400000002,291.70000000000005,176.80000000000004,79.00000000000003,377.40000000000003,3000.0000000000005,3000.0000000000005,9.128,4.394,948.847961,759.260254,1564.0000000000002,15.8,1.4500000000000002,0.8800000000000001,81.38200000000002,0.4880000000000001,0.05000000000000002,7.360000000000001,669.116028,-3.239457,0.007442144199707935
2024-08-24 16:00:00,2.09,16.8,3.5,1.86,2.331215,0.504696,23.580000000000002,43.32000000000001,6903.98,21.500000000000007,21.700000000000003,21.1,19.800000000000004,33.8,-1.0,33.8,0.729,44.50000000000001,82.44000000000001,63.000648,275.6,172.60000000000002,77.40000000000002,369.2,3100.0000000000005,3100.0000000000005,8.643871,4.049,914.142761,788.689392,1564.0000000000002,15.8,1.4500000000000002,0.8799999999999999,81.38200000000002,0.488,0.05000000000000001,7.360000000000001,659.646362,-3.678079,0.007357980498460038
2024-08-24 17:00:00,2.09,16.8,3.5,1.86,2.331215,0.504696,19.670000000000005,43.32000000000001,6903.9800000000005,21.500000000000007,20.700000000000003,21.500000000000004,21.500000000000007,35.38,-1.0,35.38,0.73359,43.5,82.64000000000001,66.384712,218.60000000000002,155.80000000000004,67.8,353.9,3000.0,3000.0,8.434,4.102,875.071411,764.91272,1564.0,15.850000000000001,1.5100000000000002,0.8500000000000001,81.33500000000001,0.45500000000000007,0.05,7.359999999999999,665.706055,-2.740407,0.007274194072398815
2024-08-24 18:00:00,2.09,16.8,3.5,1.86,2.331215,0.504696,19.67,43.32000000000001,6903.98,21.500000000000007,20.100000000000005,20.900000000000002,21.5,34.85,-1.0000000000000002,34.85,0.73332,43.2,82.60000000000001,66.35258,225.60000000000002,146.90000000000003,68.8,358.1000000000001,3000.0,3000.0,8.538,4.077,879.445984,719.901306,1564.0000000000002,15.85,1.51,0.8500000000000001,81.33500000000002,0.45500000000000007,0.05000000000000001,7.360000000000002,647.157837,-3.428149,0.007190786751049783
2024-08-24 19:00:00,2.09,16.8,3.5,1.86,2.331215,0.504696,19.670000000000005,43.32000000000001,6903.9800000000005,21.500000000000004,20.500000000000004,20.6,21.200000000000003,34.19,-0.9100000000000001,31.1129,0.71847,42.300000000000004,80.70000000000002,64.82631,223.70000000000002,159.60000000000002,69.0,363.5,3000.0000000000005,3000.0000000000005,8.650000000000002,4.061,922.925049,781.481384,1554.0,15.85,1.51,0.85,81.33500000000001,0.45500000000000007,0.05,7.000000000000001,633.643372,-3.409827,0.007107760363938454
2024-08-24 20:00:00,2.09,16.8,3.5,1.86,2.331215,0.504696,19.670000000000005,43.320000000000014,6903.98,21.500000000000004,21.6,20.800000000000004,23.14,31.66,-1.0,31.66,0.782055,33.800000000000004,82.52000000000002,66.288316,229.10000000000002,165.1,69.20000000000002,363.5,2800.0000000000005,2800.0000000000005,9.272143000000002,4.525,896.258789,785.727722,1554.0,15.850000000000001,1.5100000000000002,0.8500000000000001,81.33500000000001,0.45500000000000007,0.05000000000000001,7.0,638.933899,-3.848171,0.007025116740590339
2024-08-24 21:00:00,2.09,16.8,3.5,1.86,2.331215,0.504696,21.630000000000003,43.32000000000001,6903.98,21.500000000000004,18.4,18.800000000000004,19.9,32.98,-1.0,32.98,0.783675,43.7,91.01000000000002,71.32453700000002,224.10000000000002,161.7,68.80000000000001,364.40000000000003,2900.0000000000005,2900.0000000000005,8.962759000000002,4.577,915.52179,751.510498,1554.0,15.850000000000001,1.51,0.8500000000000001,81.335,0.45500000000000007,0.05000000000000001,7.0,642.430786,-3.521884,0.006942857710530955
2024-08-24 22:00:00,2.09,16.8,3.5,1.86,2.331215,0.504696,21.630000000000003,43.32000000000001,6903.9800000000005,21.500000000000007,19.6,20.4,21.400000000000006,32.46,-1.0,32.46,0.78219,35.400000000000006,91.36000000000001,71.598832,226.70000000000002,160.80000000000004,69.20000000000002,364.8,3200.0,3200.0,8.1375,4.565,912.653259,767.296509,1554.0,15.850000000000001,1.51,0.8500000000000001,81.335,0.45500000000000007,0.05,7.0,639.784424,-3.367856,0.0068609851032858165
2024-08-24 23:00:00,2.09,16.8,3.5,1.86,2.331215,0.504696,21.630000000000003,43.32000000000001,6903.98,21.500000000000004,19.300000000000004,19.800000000000004,22.200000000000003,33.65,-1.0,33.65,0.781515,36.7,91.34,71.58315800000001,247.5,161.80000000000004,72.8,360.20000000000005,2900.0000000000005,2900.0000000000005,8.958621,4.575,896.105042,744.307922,1547.0,15.850000000000001,1.5100000000000002,0.85,81.33500000000001,0.45500000000000007,0.05,7.5200000000000005,646.117798,-3.124962,0.006779500748380432
2024-08-25 01:00:00,2.09,16.8,3.5,1.86,2.331215,0.504696,21.63,31.900000000000006,5823.400000000001,21.500000000000004,20.5,22.2,21.0,34.68,-1.0,34.68,0.798525,46.50000000000001,90.11000000000001,70.619207,358.20000000000005,173.5,88.6,379.00000000000006,3800.0,3800.0,7.383158,4.524,974.968506,702.103271,1547.0,16.04,1.6,0.9200000000000002,81.01500000000001,0.425,0.05,7.52,666.747864,-3.357787,0.0066177041136910005
2024-08-25 02:00:00,2.09,16.8,3.5,1.86,2.331215,0.504696,21.630000000000003,31.900000000000002,5823.400000000001,21.500000000000007,21.600000000000005,21.600000000000005,20.500000000000004,32.87,-1.0000000000000002,32.87,0.787725,36.300000000000004,89.56000000000002,70.188172,531.2,179.10000000000002,107.70000000000002,391.50000000000006,4000.0,4000.0,7.488,4.512,1008.127991,803.687195,1547.0,16.04,1.6,0.9200000000000002,81.015,0.42500000000000004,0.05,7.52,662.770508,-3.658096,0.006537395492957977
2024-08-25 03:00:00,2.09,16.8,3.5,1.86,2.331215,0.504696,21.630000000000003,31.900000000000002,5823.400000000001,21.500000000000007,19.600000000000005,20.9,18.4,32.84,-0.9900000000000001,32.5116,0.785565,37.800000000000004,88.87000000000002,69.647419,408.5,187.0,95.70000000000002,397.1,3700.0,3700.0,7.991351,4.523,1032.883789,834.376709,1556.0,16.04,1.6,0.9200000000000002,81.01500000000001,0.42500000000000004,0.05,8.150000000000002,665.800781,-4.248648,0.006457482442666765
2024-08-25 04:00:00,2.09,16.8,3.5,1.86,2.331215,0.504696,21.630000000000003,31.9,5823.400000000001,21.500000000000007,19.100000000000005,21.2,21.5,32.1,-1.0,32.1,0.794205,36.70000000000001,89.34000000000003,70.015758,275.7,185.50000000000003,78.3,394.50000000000006,3200.0,3200.0,8.865000000000002,4.481,1004.261108,793.327698,1556.0000000000002,16.04,1.6000000000000003,0.92,81.01500000000001,0.42500000000000004,0.049999999999999996,8.15,675.938782,-4.641968,0.0063779667923428845
2024-08-25 05:00:00,2.09,16.8,3.5,1.86,2.331215,0.504696,21.630000000000003,31.900000000000002,5823.400000000001,21.500000000000004,21.500000000000004,22.2,21.2,32.64,-0.9900000000000002,32.3136,0.864945,41.9,90.87000000000002,71.214819,348.7,213.30000000000007,86.2,417.20000000000005,3300.000000000001,3300.000000000001,9.152727,5.076,984.307617,758.915161,1556.0000000000002,16.04,1.6000000000000003,0.9200000000000002,81.01500000000003,0.425,0.049999999999999996,8.15,671.958313,-4.869967,0.006298850371511844
2024-08-25 06:00:00,2.09,16.8,3.5,1.86,2.331215,0.504696,21.630000000000006,31.9,5823.400000000001,21.500000000000004,20.800000000000004,20.5,20.200000000000003,31.43,-0.9900000000000001,31.1157,0.87399,42.900000000000006,100.06,78.41702200000002,344.6000000000001,221.69999999999993,86.4,424.9,3900.0,3900.0,7.866153999999999,5.07,989.442566,761.279541,1556.0,16.04,1.6,0.92,81.015,0.425,0.05,8.150000000000002,662.675842,-4.181045,0.00622013500969916
2024-08-25 07:00:00,2.09,16.8,3.5,1.86,2.331215,0.504696,21.63,31.9,5823.400000000001,21.500000000000004,20.9,21.300000000000004,21.5,34.3,-0.9900000000000002,33.957,0.880335,42.60000000000001,101.03,79.17721100000001,363.70000000000005,2296.0,88.40000000000002,464.6000000000001,4100.0,4100.0,8.092683000000001,4.972,1012.040771,786.222168,1553.0,15.93,1.5100000000000002,0.8500000000000001,81.245,0.4650000000000001,0.04,8.28,660.687622,-3.854691,0.0061418225364303445
2024-08-25 08:00:00,2.09,16.8,3.5,1.86,2.331215,0.504696,21.63,31.900000000000006,5823.4,21.500000000000004,20.4,21.6,20.7,33.46,-0.99,33.1254,0.874395,43.400000000000006,101.83000000000001,79.80417100000001,357.50000000000006,228.49999999999986,88.0,435.69999999999993,4000.0,4000.0,7.855499999999999,5.08,1016.012146,785.467529,1553.0000000000002,15.930000000000001,1.5100000000000002,0.8500000000000001,81.245,0.4650000000000001,0.04000000000000001,8.280000000000001,652.075989,-3.819787,0.006063914781230913
2024-08-25 09:00:00,2.09,16.8,3.5,1.86,2.331215,0.504696,12.380000000000003,31.9,5823.400000000001,21.500000000000004,22.000000000000004,21.700000000000003,20.900000000000002,34.09,-0.99,33.7491,0.857115,44.10000000000001,101.02000000000001,88.51372400000001,435.5,231.90000000000003,97.9,432.70000000000005,4100.0,4100.0,7.764878,5.492,980.464783,756.411011,1553.0000000000002,15.930000000000003,1.5100000000000002,0.8500000000000001,81.24500000000002,0.4650000000000001,0.04000000000000001,8.280000000000001,636.949646,-3.420738,0.00598641357362638
2024-08-25 10:00:00,2.09,16.8,3.5,1.86,2.331215,0.504696,12.380000000000003,31.900000000000006,5823.400000000001,21.500000000000004,21.1,20.799999999999997,19.000000000000004,32.18,-1.0,32.18,0.855495,44.2,102.25000000000001,89.59145,470.20000000000005,230.00000000000003,100.60000000000001,437.40000000000003,4000.0000000000005,4000.0000000000005,8.07,5.484,989.488098,760.260315,1553.0,15.930000000000003,1.5100000000000002,0.8500000000000001,81.24500000000003,0.465,0.04000000000000001,8.28,639.500916,-3.599383,0.005909320743142258
2024-08-25 11:00:00,2.09,16.8,3.5,1.86,2.331215,0.504696,12.380000000000003,31.900000000000002,5823.4,21.500000000000004,18.0,21.500000000000004,22.7,35.68,-1.0000000000000002,35.68,0.859815,44.8,103.06000000000002,90.30117200000001,471.8,231.0,100.79999999999998,438.6000000000001,4000.0000000000005,4000.0000000000005,8.091000000000001,5.478,996.678589,782.483826,1554.0,15.93,1.5100000000000002,0.8500000000000001,81.245,0.4650000000000001,0.05,8.240000000000002,629.865784,-4.039616,0.00583263811930406
2024-08-25 12:00:00,2.09,16.8,3.5,1.86,2.331215,0.504696,12.380000000000003,31.9,5823.4,21.500000000000004,22.700000000000003,21.1,22.100000000000005,36.06,-1.0,36.06,0.862785,47.10000000000001,98.01000000000002,85.87636200000001,474.0,243.1,100.90000000000002,448.5,4100.0,4100.0,8.040000000000001,5.402,1010.889648,762.278076,1554.0000000000002,15.93,1.5100000000000002,0.8500000000000001,81.24500000000003,0.4650000000000001,0.05000000000000002,8.24,630.432312,-4.272203,0.005756367531637302
2024-08-25 13:00:00,2.09,16.8,3.5,1.86,2.331215,0.504696,12.220000000000002,31.9,5823.400000000001,21.500000000000007,22.9,22.400000000000006,20.5,34.36,-1.0,34.36,0.855495,49.8,100.26,88.008228,465.4,245.00000000000006,101.40000000000002,445.80000000000007,4400.000000000001,4400.000000000001,7.461818000000002,5.444,1028.845947,739.7052,1554.0000000000002,15.81,1.3499999999999999,0.8,81.552,0.48800000000000004,0.05,8.240000000000002,647.441528,-3.006114,0.005680510809667499
2024-08-25 14:00:00,2.09,16.8,3.5,1.86,2.331215,0.504696,12.22,31.9,5823.400000000001,21.500000000000007,19.5,21.2,20.4,34.64,-1.0,34.64,0.865485,49.60000000000001,100.46,88.18378800000002,417.40000000000003,231.40000000000003,97.20000000000002,425.1,4400.000000000001,4400.000000000001,7.122273,5.436,1056.984009,771.334534,1554.0,15.81,1.3500000000000005,0.8,81.552,0.488,0.05,8.240000000000002,639.122925,-3.79058,0.005605069782920163
2024-08-25 15:00:00,2.09,16.8,3.5,1.86,2.331215,0.504696,12.220000000000002,31.900000000000002,5823.400000000001,21.500000000000004,19.600000000000005,21.2,21.600000000000005,32.04,-1.0,32.04,0.857655,46.3,102.33000000000001,89.82527400000001,465.40000000000003,223.8,101.00000000000001,421.69999999999993,4300.0,4300.0,7.293488,5.483,1060.18396,795.851746,1554.0000000000002,15.810000000000002,1.35,0.8,81.55200000000002,0.488,0.05,8.240000000000002,643.659668,-3.557865,0.005530046280920807
2024-08-25 16:00:00,2.09,16.8,3.5,1.86,2.331215,0.504696,12.220000000000002,31.9,5823.4,21.500000000000004,18.200000000000003,19.2,20.300000000000004,35.99,-0.9900000000000002,35.6301,0.86508,46.400000000000006,103.25,90.63285000000002,467.5,239.30000000000004,100.6,437.1000000000001,4200.0,4200.0,7.681429,5.463,1054.002197,781.130188,1550.0000000000002,15.810000000000002,1.3500000000000003,0.8,81.55200000000002,0.48800000000000004,0.05000000000000001,8.480000000000002,644.226868,-4.303961,0.005455442133194945
2024-08-25 17:00:00,2.09,16.8,3.5,1.86,2.331215,0.504696,23.91,31.9,5823.4,21.500000000000004,22.200000000000003,21.800000000000004,21.600000000000005,34.13,-0.9900000000000001,33.7887,0.85887,44.4,102.65000000000002,78.10638500000002,470.60000000000014,265.9,101.8,454.30000000000007,3900.0,3900.0,8.555385000000001,5.445,1027.239868,793.848999,1550.0000000000002,15.81,1.35,0.8000000000000002,81.552,0.48800000000000004,0.05,8.48,638.744934,-3.584016,0.005381259169268092
2024-08-25 18:00:00,2.09,16.8,3.5,1.86,2.331215,0.504696,23.910000000000004,31.900000000000002,5823.4,21.500000000000004,22.3,21.8,20.6,33.36,-1.0000000000000002,33.36,0.833895,45.5,98.66,75.07039400000001,431.6000000000001,261.40000000000003,96.9,459.20000000000005,4100.0,4100.0,8.138049,5.429,1010.255432,794.845642,1550.0,15.810000000000002,1.35,0.8,81.55200000000002,0.48800000000000004,0.05,8.48,647.157837,-3.326406,0.0053074992186657646
2024-08-25 19:00:00,2.09,16.8,3.5,1.86,2.331215,0.504696,23.910000000000004,31.9,5823.4,22.090000000000003,20.5,20.800000000000004,22.5,34.4,-0.9900000000000001,34.056,0.834435,45.2,98.57,75.001913,501.00000000000006,274.80000000000007,104.70000000000002,472.00000000000006,4100.000000000001,4100.000000000001,8.439512,5.437,995.50116,790.764648,1550.0000000000002,15.89,1.4300000000000002,0.8300000000000001,81.41600000000001,0.43400000000000005,0.05000000000000001,8.480000000000002,660.782288,-3.534246,0.005234164110913473
2024-08-25 20:00:00,2.09,16.8,3.5,1.86,2.331215,0.504696,23.910000000000004,31.9,5823.400000000001,22.090000000000003,22.700000000000003,24.3,24.200000000000003,34.28,-0.9900000000000001,33.9372,0.843345,46.599999999999994,97.84000000000002,74.44645600000001,447.5,273.1,98.80000000000003,469.70000000000005,4100.000000000001,4100.000000000001,8.319512,5.205,980.939453,786.137329,1552.0,15.890000000000002,1.4299999999999997,0.8300000000000001,81.41600000000001,0.43400000000000005,0.05,8.21,640.445984,-3.330341,0.0051612556755367325
2024-08-25 21:00:00,2.09,16.8,3.5,1.86,2.331215,0.504696,25.450000000000003,31.900000000000006,5823.4000000000015,22.09,21.8,22.100000000000005,21.800000000000004,37.01,-0.99,36.6399,0.822555,46.60000000000001,100.33,74.79601500000001,549.1000000000001,279.1,109.20000000000002,473.80000000000007,4200.0,4200.0,8.328571,5.422,972.110229,754.328735,1552.0,15.890000000000002,1.43,0.83,81.41600000000001,0.43400000000000005,0.05,8.210000000000003,620.615784,-3.06907,0.005088775742061056
