Repository: DvEz373/antam-project

# Optimization of Fuel and Reductant Usage in Nickel Calcination Process with Machine Learning

## 📌 Project Overview
This project focuses on optimizing fuel and reductant consumption in the **nickel calcination process** at PT ANTAM Tbk's **Nickel Mining Business Unit Kolaka**. By implementing **machine learning-based systems**, the project aims to enhance efficiency, reduce costs, and improve environmental sustainability in the **Rotary Kiln Electric Furnace (RKEF) process**.

## 📌 Methodology
The study follows a **CRISP-DM (Cross Industry Standard Process for Data Mining)** approach:
1. **Business Understanding**  
   - Understanding operational challenges and optimization opportunities.

File: new-data/filtered_intersection_df.csv (part 5 of 20)
time,ni_in,fe_in,sio2_in,cao_in,mgo_in,al2o3_in,fe_ni,s_m,bc,loi_in,mc_kilnfeed,fc_coal,gcv_coal,voltage_pry,voltage_sec,current_pry,current_sec1,current_sec2,current_sec3,load,power_factor,realisasi_beban,rpm,kg_tco,charge_kiln,tdo,pry_p,sec_p,pry_v,sec_v,total_coal,total_fuel,a_f_ratio,reductor_consume,t_tic162,t_tic163,metal_temp,ni_met,c_met,si_met,fe_met,s_met,ni_slag,fe_slag,t_kalsin,pic_161,loi_kalsin
2024-08-21 20:00:00,2.09,16.8,33.01,3.5,14.16,1.86,8.038278,2.331215,0.504696,,22.91,38.01,6402.68,29.1,704.7,21.5,22.6,21.9,22.2,34.43,-1.0,34.43,0.971865,40.4,112.82,86.972938,580.6,181.0,113.5,486.7,3800.0,3800.0,9.476842,5.213,1018.191956,812.164185,1542.0,16.3,1.36,0.79,80.875,0.675,0.05,8.39,676.791809,-3.229166,
2024-08-21 21:00:00,2.09,16.8,33.01,3.5,14.16,1.86,8.038278,2.331215,0.504696,,22.91,38.01,6402.68,29.2,671.1,21.5,21.1,21.7,19.2,31.91,-0.99,31.5909,0.96552,40.6,112.83,86.980647,581.8,185.5,113.8,495.8,3700.0,3700.0,9.885405,5.215,1009.645569,793.444275,1542.0,15.62,1.32,0.83,81.514,0.716,0.05,8.39,685.519531,-3.44613,
2024-08-21 22:00:00,2.09,16.8,33.01,3.5,14.16,1.86,8.038278,2.331215,0.504696,,23.49,38.01,6402.68,29.4,703.2,21.5,19.4,17.3,18.6,31.62,-1.0,31.62,0.96822,39.3,112.13,85.790663,571.7,181.6,113.4,493.1,3800.0,3800.0,9.576316,5.8,968.317505,781.284973,1542.0,15.62,1.32,0.83,81.514,0.716,0.05,8.39,662.581116,-4.188175,
2024-08-21 23:00:00,2.09,16.8,33.01,3.5,14.16,1.86,8.038278,2.331215,0.504696,,23.49,38.01,6402.68,29.6,337.4,21.5,10.9,9.7,11.3,9.11,-0.99,9.0189,0.972945,40.6,110.76,84.742476,572.3,180.0,113.8,491.2,3800.0,3800.0,9.552632,5.554,978.779175,789.790955,1545.0,15.62,1.32,0.83,81.514,0.716,0.05,8.4,655.576721,-3.377789,
2024-08-22 00:00:00,2.09,16.8,33.01,3.5,14.16,1.86,8.038278,2.331215,0.504696,,23.49,44.66,6403.38,29.4,240.9,21.5,17.2,18.3,18.7,34.01,-0.96,32.6496,0.97308,40.9,109.66,83.900866,574.9,180.3,113.8,491.2,3800.0,3800.0,9.552632,5.406,971.158569,780.247925,1545.0,15.62,1.32,0.83,81.514,0.716,0.05,8.4,648.198059,-3.143461,
2024-08-22 01:00:00,2.09,16.8,33.01,3.5,14.16,1.86,8.038278,2.331215,0.504696,,23.26,44.66,6403.38,29.1,690.6,21.5,19.8,22.0,21.9,35.9,-1.0,35.9,0.939195,41.8,112.06,85.994844,570.4,179.3,113.5,492.5,4000.0,4000.0,9.09,5.164,985.526001,768.130493,1545.0,15.62,1.32,0.83,81.514,0.716,0.05,8.4,640.634949,-3.088732,
2024-08-22 02:00:00,2.09,16.8,33.01,3.5,14.16,1.86,8.038278,2.331215,0.504696,,23.26,44.66,6403.38,29.2,709.1,21.5,21.6,20.8,20.5,32.91,-1.0,32.91,0.93987,51.1,110.41,84.728634,599.2,186.8,113.5,492.9,4100.0,4100.0,8.874146,5.113,1006.304443,776.612366,1545.0,15.62,1.32,0.83,81.514,0.716,0.05,8.4,642.525269,-2.699238,
2024-08-22 03:00:00,2.09,16.8,33.01,3.5,14.16,1.86,8.038278,2.331215,0.504696,,23.26,44.66,6403.38,29.3,702.5,21.5,19.6,21.2,20.6,33.86,-1.0,33.86,0.702675,49.2,88.12,67.623288,385.8,111.4,90.2,388.8,3700.0,3700.0,7.767568,3.714,982.127747,779.280151,1545.0,15.62,1.32,0.83,81.514,0.716,0.05,8.4,648.008972,-3.113266,
2024-08-22 04:00:00,2.09,16.8,33.01,3.5,14.16,1.86,8.038278,2.331215,0.504696,,23.26,44.66,6403.38,29.1,706.5,21.5,22.4,21.3,21.1,35.05,-1.0,35.05,0.697815,49.4,80.49,61.768026,334.0,91.6,86.0,374.2,3400.0,3400.0,8.121176,3.75,1016.931213,795.399536,1555.0,15.62,1.32,0.83,81.514,0.716,0.05,8.54,673.284973,-2.544535,
2024-08-22 05:00:00,2.09,16.8,33.01,3.5,14.16,1.86,8.038278,2.331215,0.504696,,27.63,44.66,6403.38,29.1,708.8,21.5,21.8,22.8,21.0,30.8,-1.0,30.8,0.70686,40.8,79.41,57.469017,303.9,76.8,82.0,348.8,3100.0,3100.0,8.338065,4.074,1012.494873,819.491699,1555.0,15.62,1.32,0.83,81.514,0.716,0.05,8.54,680.868042,-2.69933,
2024-08-22 06:00:00,2.09,16.8,33.01,3.5,14.16,1.86,8.038278,2.331215,0.504696,,27.63,44.66,6403.38,29.1,711.6,21.5,21.6,20.3,20.7,34.8,-0.99,34.452,0.705375,33.5,79.19,57.309803,238.2,67.9,72.1,313.2,2700.0,2700.0,8.562222,3.988,976.139038,821.061462,1555.0,15.62,1.32,0.83,81.514,0.716,0.05,8.54,782.678833,-2.070533,
2024-08-22 07:00:00,2.09,16.8,33.01,3.5,14.16,1.86,8.038278,2.331215,0.504696,,27.63,44.66,6403.38,29.1,707.9,21.5,21.7,21.7,20.4,34.5,-1.0,34.5,0.397845,52.2,60.94,44.102278,15.9,48.8,14.9,262.4,2300.0,2300.0,7.233913,3.047,885.616943,776.85968,1555.0,16.21,1.42,0.76,80.975,0.635,0.05,8.54,787.348083,-2.67606,
2024-08-22 08:00:00,2.09,16.8,33.01,3.5,14.16,1.86,8.038278,2.331215,0.504696,,27.63,44.66,6403.38,29.1,695.9,21.5,21.4,21.7,20.5,33.56,-1.0,33.56,0.407295,40.5,40.58,29.367746,13.4,46.4,14.8,265.3,1900.0,1900.0,8.845263,2.871,798.510376,666.668152,1550.0,16.21,1.42,0.76,80.975,0.635,0.05,8.15,772.967773,-3.100923,
2024-08-22 09:00:00,2.09,16.8,33.01,3.5,14.16,1.86,8.038278,2.331215,0.504696,,21.01,44.66,6403.38,29.3,606.5,21.07,20.1,21.1,21.4,27.83,-1.0,27.83,0.09612,35.6,25.42,20.079258,7.5,47.3,0.2,262.5,2100.0,2100.0,7.505714,0.0,763.697327,618.07312,1550.0,16.21,1.42,0.76,80.975,0.635,0.05,8.15,743.582031,-4.370463,
2024-08-22 10:00:00,2.09,16.8,33.01,3.5,14.16,1.86,8.038278,2.331215,0.504696,,21.01,44.66,6403.38,29.3,632.3,21.07,22.4,21.7,17.4,28.66,-0.99,28.3734,-0.00108,0.0,0.0,0.0,6.5,0.8,0.2,129.7,1400.0,1400.0,5.567143,0.0,612.372986,537.31073,1550.0,16.21,1.42,0.76,80.975,0.635,0.05,8.15,730.982178,-7.938293,
2024-08-22 11:00:00,2.09,16.8,33.01,3.5,14.16,1.86,8.038278,2.331215,0.504696,,21.01,44.66,6403.38,29.3,602.6,21.07,21.5,21.4,23.0,29.79,-1.0,29.79,0.613845,40.1,49.98,39.479202,137.4,42.2,54.0,257.5,2700.0,2700.0,6.922222,3.541,808.650635,639.457397,1550.0,16.21,1.42,0.76,80.975,0.635,0.05,8.15,711.819153,-3.584854,
2024-08-22 12:00:00,2.09,16.8,33.01,3.5,14.16,1.86,8.038278,2.331215,0.504696,,21.01,44.66,6403.38,29.3,616.1,21.07,20.7,21.2,20.1,28.5,-1.0,28.5,0.793665,38.7,81.56,64.424244,201.4,38.2,65.7,241.4,2800.0,2800.0,6.580714,4.533,913.524658,698.85144,1550.0,16.21,1.42,0.76,80.975,0.635,0.05,8.15,675.085693,-2.704067,
2024-08-22 13:00:00,2.09,16.8,33.01,3.5,14.16,1.86,8.038278,2.331215,0.504696,,22.9,44.66,6403.38,29.4,307.4,20.48,21.2,20.7,22.4,14.93,-0.97,14.4821,0.79245,39.1,90.83,70.02993,245.8,67.9,74.0,284.6,3000.0,3000.0,7.172,4.54,941.337463,699.190857,1556.0,16.17,1.31,0.8,81.115,0.605,0.05,8.26,643.659668,-2.921867,
2024-08-22 14:00:00,2.09,16.8,33.01,3.5,14.16,1.86,8.038278,2.331215,0.504696,,22.9,44.66,6403.38,29.2,510.6,20.48,19.4,23.4,21.6,24.33,-0.99,24.0867,0.750735,43.8,90.72,69.94512,328.6,119.6,84.2,403.0,3400.0,3400.0,8.597647,4.537,963.892151,670.480408,1556.0,16.17,1.31,0.8,81.115,0.605,0.05,8.26,636.855225,-4.092204,
2024-08-22 15:00:00,2.09,16.8,33.01,3.5,14.16,1.86,8.038278,2.331215,0.504696,,22.9,44.66,6403.38,29.3,521.7,20.48,20.1,20.3,20.0,19.87,-0.99,19.6713,0.82701,47.6,96.74,74.58654,430.4,190.2,97.8,498.5,3700.0,3700.0,9.66973,5.059,981.436951,738.626587,1556.0,16.17,1.31,0.8,81.115,0.605,0.05,8.26,621.370605,-3.191504,
2024-08-22 16:00:00,2.09,16.8,33.01,3.5,14.16,1.86,8.038278,2.331215,0.504696,,22.9,44.66,6403.38,29.3,523.4,20.48,20.5,18.8,20.9,22.63,-0.99,22.4037,0.849015,47.3,101.33,78.12543,502.7,221.6,104.1,525.5,4100.0,4100.0,9.213659,5.057,1002.291077,776.817627,1556.0,16.17,1.31,0.8,81.115,0.605,0.05,8.26,618.917603,-3.715409,
2024-08-22 17:00:00,2.09,16.8,33.01,3.5,14.16,1.86,8.038278,2.331215,0.504696,,22.9,44.66,6403.38,29.3,614.3,21.07,18.6,19.6,18.4,29.19,-1.0,29.19,0.84132,43.6,101.39,78.17169,515.8,225.7,105.9,511.4,4100.0,4100.0,9.033659,5.104,1026.881958,809.322021,1556.0,16.17,1.31,0.8,81.115,0.605,0.05,8.26,622.69165,-3.238254,
2024-08-22 18:00:00,2.09,16.8,33.01,3.5,14.16,1.86,8.038278,2.331215,0.504696,,22.9,44.66,6403.38,29.2,616.2,21.07,20.4,21.3,19.6,28.77,-0.99,28.4823,0.91503,43.6,103.42,79.73682,507.9,217.5,106.1,524.2,4000.0,4000.0,9.4545,5.331,1019.334717,791.11969,1556.0,16.17,1.31,0.8,81.115,0.605,0.05,8.26,644.132324,-4.801403,
2024-08-22 19:00:00,2.09,16.8,33.01,3.5,14.16,1.86,8.038278,2.331215,0.504696,,22.9,44.66,6403.38,29.4,554.0,21.07,19.1,10.7,17.8,29.37,-0.99,29.0763,0.95634,41.3,105.52,81.35592,516.1,221.7,106.3,525.0,4000.0,4000.0,9.4695,5.559,1029.548218,795.311584,1556.0,16.17,1.22,0.75,81.227,0.633,0.05,8.26,653.022034,-1.637118,
2024-08-22 20:00:00,2.09,16.8,33.01,3.5,14.16,1.86,8.038278,2.331215,0.504696,,22.9,44.66,6403.38,29.2,609.9,21.07,20.0,21.9,22.0,26.26,-0.99,25.9974,0.95661,40.3,110.55,85.23405,517.3,222.4,106.0,525.2,3900.0,3900.0,9.710769,5.593,1043.64563,815.684631,1559.0,16.17,1.22,0.75,81.227,0.633,0.05,8.05,703.606262,-2.057357,
2024-08-22 21:00:00,2.09,16.8,33.01,3.5,14.16,1.86,8.038278,2.331215,0.504696,,22.9,44.66,6403.38,29.2,610.4,21.07,20.4,20.2,20.9,28.43,-0.99,28.1457,0.959175,37.9,110.56,85.24176,510.9,221.4,105.0,524.8,3800.0,3800.0,9.944211,5.576,999.107971,803.357849,1559.0,16.17,1.22,0.75,81.227,0.633,0.05,8.05,709.907715,-2.129114,
2024-08-22 22:00:00,2.09,16.8,33.01,3.5,14.16,1.86,8.038278,2.331215,0.504696,,22.9,44.66,6403.38,29.1,695.9,21.07,21.5,22.3,22.1,32.25,-1.0,32.25,0.96093,37.8,110.55,85.23405,482.7,222.1,102.8,526.0,3600.0,3600.0,10.48,5.547,984.606873,784.075317,1559.0,16.17,1.22,0.75,81.227,0.633,0.05,8.05,698.457642,-2.631381,
2024-08-22 23:00:00,2.09,16.8,33.01,3.5,14.16,1.86,8.038278,2.331215,0.504696,,22.9,44.66,6403.38,29.2,709.2,21.5,21.0,20.0,19.8,31.26,-1.0,31.26,0.95823,39.1,110.56,85.24176,500.6,216.2,104.5,525.2,3600.0,3600.0,10.495,5.598,957.208801,767.955261,1559.0,16.17,1.22,0.75,81.227,0.633,0.05,8.05,675.938782,-2.970754,
2024-08-23 00:00:00,2.09,16.8,33.01,3.5,14.16,1.86,8.038278,2.331215,0.504696,,22.9,39.38,6429.41,29.3,691.8,21.5,17.4,21.6,19.5,32.7,-1.0,32.7,0.95931,40.6,110.56,85.24176,513.5,218.4,105.9,524.6,3900.0,3900.0,9.7,5.584,978.268921,780.394226,1557.0,16.17,1.22,0.75,81.227,0.633,0.05,8.1,651.792236,-3.800899,
2024-08-23 01:00:00,2.09,16.8,33.01,3.5,14.16,1.86,8.038278,2.331215,0.504696,,23.31,39.38,6429.41,29.2,686.9,21.5,21.3,17.7,23.2,34.56,-1.0,34.56,0.959445,40.7,109.82,84.220958,518.6,217.4,106.1,525.5,4000.0,4000.0,9.474,5.54,968.779602,768.861572,1557.0,16.17,1.22,0.75,81.227,0.633,0.05,8.1,652.359863,-3.382927,
2024-08-23 02:00:00,2.09,16.8,33.01,3.5,14.16,1.86,8.038278,2.331215,0.504696,,23.31,39.38,6429.41,-0.1,0.2,21.5,0.0,0.0,0.0,3.57,-1.0,3.57,0.960795,40.6,109.43,83.921867,511.6,232.0,106.2,523.7,4100.0,4100.0,9.218049,5.533,987.612915,773.612549,1557.0,16.17,1.22,0.75,81.227,0.633,0.05,8.1,647.630676,-3.92899,
2024-08-23 03:00:00,2.09,16.8,33.01,3.5,14.16,1.86,8.038278,2.331215,0.504696,,23.31,39.38,6429.41,29.2,590.9,21.5,22.7,23.0,21.5,31.63,-0.99,31.3137,0.964575,40.4,109.63,84.075247,526.5,217.5,106.2,525.3,400.0,400.0,94.725,5.539,988.203796,771.240967,1557.0,16.17,1.22,0.75,81.227,0.633,0.05,8.1,650.467957,-4.242333,
2024-08-23 04:00:00,2.09,16.8,33.01,3.5,14.16,1.86,8.038278,2.331215,0.504696,,23.31,39.38,6429.41,29.1,650.1,21.5,19.8,22.1,20.5,31.05,-1.0,31.05,0.9612,40.7,109.54,84.006226,511.2,231.8,106.4,525.4,4100.0,4100.0,9.245854,5.537,969.637024,762.065918,1560.0,15.96,1.25,0.81,81.4,0.58,0.05,7.78,650.278748,-3.876792,
2024-08-23 05:00:00,2.09,16.8,33.01,3.5,14.16,1.86,8.038278,2.331215,0.504696,,22.24,39.38,6429.41,29.1,645.6,21.5,18.5,22.2,20.9,32.14,-1.0,32.14,0.956475,41.4,109.64,85.256064,562.0,226.8,110.7,535.3,4100.0,4100.0,9.453659,5.544,956.738831,762.05365,1560.0,15.96,1.25,0.81,81.4,0.58,0.05,7.78,630.809998,-3.988116,
2024-08-23 06:00:00,2.09,16.8,33.01,3.5,14.16,1.86,8.038278,2.331215,0.504696,,22.24,39.38,6429.41,29.2,661.5,21.5,21.0,20.7,19.5,31.86,-0.99,31.5414,0.95742,43.2,109.22,84.929472,541.5,228.2,110.0,533.2,4200.0,4200.0,9.188571,5.55,997.89386,780.46582,1560.0,15.96,1.25,0.81,81.4,0.58,0.05,7.78,619.106262,-4.07382,
2024-08-23 07:00:00,2.09,16.8,33.01,3.5,14.16,1.86,8.038278,2.331215,0.504696,,22.24,39.38,6429.41,29.1,666.2,21.5,21.3,21.4,21.6,24.48,-0.99,24.2352,0.9612,43.2,110.39,85.839264,553.3,228.1,110.1,535.4,4400.0,4400.0,8.802273,5.43,988.989563,777.436584,1560.0,15.96,1.25,0.81,81.4,0.58,0.05,7.78,619.860962,-3.313476,
2024-08-23 08:00:00,2.09,16.8,33.01,3.5,14.16,1.86,8.038278,2.331215,0.504696,,22.24,39.38,6429.41,29.1,640.8,21.5,20.5,20.7,21.8,32.47,-1.0,32.47,0.96174,44.2,107.88,83.887488,544.1,233.3,110.4,530.3,4500.0,4500.0,8.542667,7.858,1009.27948,758.38678,1558.0,15.96,1.25,0.81,81.4,0.58,0.05,7.73,616.842346,-3.765458,
2024-08-23 09:00:00,2.09,16.8,33.01,3.5,14.16,1.86,8.038278,2.331215,0.504696,,24.42,39.38,6429.41,29.0,710.4,21.5,22.5,23.0,21.0,33.74,-0.99,33.4026,0.87453,45.1,103.07,77.900306,565.9,245.4,110.7,540.8,4600.0,4600.0,8.497826,4.996,993.356567,770.24762,1558.0,15.96,1.25,0.81,81.4,0.58,0.05,7.73,630.90448,-3.264659,
2024-08-23 10:00:00,2.09,16.8,33.01,3.5,14.16,1.86,8.038278,2.331215,0.504696,,24.42,39.38,6429.41,29.0,703.2,21.5,21.0,20.3,21.4,31.44,-1.0,31.44,0.87426,45.4,99.6,75.27768,502.8,273.3,104.1,472.0,4100.0,4100.0,8.430732,5.043,990.024597,798.842407,1558.0,15.96,1.25,0.81,81.4,0.58,0.05,7.73,645.739502,-3.45227,
2024-08-23 11:00:00,2.09,16.8,33.01,3.5,14.16,1.86,8.038278,2.331215,0.504696,,24.42,39.38,6429.41,29.0,705.8,21.5,22.3,21.3,19.8,34.4,-0.99,34.056,0.596025,56.6,74.33,56.178614,411.1,256.6,94.4,458.1,3800.0,3800.0,8.723684,3.556,992.529358,792.752808,1558.0,15.96,1.25,0.81,81.4,0.58,0.05,7.73,637.799988,-3.438806,
2024-08-23 12:00:00,2.09,16.8,33.01,3.5,14.16,1.86,8.038278,2.331215,0.504696,,24.42,39.38,6429.41,29.0,702.3,21.5,21.5,21.8,21.2,33.7,-1.0,33.7,0.698895,48.9,75.39,56.979762,319.4,228.4,82.4,433.0,3600.0,3600.0,8.59,4.087,1010.575806,804.721191,1550.0,15.96,1.25,0.81,81.4,0.58,0.05,7.67,682.955872,-3.552782,
2024-08-23 13:00:00,2.09,16.8,33.01,3.5,14.16,1.86,8.038278,2.331215,0.504696,,23.31,39.38,6429.41,29.0,701.0,21.5,21.7,21.0,21.7,33.46,-1.0,33.46,0.710235,48.5,81.11,62.203259,315.8,209.0,81.9,420.4,3400.0,3400.0,8.864118,4.03,963.866638,798.341858,1550.0,15.96,1.25,0.81,81.4,0.58,0.05,7.67,694.267334,-4.109025,
2024-08-23 14:00:00,2.09,16.8,33.01,3.5,14.16,1.86,8.038278,2.331215,0.504696,,23.31,39.38,6429.41,29.3,642.8,21.5,20.2,21.0,21.4,32.57,-1.0,32.57,0.70605,43.2,80.35,61.620415,339.7,226.4,83.8,434.2,3500.0,3500.0,8.88,4.003,965.953186,804.510986,1550.0,15.95,1.16,0.79,81.522,0.578,0.05,7.67,709.525513,-4.012136,
2024-08-23 15:00:00,2.09,16.8,33.01,3.5,14.16,1.86,8.038278,2.331215,0.504696,,23.31,39.38,6429.41,29.2,698.6,21.5,20.2,20.4,20.4,29.71,-1.0,29.71,0.70794,42.8,80.45,61.697105,307.7,221.3,82.1,420.7,3100.0,3100.0,9.731613,4.06,936.37677,791.637756,1550.0,15.95,1.16,0.79,81.522,0.578,0.05,7.67,728.773987,-3.381493,
2024-08-23 16:00:00,2.09,16.8,33.01,3.5,14.16,1.86,8.038278,2.331215,0.504696,,23.31,39.38,6429.41,29.1,694.1,21.5,21.7,20.5,21.7,32.8,-1.0,32.8,0.70956,44.3,80.81,61.973189,283.9,221.0,77.8,4318.0,3200.0,3200.0,82.42125,4.016,912.800293,772.309875,1550.0,15.95,1.16,0.79,81.522,0.578,0.05,7.59,711.914734,-3.669731,
2024-08-23 17:00:00,2.09,16.8,33.01,3.5,14.16,1.86,8.038278,2.331215,0.504696,,22.09,39.38,6429.41,29.1,704.6,21.5,21.6,21.4,20.8,31.57,-0.99,31.2543,0.70389,43.9,80.2,62.48382,285.1,223.7,77.9,431.2,3200.0,3200.0,9.545625,4.098,916.015198,751.897888,1550.0,15.95,1.16,0.79,81.522,0.578,0.05,7.59,698.838806,-3.042415,
2024-08-23 18:00:00,2.09,16.8,33.01,3.5,14.16,1.86,8.038278,2.331215,0.504696,,22.09,39.38,6429.41,29.0,704.6,21.5,18.6,20.8,19.5,35.25,-1.0,35.25,0.78273,48.3,89.19,69.487929,406.6,241.8,93.9,445.8,3300.0,3300.0,9.812727,4.535,962.800659,764.091675,1550.0,15.95,1.16,0.79,81.522,0.578,0.05,7.59,662.770508,-4.286488,
2024-08-23 19:00:00,2.09,16.8,33.01,3.5,14.16,1.86,8.038278,2.331215,0.504696,,22.09,39.38,6429.41,29.0,687.1,21.5,21.2,22.4,21.8,31.57,-1.0,31.57,0.779895,48.5,90.18,70.259238,523.0,261.5,106.2,461.2,3800.0,3800.0,8.958947,4.531,951.342896,789.064331,1550.0,15.91,1.43,0.85,81.245,0.565,0.05,7.59,652.92749,-4.389893,
2024-08-23 20:00:00,2.09,16.8,33.01,3.5,14.16,1.86,8.038278,2.331215,0.504696,,22.09,39.38,6429.41,29.0,701.0,21.5,20.1,21.6,23.6,34.33,-1.0,34.33,0.78273,48.7,90.18,70.259238,573.7,269.2,111.6,468.4,3900.0,3900.0,8.923077,4.55,978.453918,793.101135,1557.0,15.91,1.43,0.85,81.245,0.565,0.05,7.51,648.954651,-3.692714,
2024-08-23 21:00:00,2.09,16.8,33.01,3.5,14.16,1.86,8.038278,2.331215,0.504696,,22.09,39.38,6429.41,29.0,682.5,21.5,20.1,21.9,22.5,34.35,-1.0,34.35,0.89073,45.2,95.59,74.474169,588.1,274.4,114.0,470.6,4100.0,4100.0,8.555122,5.07,1007.10498,808.76416,1557.0,15.91,1.43,0.85,81.245,0.565,0.05,7.51,660.498291,-1.77925,
2024-08-23 22:00:00,2.09,16.8,33.01,3.5,14.16,1.86,8.038278,2.331215,0.504696,,23.63,39.38,6429.41,29.1,715.5,21.5,22.4,22.2,19.3,33.66,-0.99,33.3234,0.89289,38.7,99.89,76.285993,552.8,276.7,109.2,470.8,4000.0,4000.0,8.7,5.076,1058.698853,836.260193,1557.0,15.91,1.43,0.85,81.245,0.565,0.05,7.51,650.467957,-1.623077,
2024-08-23 23:00:00,2.09,16.8,33.01,3.5,14.16,1.86,8.038278,2.331215,0.504696,,23.63,39.38,6429.41,29.0,748.5,21.5,23.1,22.2,17.4,31.7,-0.98,31.066,0.907335,38.1,104.67,79.936479,390.0,268.4,92.3,461.2,3700.0,3700.0,8.975676,5.313,991.324768,802.62616,1557.0,15.91,1.43,0.85,81.245,0.565,0.05,7.51,662.581116,-1.745112,
2024-08-24 00:00:00,2.09,16.8,33.01,3.5,14.16,1.86,8.038278,2.331215,0.504696,,23.63,43.32,6903.98,28.0,694.2,21.5,21.7,22.9,21.8,35.47,-1.0,35.47,0.905985,38.2,104.46,79.776102,384.7,263.2,92.3,460.5,3500.0,3500.0,9.476571,5.281,945.453674,788.229614,1510.0,15.91,1.43,0.85,81.245,0.565,0.04,7.29,673.379761,-3.626601,
2024-08-24 01:00:00,2.09,16.8,33.01,3.5,14.16,1.86,8.038278,2.331215,0.504696,,23.21,43.32,6903.98,29.1,678.6,21.5,20.6,19.6,20.4,30.8,-1.0,30.8,0.907065,40.5,104.66,80.368414,397.9,264.5,91.9,461.6,3700.0,3700.0,8.975676,5.263,933.990051,762.103088,1510.0,15.91,1.43,0.85,81.245,0.565,0.04,7.29,647.063293,-3.979823,
2024-08-24 02:00:00,2.09,16.8,33.01,3.5,14.16,1.86,8.038278,2.331215,0.504696,,23.21,43.32,6903.98,28.9,660.3,21.5,20.9,21.8,22.8,32.8,-1.0,32.8,0.906255,42.3,104.61,80.330019,465.8,278.3,100.1,472.9,3800.0,3800.0,9.047368,5.263,942.100647,759.145325,1510.0,15.91,1.43,0.85,81.245,0.565,0.04,7.29,631.754456,-4.058174,
2024-08-24 03:00:00,2.09,16.8,33.01,3.5,14.16,1.86,8.038278,2.331215,0.504696,,23.21,43.32,6903.98,29.1,672.0,21.5,19.8,21.2,21.3,24.5,-1.0,24.5,0.911925,43.1,102.75,78.901725,454.2,278.3,100.1,473.0,3900.0,3900.0,8.816923,5.273,957.391113,769.648499,1510.0,15.91,1.43,0.85,81.245,0.565,0.04,7.29,606.28302,-3.42499,
2024-08-24 04:00:00,2.09,16.8,33.01,3.5,14.16,1.86,8.038278,2.331215,0.504696,,23.21,43.32,6903.98,29.0,653.1,21.5,17.3,22.0,22.6,32.73,-1.0,32.73,0.90909,44.6,103.72,79.646588,473.1,279.0,102.2,473.6,4000.0,4000.0,8.637,5.31,975.129639,770.878662,1516.0,15.91,1.43,0.85,81.245,0.565,0.04,7.23,596.580505,-3.904623,
2024-08-24 05:00:00,2.09,16.8,33.01,3.5,14.16,1.86,8.038278,2.331215,0.504696,,21.47,43.32,6903.98,28.9,641.3,21.5,21.3,22.8,23.6,32.13,-1.0,32.13,0.90207,47.6,103.25,81.082225,463.6,279.3,102.0,473.3,4200.0,4200.0,8.218571,5.412,1007.074097,767.284668,1516.0,15.91,1.43,0.85,81.245,0.565,0.04,7.23,589.144104,-3.626272,
2024-08-24 06:00:00,2.09,16.8,33.01,3.5,14.16,1.86,8.038278,2.331215,0.504696,,21.47,43.32,6903.98,28.9,666.0,21.5,22.0,21.8,22.1,31.36,-1.0,31.36,0.900585,48.7,103.68,81.419904,505.8,279.1,106.4,470.6,4300.0,4300.0,8.051163,5.261,998.540283,766.976501,1516.0,15.88,1.33,0.83,81.406,0.554,0.04,7.23,589.049988,-3.970257,
2024-08-24 07:00:00,2.09,16.8,33.01,3.5,14.16,1.86,8.038278,2.331215,0.504696,,21.47,43.32,6903.98,29.2,685.8,21.5,18.8,19.6,17.5,30.19,-0.99,29.8881,0.901395,48.4,104.41,81.993173,522.3,278.9,108.3,469.4,4400.0,4400.0,7.877727,5.273,1008.356689,794.370239,1516.0,15.77,1.43,0.78,81.487,0.533,0.04,7.23,593.567749,-3.614259,
2024-08-24 08:00:00,2.09,16.8,33.01,3.5,14.16,1.86,8.038278,2.331215,0.504696,,21.47,43.32,6903.98,29.1,677.3,21.5,20.3,21.1,20.4,34.32,-0.99,33.9768,0.903285,43.9,105.36,82.739208,393.0,277.9,92.5,466.7,4300.0,4300.0,7.802791,5.249,1006.038208,818.944641,1515.0,15.77,1.43,0.78,81.487,0.533,0.04,7.12,597.333801,-3.451064,
2024-08-24 09:00:00,2.09,16.8,33.01,3.5,14.16,1.86,8.038278,2.331215,0.504696,,20.23,43.32,6903.98,29.1,665.7,21.5,17.3,21.0,20.3,32.48,-1.0,32.48,0.89289,43.9,104.6,83.43942,504.7,241.2,105.1,447.8,4000.0,4000.0,8.2935,5.244,1019.206848,811.332581,1515.0,15.77,1.43,0.78,81.487,0.533,0.04,7.12,604.304138,-2.506008,
2024-08-24 10:00:00,2.09,16.8,33.01,3.5,14.16,1.86,8.038278,2.331215,0.504696,,20.23,43.32,6903.98,28.8,707.1,21.5,20.8,21.3,21.3,32.51,-1.0,32.51,0.905175,46.7,105.79,84.388683,493.7,251.5,102.8,449.8,4000.0,4000.0,8.289,5.321,1019.736572,799.484253,1515.0,15.77,1.43,0.78,81.487,0.533,0.04,7.12,617.313904,-2.296897,
2024-08-24 11:00:00,2.09,16.8,33.01,3.5,14.16,1.86,8.038278,2.331215,0.504696,,20.23,43.32,6903.98,28.9,714.8,21.5,21.3,21.1,23.3,33.32,-0.99,32.9868,0.894375,48.4,105.37,84.053649,490.8,257.1,103.1,448.3,4300.0,4300.0,7.693953,5.292,1043.042358,805.81488,1515.0,15.77,1.43,0.78,81.487,0.533,0.04,7.12,622.974792,-2.925235,
2024-08-24 12:00:00,2.09,16.8,33.01,3.5,14.16,1.86,8.038278,2.331215,0.504696,,20.23,43.32,6903.98,29.0,718.8,21.5,19.6,20.3,16.1,31.83,-0.99,31.5117,0.899775,47.2,105.22,83.933994,451.5,229.8,99.0,429.5,4400.0,4400.0,7.206818,5.287,1051.875854,786.434509,1515.0,15.77,1.43,0.78,81.487,0.533,0.04,7.12,638.083496,-2.631034,
2024-08-24 13:00:00,2.09,16.8,33.01,3.5,14.16,1.86,8.038278,2.331215,0.504696,,23.58,43.32,6903.98,28.8,711.8,21.5,20.6,21.7,21.1,33.55,-1.0,33.55,0.898965,41.2,105.33,80.493186,373.1,188.8,91.0,395.6,4300.0,4300.0,6.789767,5.268,1077.775391,799.581177,1554.0,15.77,1.43,0.78,81.487,0.533,0.05,7.15,666.84259,-2.913978,
2024-08-24 14:00:00,2.09,16.8,33.01,3.5,14.16,1.86,8.038278,2.331215,0.504696,,23.58,43.32,6903.98,29.0,556.8,21.5,19.7,22.6,20.3,26.59,-0.99,26.3241,0.89856,31.4,105.42,80.561964,248.7,128.8,71.6,339.9,3600.0,3600.0,6.858333,5.253,1039.637939,806.152649,1554.0,15.87,1.44,0.8,81.362,0.528,0.05,7.15,805.000671,-2.039585,
2024-08-24 15:00:00,2.09,16.8,33.01,3.5,14.16,1.86,8.038278,2.331215,0.504696,,23.58,43.32,6903.98,28.9,714.2,21.5,21.0,22.0,21.9,35.09,-1.0,35.09,0.901125,31.8,105.22,80.409124,291.7,176.8,79.0,377.4,3000.0,3000.0,9.128,4.394,948.847961,759.260254,1554.0,15.87,1.44,0.8,81.362,0.528,0.05,7.15,720.048401,-1.896671,
2024-08-24 16:00:00,2.09,16.8,33.01,3.5,14.16,1.86,8.038278,2.331215,0.504696,,23.58,43.32,6903.98,28.9,725.4,21.5,21.7,21.1,19.8,33.8,-1.0,33.8,0.729,44.5,82.44,63.000648,275.6,172.6,77.4,369.2,3100.0,3100.0,8.643871,4.049,914.142761,788.689392,1554.0,15.87,1.44,0.8,81.362,0.528,0.05,7.15,789.002991,-2.419747,
2024-08-24 17:00:00,2.09,16.8,33.01,3.5,14.16,1.86,8.038278,2.331215,0.504696,,19.67,43.32,6903.98,29.8,692.6,21.5,20.7,21.5,21.5,35.38,-1.0,35.38,0.73359,43.5,82.64,66.384712,218.6,155.8,67.8,353.9,3000.0,3000.0,8.434,4.102,875.071411,764.91272,1535.0,15.87,1.44,0.8,81.362,0.528,0.05,6.65,724.073303,-3.370717,
2024-08-24 18:00:00,2.09,16.8,33.01,3.5,14.16,1.86,8.038278,2.331215,0.504696,,19.67,43.32,6903.98,28.9,714.0,21.5,20.1,20.9,21.5,34.85,-1.0,34.85,0.73332,43.2,82.6,66.35258,225.6,146.9,68.8,358.1,3000.0,3000.0,8.538,4.077,879.445984,719.901306,1535.0,15.87,1.44,0.8,81.362,0.528,0.05,6.65,746.280029,-2.699137,
2024-08-24 19:00:00,2.09,16.8,33.01,3.5,14.16,1.86,8.038278,2.331215,0.504696,,19.67,43.32,6903.98,29.0,717.5,21.5,20.5,20.6,21.2,34.19,-0.91,31.1129,0.71847,42.3,80.7,64.82631,223.7,159.6,69.0,363.5,3000.0,3000.0,8.65,4.061,922.925049,781.481384,1535.0,15.78,1.5,0.84,81.384,0.496,0.05,6.65,695.885803,-3.217396,
2024-08-24 20:00:00,2.09,16.8,33.01,3.5,14.16,1.86,8.038278,2.331215,0.504696,,19.67,43.32,6903.98,28.9,985.1,21.5,21.6,20.8,23.14,31.66,-1.0,31.66,0.782055,33.8,82.52,66.288316,229.1,165.1,69.2,363.5,2800.0,2800.0,9.272143,4.525,896.258789,785.727722,1535.0,15.78,1.5,0.84,81.384,0.496,0.05,6.65,701.984741,-2.62665,
2024-08-24 21:00:00,2.09,16.8,33.01,3.5,14.16,1.86,8.038278,2.331215,0.504696,,21.63,43.32,6903.98,29.0,695.3,21.5,18.4,18.8,19.9,32.98,-1.0,32.98,0.783675,43.7,91.01,71.324537,224.1,161.7,68.8,364.4,2900.0,2900.0,8.962759,4.577,915.52179,751.510498,1535.0,15.78,1.5,0.84,81.384,0.496,0.05,6.65,723.306335,-2.582153,
2024-08-24 22:00:00,2.09,16.8,33.01,3.5,14.16,1.86,8.038278,2.331215,0.504696,,21.63,43.32,6903.98,29.1,683.9,21.5,19.6,20.4,21.4,32.46,-1.0,32.46,0.78219,35.4,91.36,71.598832,226.7,160.8,69.2,364.8,3200.0,3200.0,8.1375,4.565,912.653259,767.296509,1541.0,15.78,1.5,0.84,81.384,0.496,0.05,6.58,771.416016,-2.857224,
2024-08-24 23:00:00,2.09,16.8,33.01,3.5,14.16,1.86,8.038278,2.331215,0.504696,,21.63,43.32,6903.98,29.0,683.7,21.5,19.3,19.8,22.2,33.65,-1.0,33.65,0.781515,36.7,91.34,71.583158,247.5,161.8,72.8,360.2,2900.0,2900.0,8.958621,4.575,896.105042,744.307922,1541.0,15.78,1.5,0.84,81.384,0.496,0.05,6.58,696.457153,-3.167478,
2024-08-25 00:00:00,2.09,16.8,33.01,3.5,14.16,1.86,8.038278,2.331215,0.504696,,21.63,31.9,5823.4,29.0,672.8,21.5,22.3,21.5,26.1,34.31,-1.0,34.31,0.78813,45.5,91.21,71.481277,261.8,162.5,74.8,366.2,3400.0,3400.0,7.782353,4.591,928.014587,708.32135,1541.0,15.78,1.5,0.84,81.384,0.496,0.05,6.58,671.863586,-3.209072,
2024-08-25 01:00:00,2.09,16.8,33.01,3.5,14.16,1.86,8.038278,2.331215,0.504696,,21.63,31.9,5823.4,28.9,694.4,21.5,20.5,22.2,21.0,34.68,-1.0,34.68,0.798525,46.5,90.11,70.619207,358.2,173.5,88.6,379.0,3800.0,3800.0,7.383158,4.524,974.968506,702.103271,1541.0,15.78,1.5,0.84,81.384,0.496,0.05,6.58,677.455383,-4.032352,
2024-08-25 02:00:00,2.09,16.8,33.01,3.5,14.16,1.86,8.038278,2.331215,0.504696,,21.63,31.9,5823.4,28.9,674.1,21.5,21.6,21.6,20.5,32.87,-1.0,32.87,0.787725,36.3,89.56,70.188172,531.2,179.1,107.7,391.5,4000.0,4000.0,7.488,4.512,1008.127991,803.687195,1541.0,15.78,1.5,0.84,81.384,0.496,0.05,6.58,689.320618,-2.960512,
2024-08-25 03:00:00,2.09,16.8,33.01,3.5,14.16,1.86,8.038278,2.331215,0.504696,,21.63,31.9,5823.4,28.9,681.9,21.5,19.6,20.9,18.4,32.84,-0.99,32.5116,0.785565,37.8,88.87,69.647419,408.5,187.0,95.7,397.1,3700.0,3700.0,7.991351,4.523,1032.883789,834.376709,1545.0,15.78,1.5,0.84,81.384,0.496,0.05,6.63,687.704773,-2.373827,
2024-08-25 04:00:00,2.09,16.8,33.01,3.5,14.16,1.86,8.038278,2.331215,0.504696,,21.63,31.9,5823.4,29.0,686.9,21.5,19.1,21.2,21.5,32.1,-1.0,32.1,0.794205,36.7,89.34,70.015758,275.7,185.5,78.3,394.5,3200.0,3200.0,8.865,4.481,1004.261108,793.327698,1545.0,15.8,1.45,0.88,81.382,0.488,0.05,6.63,701.984741,-1.871307,
2024-08-25 05:00:00,2.09,16.8,33.01,3.5,14.16,1.86,8.038278,2.331215,0.504696,,21.63,31.9,5823.4,28.9,691.4,21.5,21.5,22.2,21.2,32.64,-0.99,32.3136,0.864945,41.9,90.87,71.214819,348.7,213.3,86.2,417.2,3300.0,3300.0,9.152727,5.076,984.307617,758.915161,1545.0,15.8,1.45,0.88,81.382,0.488,0.05,6.63,696.266724,-3.314407,
2024-08-25 06:00:00,2.09,16.8,33.01,3.5,14.16,1.86,8.038278,2.331215,0.504696,,21.63,31.9,5823.4,29.0,705.5,21.5,20.8,20.5,20.2,31.43,-0.99,31.1157,0.87399,42.9,100.06,78.417022,344.6,221.7,86.4,424.9,3900.0,3900.0,7.866154,5.07,989.442566,761.279541,1545.0,15.8,1.45,0.88,81.382,0.488,0.05,6.63,682.196472,-3.938315,
2024-08-25 07:00:00,2.09,16.8,33.01,3.5,14.16,1.86,8.038278,2.331215,0.504696,,21.63,31.9,5823.4,29.0,694.2,21.5,20.9,21.3,21.5,34.3,-0.99,33.957,0.880335,42.6,101.03,79.177211,363.7,2296.0,88.4,464.6,4100.0,4100.0,8.092683,4.972,1012.040771,786.222168,1564.0,15.8,1.45,0.88,81.382,0.488,0.05,7.36,669.116028,-3.239457,
2024-08-25 08:00:00,2.09,16.8,33.01,3.5,14.16,1.86,8.038278,2.331215,0.504696,,21.63,31.9,5823.4,28.9,697.8,21.5,20.4,21.6,20.7,33.46,-0.99,33.1254,0.874395,43.4,101.83,79.804171,357.5,228.5,88.0,435.7,4000.0,4000.0,7.8555,5.08,1016.012146,785.467529,1564.0,15.8,1.45,0.88,81.382,0.488,0.05,7.36,659.646362,-3.678079,
2024-08-25 09:00:00,2.09,16.8,33.01,3.5,14.16,1.86,8.038278,2.331215,0.504696,,12.38,31.9,5823.4,28.9,696.0,21.5,22.0,21.7,20.9,34.09,-0.99,33.7491,0.857115,44.1,101.02,88.513724,435.5,231.9,97.9,432.7,4100.0,4100.0,7.764878,5.492,980.464783,756.411011,1564.0,15.85,1.51,0.85,81.335,0.455,0.05,7.36,665.706055,-2.740407,
2024-08-25 10:00:00,2.09,16.8,33.01,3.5,14.16,1.86,8.038278,2.331215,0.504696,,12.38,31.9,5823.4,28.9,724.1,21.5,21.1,20.8,19.0,32.18,-1.0,32.18,0.855495,44.2,102.25,89.59145,470.2,230.0,100.6,437.4,4000.0,4000.0,8.07,5.484,989.488098,760.260315,1564.0,15.85,1.51,0.85,81.335,0.455,0.05,7.36,647.157837,-3.428149,
2024-08-25 11:00:00,2.09,16.8,33.01,3.5,14.16,1.86,8.038278,2.331215,0.504696,,12.38,31.9,5823.4,28.9,702.6,21.5,18.0,21.5,22.7,35.68,-1.0,35.68,0.859815,44.8,103.06,90.301172,471.8,231.0,100.8,438.6,4000.0,4000.0,8.091,5.478,996.678589,782.483826,1554.0,15.85,1.51,0.85,81.335,0.455,0.05,7.0,633.643372,-3.409827,
2024-08-25 12:00:00,2.09,16.8,33.01,3.5,14.16,1.86,8.038278,2.331215,0.504696,,12.38,31.9,5823.4,28.9,711.5,21.5,22.7,21.1,22.1,36.06,-1.0,36.06,0.862785,47.1,98.01,85.876362,474.0,243.1,100.9,448.5,4100.0,4100.0,8.04,5.402,1010.889648,762.278076,1554.0,15.85,1.51,0.85,81.335,0.455,0.05,7.0,638.933899,-3.848171,
2024-08-25 13:00:00,2.09,16.8,33.01,3.5,14.16,1.86,8.038278,2.331215,0.504696,,12.22,31.9,5823.4,28.8,714.8,21.5,22.9,22.4,20.5,34.36,-1.0,34.36,0.855495,49.8,100.26,88.008228,465.4,245.0,101.4,445.8,4400.0,4400.0,7.461818,5.444,1028.845947,739.7052,1554.0,15.85,1.51,0.85,81.335,0.455,0.05,7.0,642.430786,-3.521884,
2024-08-25 14:00:00,2.09,16.8,33.01,3.5,14.16,1.86,8.038278,2.331215,0.504696,,12.22,31.9,5823.4,28.9,717.6,21.5,19.5,21.2,20.4,34.64,-1.0,34.64,0.865485,49.6,100.46,88.183788,417.4,231.4,97.2,425.1,4400.0,4400.0,7.122273,5.436,1056.984009,771.334534,1554.0,15.85,1.51,0.85,81.335,0.455,0.05,7.0,639.784424,-3.367856,
2024-08-25 15:00:00,2.09,16.8,33.01,3.5,14.16,1.86,8.038278,2.331215,0.504696,,12.22,31.9,5823.4,29.0,706.4,21.5,19.6,21.2,21.6,32.04,-1.0,32.04,0.857655,46.3,102.33,89.825274,465.4,223.8,101.0,421.7,4300.0,4300.0,7.293488,5.483,1060.18396,795.851746,1547.0,15.85,1.51,0.85,81.335,0.455,0.05,7.52,646.117798,-3.124962,
2024-08-25 16:00:00,2.09,16.8,33.01,3.5,14.16,1.86,8.038278,2.331215,0.504696,,12.22,31.9,5823.4,29.3,737.3,21.5,18.2,19.2,20.3,35.99,-0.99,35.6301,0.86508,46.4,103.25,90.63285,467.5,239.3,100.6,437.1,4200.0,4200.0,7.681429,5.463,1054.002197,781.130188,1547.0,16.04,1.6,0.92,81.015,0.425,0.05,7.52,659.930298,-2.811888,
2024-08-25 17:00:00,2.09,16.8,33.01,3.5,14.16,1.86,8.038278,2.331215,0.504696,,23.91,31.9,5823.4,29.2,731.1,21.5,22.2,21.8,21.6,34.13,-0.99,33.7887,0.85887,44.4,102.65,78.106385,470.6,265.9,101.8,454.3,3900.0,3900.0,8.555385,5.445,1027.239868,793.848999,1547.0,16.04,1.6,0.92,81.015,0.425,0.05,7.52,666.747864,-3.357787,
2024-08-25 18:00:00,2.09,16.8,33.01,3.5,14.16,1.86,8.038278,2.331215,0.504696,,23.91,31.9,5823.4,29.1,707.7,21.5,22.3,21.8,20.6,33.36,-1.0,33.36,0.833895,45.5,98.66,75.070394,431.6,261.4,96.9,459.2,4100.0,4100.0,8.138049,5.429,1010.255432,794.845642,1547.0,16.04,1.6,0.92,81.015,0.425,0.05,7.52,662.770508,-3.658096,
2024-08-25 19:00:00,2.09,16.8,33.01,3.5,14.16,1.86,8.038278,2.331215,0.504696,,23.91,31.9,5823.4,29.3,671.0,22.09,20.5,20.8,22.5,34.4,-0.99,34.056,0.834435,45.2,98.57,75.001913,501.0,274.8,104.7,472.0,4100.0,4100.0,8.439512,5.437,995.50116,790.764648,1556.0,16.04,1.6,0.92,81.015,0.425,0.05,8.15,665.800781,-4.248648,
2024-08-25 20:00:00,2.09,16.8,33.01,3.5,14.16,1.86,8.038278,2.331215,0.504696,,23.91,31.9,5823.4,29.3,679.8,22.09,22.7,24.3,24.2,34.28,-0.99,33.9372,0.843345,46.6,97.84,74.446456,447.5,273.1,98.8,469.7,4100.0,4100.0,8.319512,5.205,980.939453,786.137329,1556.0,16.04,1.6,0.92,81.015,0.425,0.05,8.15,675.938782,-4.641968,
2024-08-25 21:00:00,2.09,16.8,33.01,3.5,14.16,1.86,8.038278,2.331215,0.504696,,25.45,31.9,5823.4,29.5,693.9,22.09,21.8,22.1,21.8,37.01,-0.99,36.6399,0.822555,46.6,100.33,74.796015,549.1,279.1,109.2,473.8,4200.0,4200.0,8.328571,5.422,972.110229,754.328735,1556.0,16.04,1.6,0.92,81.015,0.425,0.05,8.15,671.958313,-4.869967,
2024-08-25 22:00:00,2.09,16.8,33.01,3.5,14.16,1.86,8.038278,2.331215,0.504696,,25.45,31.9,5823.4,29.4,685.8,21.5,15.7,20.7,20.0,33.08,-1.0,33.08,0.83457,48.2,100.52,74.93766,442.4,277.7,99.5,472.2,4300.0,4300.0,7.977209,5.426,975.029785,749.915771,1556.0,16.04,1.6,0.92,81.015,0.425,0.05,8.15,662.675842,-4.181045,
2024-08-25 23:00:00,2.09,16.8,33.01,3.5,14.16,1.86,8.038278,2.331215,0.504696,,25.45,31.9,5823.4,29.2,707.9,21.5,20.2,20.3,15.3,36.89,-1.0,36.89,0.820395,48.3,100.6,74.9973,459.8,278.2,101.0,471.9,4300.0,4300.0,7.993953,5.4,987.078064,742.340576,1553.0,15.93,1.51,0.85,81.245,0.465,0.04,8.28,660.687622,-3.854691,
2024-08-26 00:00:00,2.09,16.8,33.01,3.5,14.16,1.86,8.038278,2.331215,0.504696,,25.45,43.74,6987.85,29.3,717.3,21.5,19.3,21.3,20.1,37.61,-0.99,37.2339,0.833625,48.4,100.66,75.04203,553.8,277.3,111.2,473.5,4300.0,4300.0,8.158605,5.447,964.311462,728.043945,1553.0,15.93,1.51,0.85,81.245,0.465,0.04,8.28,652.075989,-3.819787,
2024-08-26 01:00:00,2.09,16.8,33.01,3.5,14.16,1.86,8.038278,2.331215,0.504696,,25.18,43.74,6987.85,29.4,697.5,21.5,22.2,20.7,21.1,33.19,-1.0,33.19,0.83376,48.6,99.43,74.393526,705.8,277.2,124.4,474.5,4300.0,4300.0,8.356744,5.391,979.092651,785.418762,1553.0,15.93,1.51,0.85,81.245,0.465,0.04,8.28,636.949646,-3.420738,
2024-08-26 02:00:00,2.09,16.8,33.01,3.5,14.16,1.86,8.038278,2.331215,0.504696,,25.18,43.74,6987.85,29.3,699.3,21.5,21.4,21.8,20.4,32.56,-1.0,32.56,0.870075,48.4,100.26,75.014532,690.8,278.3,123.6,474.5,4400.0,4400.0,8.155909,5.671,1021.422485,802.996216,1553.0,15.93,1.51,0.85,81.245,0.465,0.04,8.28,639.500916,-3.599383,
2024-08-26 03:00:00,2.09,16.8,33.01,3.5,14.16,1.86,8.038278,2.331215,0.504696,,25.18,43.74,6987.85,29.3,713.0,21.5,22.1,21.3,21.9,34.27,-0.99,33.9273,0.95985,44.2,106.75,79.87035,688.1,277.6,123.3,473.9,4300.0,4300.0,8.333023,5.907,1033.886108,801.234558,1554.0,15.93,1.51,0.85,81.245,0.465,0.05,8.24,629.865784,-4.039616,
2024-08-26 04:00:00,2.09,16.8,33.01,3.5,14.16,1.86,8.038278,2.331215,0.504696,,25.18,43.74,6987.85,28.9,707.7,21.5,21.2,21.3,20.0,34.94,-0.99,34.5906,0.964305,44.0,108.84,81.434088,548.5,278.4,110.7,472.3,4400.0,4400.0,7.95,5.93,1026.831055,811.537842,1554.0,15.93,1.51,0.85,81.245,0.465,0.05,8.24,630.432312,-4.272203,
2024-08-26 05:00:00,2.09,16.8,33.01,3.5,14.16,1.86,8.038278,2.331215,0.504696,,21.51,43.74,6987.85,29.3,706.7,21.5,21.6,21.3,21.9,33.86,-1.0,33.86,0.961875,44.1,109.19,85.703231,525.7,278.5,108.1,472.4,4300.0,4300.0,8.1,5.867,1019.49823,786.058472,1554.0,15.81,1.35,0.8,81.552,0.488,0.05,8.24,647.441528,-3.006114,
2024-08-26 06:00:00,2.09,16.8,33.01,3.5,14.16,1.86,8.038278,2.331215,0.504696,,21.51,43.74,6987.85,29.4,700.5,21.5,18.8,21.6,20.6,34.8,-1.0,34.8,0.959445,45.7,101.25,79.471125,522.6,277.4,108.1,472.1,4300.0,4300.0,8.095814,5.85,1038.879395,804.110596,1554.0,15.81,1.35,0.8,81.552,0.488,0.05,8.24,639.122925,-3.79058,
2024-08-26 07:00:00,2.09,16.8,33.01,3.5,14.16,1.86,8.038278,2.331215,0.504696,,21.51,43.74,6987.85,29.3,687.8,21.5,16.0,19.0,19.0,32.8,-1.0,32.8,0.956475,40.7,108.72,85.334328,505.3,277.0,106.6,471.7,4200.0,4200.0,8.261429,5.915,1024.49353,820.068359,1554.0,15.81,1.35,0.8,81.552,0.488,0.05,8.24,643.659668,-3.557865,
2024-08-26 08:00:00,2.09,16.8,33.01,3.5,14.16,1.86,8.038278,2.331215,0.504696,,21.51,43.74,6987.85,29.3,712.7,21.5,21.6,20.6,20.9,34.83,-1.0,34.83,0.958095,41.5,106.38,83.497662,506.0,268.5,107.0,461.8,4100.0,4100.0,8.323902,6.267,990.711304,757.236267,1550.0,15.81,1.35,0.8,81.552,0.488,0.05,8.48,644.226868,-4.303961,
2024-08-26 09:00:00,2.09,16.8,33.01,3.5,14.16,1.86,8.038278,2.331215,0.504696,,24.67,43.74,6987.85,29.7,692.9,21.5,21.2,20.4,20.3,27.48,-0.99,27.2052,0.962955,43.1,104.97,79.073901,532.0,267.4,107.2,465.3,4200.0,4200.0,8.178571,5.863,1010.173523,778.265137,1550.0,15.81,1.35,0.8,81.552,0.488,0.05,8.48,638.744934,-3.584016,
2024-08-26 10:00:00,2.09,16.8,33.01,3.5,14.16,1.86,8.038278,2.331215,0.504696,,24.67,43.74,6987.85,29.4,709.2,21.5,20.0,21.6,22.2,28.48,-0.99,28.1952,0.95904,42.3,109.23,82.282959,384.9,234.5,90.8,437.9,4200.0,4200.0,7.552857,0.0,1031.671265,800.89917,1550.0,15.81,1.35,0.8,81.552,0.488,0.05,8.48,647.157837,-3.326406,
2024-08-26 11:00:00,2.09,16.8,33.01,3.5,14.16,1.86,8.038278,2.331215,0.504696,,24.67,43.74,6987.85,29.3,686.0,21.5,21.4,22.6,20.3,26.34,-0.99,26.0766,0.955395,42.7,110.08,82.923264,397.0,251.6,92.8,452.2,4200.0,4200.0,7.785714,5.937,1002.857056,751.981873,1550.0,15.89,1.43,0.83,81.416,0.434,0.05,8.48,660.782288,-3.534246,
2024-08-26 12:00:00,2.09,16.8,33.01,3.5,14.16,1.86,8.038278,2.331215,0.504696,,24.67,43.74,6987.85,29.2,709.7,21.5,19.6,21.6,16.4,35.26,-1.0,35.26,0.95607,42.8,109.82,82.727406,397.0,257.8,92.9,454.7,4200.0,4200.0,7.822857,5.925,1022.316406,797.171814,1552.0,15.89,1.43,0.83,81.416,0.434,0.05,8.21,640.445984,-3.330341,
2024-08-26 13:00:00,2.09,16.8,33.01,3.5,14.16,1.86,8.038278,2.331215,0.504696,,24.82,43.74,6987.85,29.1,698.4,21.5,22.0,21.5,23.2,35.86,-1.0,35.86,0.95742,43.1,109.46,82.292028,394.0,257.4,93.0,454.7,4200.0,4200.0,7.824286,5.931,1006.96405,755.06488,1552.0,15.89,1.43,0.83,81.416,0.434,0.05,8.21,620.615784,-3.06907,
2024-08-26 14:00:00,2.09,16.8,33.01,3.5,14.16,1.86,8.038278,2.331215,0.504696,,24.82,43.74,6987.85,29.3,707.9,21.5,21.6,20.2,22.2,35.98,-1.0,35.98,0.957015,43.3,109.6,82.39728,388.6,255.0,92.9,454.8,4200.0,4200.0,7.824286,5.915,1004.376709,773.839722,1552.0,15.89,1.43,0.83,81.416,0.434,0.05,8.21,611.93866,-3.436144,
2024-08-26 15:00:00,2.09,16.8,33.01,3.5,14.16,1.86,8.038278,2.331215,0.504696,,24.82,43.74,6987.85,29.2,701.7,21.5,20.8,19.3,22.0,36.62,-1.0,36.62,0.959715,43.2,109.01,81.953718,390.1,257.0,93.2,454.9,4300.0,4300.0,7.647907,5.901,1004.076782,758.399841,1552.0,15.89,1.43,0.83,81.416,0.434,0.05,8.21,608.356445,-2.307092,
2024-08-26 16:00:00,2.09,16.8,33.01,3.5,14.16,1.86,8.038278,2.331215,0.504696,,24.82,43.74,6987.85,29.3,701.9,21.5,21.3,22.0,22.0,36.87,-1.0,36.87,0.95499,44.3,105.74,79.495332,388.6,256.9,93.2,455.3,4300.0,4300.0,7.653488,5.096,992.284241,768.34259,1562.0,15.89,1.43,0.83,81.416,0.434,0.05,7.87,607.97937,-3.809699,
2024-08-26 17:00:00,2.09,16.8,33.01,3.5,14.16,1.86,8.038278,2.331215,0.504696,,26.35,43.74,6987.85,30.0,661.8,21.5,21.5,21.9,22.5,37.58,-1.0,37.58,0.913275,49.3,105.88,77.98062,641.3,277.1,120.1,472.5,4500.0,4500.0,7.901333,5.912,1029.725708,786.323914,1562.0,15.89,1.43,0.83,81.416,0.434,0.05,7.87,606.28302,-3.226807,
2024-08-26 18:00:00,2.09,16.8,33.01,3.5,14.16,1.86,8.038278,2.331215,0.504696,,26.35,43.74,6987.85,29.6,710.4,21.5,15.6,21.9,22.5,33.51,-1.0,33.51,0.91179,46.5,107.98,79.52727,587.2,278.4,115.2,472.3,4800.0,4800.0,7.34375,5.868,1028.835083,827.119507,1562.0,15.65,1.49,0.85,81.559,0.451,0.05,7.87,625.239868,-2.524129,
2024-08-26 19:00:00,2.09,16.8,33.01,3.5,14.16,1.86,8.038278,2.331215,0.504696,,26.35,43.74,6987.85,29.5,738.9,21.5,19.6,20.0,19.5,34.02,-0.99,33.6798,0.92016,46.7,110.17,81.140205,557.1,248.1,111.7,451.0,4700.0,4700.0,7.183404,6.012,1009.353516,807.408508,1562.0,15.65,1.49,0.85,81.559,0.451,0.05,7.87,645.92865,-2.72666,
2024-08-26 20:00:00,2.09,16.8,33.01,3.5,14.16,1.86,8.038278,2.331215,0.504696,,26.35,43.74,6987.85,29.6,713.1,21.5,21.9,20.8,21.3,36.82,-1.0,36.82,0.924075,46.6,111.65,82.230225,578.2,249.2,112.3,450.0,4600.0,4600.0,7.334348,5.987,1015.717224,810.878235,1555.0,15.65,1.49,0.85,81.559,0.451,0.05,7.78,652.832825,-2.643908,
2024-08-26 21:00:00,2.09,16.8,33.01,3.5,14.16,1.86,8.038278,2.331215,0.504696,,26.12,43.74,6987.85,29.5,710.9,21.5,21.2,21.0,22.9,35.07,-1.0,35.07,0.913815,47.2,110.28,81.474864,553.0,262.5,111.7,450.6,4700.0,4700.0,7.178298,5.92,1006.494507,794.558716,1555.0,15.65,1.49,0.85,81.559,0.451,0.05,7.78,660.687622,-3.231346,
2024-08-26 22:00:00,2.09,16.8,33.01,3.5,14.16,1.86,8.038278,2.331215,0.504696,,26.12,43.74,6987.85,29.3,707.4,21.5,20.9,21.1,20.0,35.36,-1.0,35.36,0.91881,47.0,110.44,81.593072,566.7,249.6,111.9,450.1,4700.0,4700.0,7.174468,3.94,1041.223755,788.185791,1555.0,15.65,1.49,0.85,81.559,0.451,0.05,7.78,671.010803,-2.153256,
2024-08-26 23:00:00,2.09,16.8,33.01,3.5,14.16,1.86,8.038278,2.331215,0.504696,,26.12,43.74,6987.85,29.4,704.0,21.5,22.1,23.0,23.1,32.05,-1.0,32.05,0.92151,47.8,110.92,81.947696,561.3,262.1,111.7,450.3,4700.0,4700.0,7.174468,5.98,1039.665283,777.653137,1555.0,15.65,1.49,0.85,81.559,0.451,0.05,7.78,668.358154,-2.084657,
2024-08-27 00:00:00,2.09,16.8,33.01,3.5,14.16,1.86,8.038278,2.331215,0.504696,,26.12,36.46,5924.87,29.0,749.0,21.5,16.2,21.1,20.0,37.23,-1.0,37.23,0.919215,46.2,110.36,81.533968,564.8,260.8,111.6,450.6,4600.0,4600.0,7.333043,5.988,1063.652222,803.186951,1552.0,15.65,1.49,0.85,81.559,0.451,0.04,7.47,678.213806,-2.236398,
