Repository: DvEz373/antam-project

# Optimization of Fuel and Reductant Usage in Nickel Calcination Process with Machine Learning

## 📌 Project Overview
This project focuses on optimizing fuel and reductant consumption in the **nickel calcination process** at PT ANTAM Tbk's **Nickel Mining Business Unit Kolaka**. By implementing **machine learning-based systems**, the project aims to enhance efficiency, reduce costs, and improve environmental sustainability in the **Rotary Kiln Electric Furnace (RKEF) process**.

## 📌 Methodology
The study follows a **CRISP-DM (Cross Industry Standard Process for Data Mining)** approach:
1. **Business Understanding**  
   - Understanding operational challenges and optimization opportunities.

File: new-data/filtered_intersection_df.csv (part 6 of 20)
time,ni_in,fe_in,sio2_in,cao_in,mgo_in,al2o3_in,fe_ni,s_m,bc,loi_in,mc_kilnfeed,fc_coal,gcv_coal,voltage_pry,voltage_sec,current_pry,current_sec1,current_sec2,current_sec3,load,power_factor,realisasi_beban,rpm,kg_tco,charge_kiln,tdo,pry_p,sec_p,pry_v,sec_v,total_coal,total_fuel,a_f_ratio,reductor_consume,t_tic162,t_tic163,metal_temp,ni_met,c_met,si_met,fe_met,s_met,ni_slag,fe_slag,t_kalsin,pic_161,loi_kalsin
2024-08-27 01:00:00,2.09,16.8,33.01,3.5,14.16,1.86,8.038278,2.331215,0.504696,,21.53,36.46,5924.87,29.5,714.8,21.5,22.7,22.9,20.2,34.95,-0.99,34.6005,0.85401,47.2,102.23,80.219881,564.2,258.9,112.5,450.3,4200.0,4200.0,8.04,5.412,1000.243042,803.371887,1552.0,15.65,1.49,0.85,81.559,0.451,0.04,7.47,747.24408,-2.651233,
2024-08-27 02:00:00,2.09,16.8,33.01,3.5,14.16,1.86,8.038278,2.331215,0.504696,,21.53,36.46,5924.87,29.5,708.8,21.5,22.7,24.2,22.0,35.05,-0.99,34.6995,0.88074,46.6,100.4,78.78388,497.3,238.8,104.4,442.8,4200.0,4200.0,7.817143,5.411,1002.783997,835.814453,1552.0,15.65,1.49,0.85,81.559,0.451,0.04,7.47,673.758789,-3.56631,
2024-08-27 03:00:00,2.09,16.8,33.01,3.5,14.16,1.86,8.038278,2.331215,0.504696,,21.4,36.46,5924.87,29.2,542.7,20.48,21.1,20.9,1.3,24.11,-0.99,23.8689,0.880875,46.4,99.31,78.05766,475.8,237.1,102.0,441.8,4100.0,4100.0,7.958049,5.461,989.217041,833.226318,1552.0,15.62,1.34,0.92,81.714,0.406,0.04,7.47,691.69812,-2.374561,
2024-08-27 04:00:00,2.09,16.8,33.01,3.5,14.16,1.86,8.038278,2.331215,0.504696,,21.4,36.46,5924.87,29.6,716.4,21.5,21.9,22.5,20.6,34.33,-0.99,33.9867,0.785295,48.1,91.83,72.17838,424.5,245.6,97.9,439.6,4000.0,4000.0,8.0625,4.851,994.243652,798.852173,1552.0,15.62,1.34,0.92,81.714,0.406,0.04,7.47,669.210693,-4.277037,
2024-08-27 05:00:00,2.09,16.8,33.01,3.5,14.16,1.86,8.038278,2.331215,0.504696,,21.4,36.46,5924.87,29.5,712.7,21.5,21.1,21.6,21.3,35.98,-1.0,35.98,0.681075,42.1,80.63,63.37518,424.5,246.5,97.8,442.2,3400.0,3400.0,9.529412,4.343,903.441162,701.371765,1560.0,15.62,1.34,0.92,81.714,0.406,0.05,7.69,736.844543,-4.359976,
2024-08-27 06:00:00,2.09,16.8,33.01,3.5,14.16,1.86,8.038278,2.331215,0.504696,,21.4,36.46,5924.87,29.5,689.7,21.5,19.8,20.8,19.0,35.93,-1.0,35.93,0.53622,47.1,76.42,60.06612,385.2,253.7,91.7,454.1,3600.0,3600.0,9.096667,3.295,949.545044,732.204285,1560.0,15.62,1.34,0.92,81.714,0.406,0.05,7.69,711.532349,-3.733617,
2024-08-27 07:00:00,2.09,16.8,33.01,3.5,14.16,1.86,8.038278,2.331215,0.504696,,21.4,36.46,5924.87,29.6,705.6,21.5,21.2,21.0,21.5,35.4,-1.0,35.4,0.53109,58.8,56.09,44.08674,370.6,237.4,90.1,439.9,3300.0,3300.0,9.636364,3.303,919.470398,696.919189,1560.0,15.62,1.34,0.92,81.714,0.406,0.05,7.69,721.006287,-3.449662,
2024-08-27 08:00:00,2.09,16.8,33.01,3.5,14.16,1.86,8.038278,2.331215,0.504696,,21.4,36.46,5924.87,29.5,521.1,21.07,18.7,21.3,20.8,30.32,-0.99,30.0168,0.5832,51.9,62.28,48.95208,320.8,242.2,84.1,442.8,3100.0,3100.0,10.198065,3.833,882.613037,678.063965,1551.0,15.56,1.7,0.89,81.417,0.433,0.05,7.75,731.65448,-2.290051,
2024-08-27 09:00:00,2.09,16.8,33.01,3.5,14.16,1.86,8.038278,2.331215,0.504696,,23.34,36.46,5924.87,29.6,619.2,21.07,19.2,20.8,19.8,29.09,-0.99,28.7991,0.40662,54.3,47.89,36.712474,326.6,236.4,83.8,441.1,3100.0,3100.0,10.159355,3.678,847.704712,653.380554,1551.0,15.56,1.7,0.89,81.417,0.433,0.05,7.75,718.707642,-2.509316,
2024-08-27 10:00:00,2.09,16.8,33.01,3.5,14.16,1.86,8.038278,2.331215,0.504696,,23.34,36.46,5924.87,29.5,711.0,21.5,22.2,20.5,21.4,34.81,-1.0,34.81,0.68796,44.6,71.68,54.949888,324.2,240.4,83.8,441.7,3000.0,3000.0,10.51,4.321,856.777405,669.695679,1551.0,15.56,1.7,0.89,81.417,0.433,0.05,7.75,712.201477,-3.200615,
2024-08-27 11:00:00,2.09,16.8,33.01,3.5,14.16,1.86,8.038278,2.331215,0.504696,,23.34,36.46,5924.87,29.5,713.9,21.5,22.0,22.0,22.2,34.63,-0.99,34.2837,0.68877,37.9,92.37,70.810842,455.0,255.6,100.0,456.3,3200.0,3200.0,10.430625,5.093,900.958008,642.42511,1551.0,15.56,1.7,0.89,81.417,0.433,0.05,7.75,696.933411,-3.463452,
2024-08-27 12:00:00,2.09,16.8,33.01,3.5,14.16,1.86,8.038278,2.331215,0.504696,,23.34,36.46,5924.87,29.5,717.0,21.5,20.2,17.9,15.6,35.51,-1.0,35.51,0.87372,44.1,100.09,76.728994,470.6,256.7,102.1,455.9,3600.0,3600.0,9.3,4.916,891.158142,601.267883,1552.0,15.56,1.7,0.89,81.417,0.433,0.05,7.8,656.049866,-3.329345,
2024-08-27 13:00:00,2.09,16.8,33.01,3.5,14.16,1.86,8.038278,2.331215,0.504696,,23.34,36.46,5924.87,29.5,699.0,21.5,22.7,20.3,24.8,36.36,-1.0,36.36,0.864675,46.8,99.31,76.131046,484.6,268.2,104.0,464.7,4000.0,4000.0,8.5305,5.031,928.555176,650.169067,1552.0,15.56,1.7,0.89,81.417,0.433,0.05,7.8,593.285278,-3.69926,
2024-08-27 14:00:00,2.09,16.8,33.01,3.5,14.16,1.86,8.038278,2.331215,0.504696,,22.82,36.46,5924.87,29.5,759.2,21.29,19.5,21.5,22.1,37.93,-1.0,37.93,0.870615,51.5,99.34,76.670612,510.8,271.6,106.1,466.3,4400.0,4400.0,7.805455,4.937,958.863892,683.255554,1552.0,15.56,1.7,0.89,81.417,0.433,0.05,7.8,577.669128,-3.552895,
2024-08-27 15:00:00,2.09,16.8,33.01,3.5,14.16,1.86,8.038278,2.331215,0.504696,,22.82,36.46,5924.87,29.5,735.0,21.29,22.6,21.8,25.2,31.95,-0.99,31.6305,0.867645,53.5,99.82,77.041076,576.4,275.1,114.0,464.3,4700.0,4700.0,7.382553,4.977,987.3078,691.727051,1552.0,15.56,1.7,0.89,81.417,0.433,0.05,7.8,574.567139,-3.218732,
2024-08-27 16:00:00,2.09,16.8,33.01,3.5,14.16,1.86,8.038278,2.331215,0.504696,,22.82,36.46,5924.87,29.5,660.3,21.29,25.2,17.2,26.9,19.91,-1.0,19.91,0.871695,53.7,97.77,75.458886,598.9,179.1,116.0,480.8,4700.0,4700.0,7.618723,4.998,1008.424194,706.425537,1556.0,15.57,1.48,0.86,81.668,0.422,0.04,7.6,584.533936,-4.118169,
2024-08-27 17:00:00,2.09,16.8,33.01,3.5,14.16,1.86,8.038278,2.331215,0.504696,,23.18,36.46,5924.87,29.3,631.4,21.29,18.6,18.7,19.9,30.04,-1.0,30.04,0.753435,59.6,93.09,71.511738,705.3,202.7,125.9,510.0,4800.0,4800.0,7.94875,4.582,1044.022339,753.660217,1556.0,15.57,1.24,0.84,81.858,0.492,0.04,7.6,589.049988,-3.621544,
2024-08-27 18:00:00,2.09,16.8,33.01,3.5,14.16,1.86,8.038278,2.331215,0.504696,,23.18,36.46,5924.87,30.4,365.9,19.66,22.7,14.8,22.6,16.03,-0.98,15.7094,0.743175,49.1,87.44,67.171408,406.0,116.7,95.3,400.9,4700.0,4700.0,6.334468,4.584,1061.675903,805.933228,1556.0,15.57,1.24,0.84,81.858,0.492,0.04,7.6,604.492676,-3.225915,
2024-08-27 19:00:00,2.09,16.8,33.01,3.5,14.16,1.86,8.038278,2.331215,0.504696,,23.18,36.46,5924.87,30.1,352.2,19.66,17.7,23.7,22.5,18.52,-0.98,18.1496,0.786645,44.9,89.26,68.569532,360.5,109.8,88.1,383.5,3700.0,3700.0,7.647568,4.573,1019.659546,808.288269,1556.0,15.57,1.24,0.84,81.858,0.492,0.04,7.6,644.983154,-2.576717,
2024-08-27 20:00:00,2.09,16.8,33.01,3.5,14.16,1.86,8.038278,2.331215,0.504696,,23.18,36.46,5924.87,29.9,626.7,22.04,21.9,21.7,21.5,35.09,-0.99,34.7391,0.785835,44.6,89.81,68.992042,360.4,100.7,88.0,376.5,3600.0,3600.0,7.741667,4.531,1000.42865,819.924988,1556.0,15.57,1.24,0.84,81.858,0.492,0.04,7.6,687.419678,-2.365451,
2024-08-27 21:00:00,2.09,16.8,33.01,3.5,14.16,1.86,8.038278,2.331215,0.504696,,22.68,36.46,5924.87,29.8,722.1,22.04,20.3,22.5,20.9,36.89,-1.0,36.89,0.773415,42.7,89.87,69.487484,346.8,100.4,86.1,372.1,3500.0,3500.0,7.854857,4.539,1010.167114,802.613098,1556.0,15.57,1.24,0.84,81.858,0.492,0.04,7.6,730.117981,-2.293366,
2024-08-27 22:00:00,2.09,16.8,33.01,3.5,14.16,1.86,8.038278,2.331215,0.504696,,22.68,36.46,5924.87,30.0,752.0,22.04,21.8,19.1,20.8,35.34,-0.99,34.9866,0.77976,42.8,88.53,68.451396,330.6,98.5,84.0,368.5,3400.0,3400.0,7.985294,4.532,992.888916,772.059631,1562.0,15.57,1.24,0.84,81.858,0.492,0.04,7.21,736.748352,-1.958117,
2024-08-27 23:00:00,2.09,16.8,33.01,3.5,14.16,1.86,8.038278,2.331215,0.504696,,22.68,36.46,5924.87,29.7,747.3,22.04,22.9,19.6,20.9,36.15,-1.0,36.15,0.7803,45.1,89.96,69.557072,393.0,113.1,91.7,400.2,3500.0,3500.0,8.432571,4.55,969.070007,702.942383,1562.0,15.57,1.24,0.84,81.858,0.492,0.04,7.21,690.842041,-3.167608,
2024-08-28 00:00:00,2.09,16.8,33.01,3.5,14.16,1.86,8.038278,2.331215,0.504696,,22.68,38.34,6310.76,29.8,695.3,22.04,22.8,23.3,24.7,34.75,-0.99,34.4025,0.782325,44.8,90.23,69.765836,456.3,139.4,99.1,437.3,3500.0,3500.0,9.195429,4.525,936.738342,676.514832,1562.0,15.45,1.45,0.98,81.727,0.393,0.04,7.21,683.240601,-2.964335,
2024-08-28 01:00:00,2.09,16.8,33.01,3.5,14.16,1.86,8.038278,2.331215,0.504696,,26.65,38.34,6310.76,30.2,736.4,22.04,25.1,28.5,17.2,30.9,-0.99,30.591,0.774765,44.7,90.02,66.02967,475.6,140.9,101.4,442.3,3500.0,3500.0,9.320571,4.519,891.785034,642.012512,1562.0,15.45,1.45,0.98,81.727,0.393,0.04,7.21,660.119629,-2.963291,
2024-08-28 02:00:00,2.09,16.8,33.01,3.5,14.16,1.86,8.038278,2.331215,0.504696,,26.65,38.34,6310.76,29.9,724.8,22.04,22.5,16.1,23.6,37.12,-0.99,36.7488,0.78219,47.8,89.73,65.816955,466.6,142.8,102.0,442.2,3700.0,3700.0,8.824865,4.533,925.355408,652.551636,1585.0,15.16,1.44,1.05,81.962,0.388,0.04,7.23,633.643372,-2.459688,
2024-08-28 03:00:00,2.09,16.8,33.01,3.5,14.16,1.86,8.038278,2.331215,0.504696,,26.65,38.34,6310.76,29.8,716.7,22.04,19.4,21.6,22.5,34.69,-1.0,34.69,0.785025,48.7,87.84,64.43064,465.4,151.1,101.9,454.5,3900.0,3900.0,8.56,4.499,906.182922,679.053162,1585.0,15.16,1.44,1.05,81.962,0.388,0.04,7.23,614.956055,-2.653689,
2024-08-28 04:00:00,2.09,16.8,33.01,3.5,14.16,1.86,8.038278,2.331215,0.504696,,26.65,38.34,6310.76,29.8,724.7,22.04,20.6,26.6,18.7,34.97,-0.99,34.6203,0.77814,52.3,90.28,66.22038,472.4,145.7,101.6,450.3,4200.0,4200.0,7.884286,4.534,973.619446,672.480957,1585.0,15.16,1.44,1.05,81.962,0.388,0.04,7.23,607.508179,-2.933491,
2024-08-28 05:00:00,2.09,16.8,33.01,3.5,14.16,1.86,8.038278,2.331215,0.504696,,25.15,38.34,6310.76,30.1,714.3,22.04,22.4,18.1,21.4,36.85,-1.0,36.85,0.78165,51.0,90.04,67.39494,460.3,165.2,101.8,464.8,4600.0,4600.0,7.390435,4.517,1033.824097,765.690918,1585.0,15.16,1.44,1.05,81.962,0.388,0.04,7.23,605.24646,-3.008069,
2024-08-28 06:00:00,2.09,16.8,33.01,3.5,14.16,1.86,8.038278,2.331215,0.504696,,25.15,38.34,6310.76,30.0,721.7,22.04,20.3,23.4,23.5,36.08,-0.99,35.7192,0.780975,49.4,89.02,66.63147,458.5,152.3,100.1,461.9,4400.0,4400.0,7.663636,4.546,1047.964233,794.139221,1585.0,15.16,1.44,1.05,81.962,0.388,0.04,7.23,610.807312,-2.679989,
2024-08-28 07:00:00,2.09,16.8,33.01,3.5,14.16,1.86,8.038278,2.331215,0.504696,,25.15,38.34,6310.76,29.8,699.2,22.04,22.1,16.0,23.9,36.4,-0.99,36.036,0.88182,44.9,95.66,71.60151,446.7,169.3,100.0,467.3,4300.0,4300.0,7.915814,5.484,1027.553711,798.999329,1557.0,15.16,1.44,1.05,81.962,0.388,0.04,7.33,611.93866,-3.353445,
2024-08-28 08:00:00,2.09,16.8,33.01,3.5,14.16,1.86,8.038278,2.331215,0.504696,,25.15,38.34,6310.76,29.7,718.5,22.04,20.3,19.9,22.1,37.26,-1.0,37.26,0.88452,39.5,99.7,74.62545,442.0,149.6,98.1,455.5,4300.0,4300.0,7.724651,5.476,999.213013,753.227112,1557.0,15.16,1.44,1.05,81.962,0.388,0.04,7.33,653.211243,-2.724329,
2024-08-28 09:00:00,2.09,16.8,33.01,3.5,14.16,1.86,8.038278,2.331215,0.504696,,25.66,38.34,6310.76,30.0,751.7,22.04,22.0,20.4,22.9,33.81,-1.0,33.81,0.880335,47.5,98.13,72.949842,481.0,155.8,103.6,463.7,4200.0,4200.0,8.104286,5.373,969.855103,737.29303,1557.0,15.16,1.44,1.05,81.962,0.388,0.04,7.33,666.179565,-4.478836,
2024-08-28 10:00:00,2.09,16.8,33.01,3.5,14.16,1.86,8.038278,2.331215,0.504696,,25.66,38.34,6310.76,30.0,708.8,22.04,23.1,22.3,22.5,38.87,-0.99,38.4813,0.88263,47.2,101.73,75.626082,695.6,163.8,123.5,478.9,4300.0,4300.0,8.405581,5.493,985.256226,746.455627,1557.0,15.16,1.44,1.05,81.962,0.388,0.04,7.33,627.127747,-4.208298,
2024-08-28 11:00:00,2.09,16.8,33.01,3.5,14.16,1.86,8.038278,2.331215,0.504696,,25.66,38.34,6310.76,30.0,705.2,22.04,20.0,21.0,19.1,29.27,-1.0,29.27,0.881685,49.4,98.09,72.920106,689.1,183.3,125.4,487.3,4500.0,4500.0,8.169333,5.429,990.014648,737.634583,1557.0,15.16,1.44,1.05,81.962,0.388,0.04,7.33,630.809998,-3.946024,
2024-08-28 12:00:00,2.09,16.8,33.01,3.5,14.16,1.86,8.038278,2.331215,0.504696,,25.66,38.34,6310.76,29.2,710.0,22.04,21.0,24.1,20.8,29.84,-0.99,29.5416,0.872235,49.5,99.2,73.74528,714.2,189.7,125.4,497.6,4400.0,4400.0,8.495455,5.442,1001.854065,770.224121,1558.0,15.16,1.44,1.05,81.962,0.388,0.04,7.05,634.587891,-3.430789,
2024-08-28 13:00:00,2.09,16.8,33.01,3.5,14.16,1.86,8.038278,2.331215,0.504696,,25.66,38.34,6310.76,30.1,438.5,22.04,21.8,21.4,20.5,27.01,-0.98,26.4698,0.78327,54.1,96.22,71.529948,712.9,183.5,125.4,493.7,4500.0,4500.0,8.254667,4.829,1006.546692,787.478455,1558.0,15.16,1.44,1.05,81.962,0.388,0.04,7.05,638.366943,-3.922212,
2024-08-28 14:00:00,2.09,16.8,33.01,3.5,14.16,1.86,8.038278,2.331215,0.504696,,24.62,38.34,6310.76,29.5,429.6,22.04,23.8,20.7,21.3,28.98,-0.98,28.4004,0.69471,52.8,86.96,65.550448,574.1,169.7,111.5,491.8,4200.0,4200.0,8.618571,4.245,985.229187,790.609558,1558.0,15.16,1.44,1.05,81.962,0.388,0.04,7.05,663.717346,-3.685185,
2024-08-28 15:00:00,2.09,16.8,33.01,3.5,14.16,1.86,8.038278,2.331215,0.504696,,24.62,38.34,6310.76,30.0,0.2,22.04,0.0,0.0,0.0,0.0,-0.99,0.0,0.409995,72.1,61.3,46.20794,123.9,151.9,50.4,443.4,3600.0,3600.0,8.23,2.976,945.965271,772.756042,1558.0,15.16,1.44,1.05,81.962,0.388,0.04,7.05,683.525391,-2.821989,
2024-08-28 16:00:00,2.09,16.8,33.01,3.5,14.16,1.86,8.038278,2.331215,0.504696,,24.62,38.34,6310.76,29.6,401.3,22.04,20.8,22.2,21.6,20.21,-0.98,19.8058,0.411075,66.5,42.11,31.742518,119.5,70.4,50.0,267.1,2300.0,2300.0,8.272174,2.997,843.600037,680.432617,1558.0,15.16,1.44,1.05,81.962,0.388,0.04,7.05,698.457642,-2.789551,
2024-08-28 17:00:00,2.09,16.8,33.01,3.5,14.16,1.86,8.038278,2.331215,0.504696,,24.62,38.34,6310.76,29.8,696.3,22.04,22.0,22.2,21.7,31.94,-0.99,31.6206,0.533385,54.8,50.96,38.413648,166.1,65.5,59.8,307.4,2500.0,2500.0,8.8128,3.39,863.493896,671.501343,1558.0,15.16,1.44,1.05,81.962,0.388,0.04,7.05,685.234619,-3.529511,
2024-08-28 18:00:00,2.09,16.8,33.01,3.5,14.16,1.86,8.038278,2.331215,0.504696,,24.43,38.34,6310.76,29.2,705.8,22.04,21.8,20.6,21.7,36.7,-1.0,36.7,0.552285,56.7,64.31,48.599067,209.6,87.6,68.1,381.9,2900.0,2900.0,9.310345,3.311,914.189941,701.504578,1561.0,15.16,1.44,1.05,81.962,0.388,0.05,7.27,658.226563,-3.637539,
2024-08-28 19:00:00,2.09,16.8,33.01,3.5,14.16,1.86,8.038278,2.331215,0.504696,,24.43,38.34,6310.76,30.0,701.9,22.04,23.4,15.2,24.8,33.8,-0.99,33.462,0.53892,68.7,61.13,46.195941,271.2,109.2,76.1,373.1,3200.0,3200.0,8.4225,3.632,878.506348,647.502502,1561.0,15.16,1.44,1.05,81.962,0.388,0.05,7.27,647.536072,-3.833326,
2024-08-28 20:00:00,2.09,16.8,33.01,3.5,14.16,1.86,8.038278,2.331215,0.504696,,24.43,38.34,6310.76,29.6,740.3,22.04,20.9,21.9,21.6,31.9,-1.0,31.9,0.610605,51.8,68.2,51.53874,310.4,123.0,82.2,401.3,3400.0,3400.0,8.532353,3.882,941.489136,706.436035,1561.0,15.16,1.44,1.05,81.962,0.388,0.05,7.27,647.252441,-3.217199,
2024-08-28 21:00:00,2.09,16.8,33.01,3.5,14.16,1.86,8.038278,2.331215,0.504696,,24.43,38.34,6310.76,29.4,710.3,22.04,21.0,21.8,20.3,29.36,-1.0,29.36,0.69147,51.7,80.4,60.75828,309.1,119.4,82.3,414.5,3500.0,3500.0,8.516571,4.376,962.975769,732.28833,1561.0,15.16,1.44,1.05,81.962,0.388,0.05,7.27,661.066284,-3.167507,
2024-08-28 22:00:00,2.09,16.8,33.01,3.5,14.16,1.86,8.038278,2.331215,0.504696,,26.01,38.34,6310.76,29.5,712.2,22.04,21.7,21.9,21.9,32.84,-1.0,32.84,0.767745,48.5,88.22,65.273978,381.7,162.6,92.8,466.3,3600.0,3600.0,9.318333,4.924,948.01593,761.023743,1576.0,15.16,1.44,1.05,81.962,0.388,0.04,7.37,665.327271,-3.229149,
2024-08-28 23:00:00,2.09,16.8,33.01,3.5,14.16,1.86,8.038278,2.331215,0.504696,,26.01,38.34,6310.76,29.5,714.2,22.04,17.9,22.4,20.3,21.38,-1.0,21.38,0.773415,47.1,89.69,66.361631,383.8,159.0,92.2,465.4,3700.0,3700.0,9.042162,4.826,957.249329,775.787109,1576.0,15.16,1.44,1.05,81.962,0.388,0.04,7.37,661.539673,-4.108468,
2024-08-29 00:00:00,2.09,16.8,33.01,3.5,14.16,1.86,8.038278,2.331215,0.504696,,26.01,44.74,6600.76,29.5,714.2,22.04,24.1,23.0,21.8,36.5,-1.0,36.5,0.77274,43.6,89.68,66.354232,382.5,160.9,92.4,468.3,3700.0,3700.0,9.092432,4.825,951.756226,760.683105,1576.0,15.16,1.44,1.05,81.962,0.388,0.04,7.37,664.474915,-3.461439,
2024-08-29 01:00:00,2.09,16.8,33.01,3.5,14.16,1.86,8.038278,2.331215,0.504696,,27.72,44.74,6600.76,29.2,730.5,22.04,21.2,21.0,21.8,32.59,-1.0,32.59,0.76221,43.6,88.38,63.881064,394.7,160.2,93.1,470.4,3800.0,3800.0,8.897368,4.868,929.390991,721.646179,1576.0,15.16,1.44,1.05,81.962,0.388,0.04,7.37,657.848022,-4.010523,
2024-08-29 02:00:00,2.09,16.8,33.01,3.5,14.16,1.86,8.038278,2.331215,0.504696,,27.72,44.74,6600.76,29.5,739.1,22.04,18.0,22.7,22.2,35.9,-1.0,35.9,0.77544,58.9,90.5,65.4134,467.5,193.8,102.2,507.1,4100.0,4100.0,8.916585,4.867,929.693665,692.41394,1572.0,15.16,1.44,1.05,81.962,0.388,0.04,7.3,638.744934,-4.063496,
2024-08-29 03:00:00,2.09,16.8,33.01,3.5,14.16,1.86,8.038278,2.331215,0.504696,,27.72,44.74,6600.76,29.7,738.3,22.04,23.2,23.6,22.9,36.0,-0.99,35.64,0.866025,48.4,93.58,67.639624,492.8,204.4,104.7,521.9,4500.0,4500.0,8.354667,5.353,1018.247437,748.564941,1572.0,15.16,1.44,1.05,81.962,0.388,0.04,7.3,630.621216,-4.097985,
2024-08-29 04:00:00,2.09,16.8,33.01,3.5,14.16,1.86,8.038278,2.331215,0.504696,,27.72,44.74,6600.76,30.3,735.3,22.04,20.8,23.8,18.6,35.3,-0.99,34.947,0.855765,48.0,99.67,72.041476,460.1,181.0,100.6,498.4,4600.0,4600.0,7.813043,5.389,1030.69458,772.402527,1572.0,15.16,1.44,1.05,81.962,0.388,0.04,7.3,670.252808,-3.631705,
2024-08-29 05:00:00,2.09,16.8,33.01,3.5,14.16,1.86,8.038278,2.331215,0.504696,,25.98,44.74,6600.76,30.2,754.1,22.04,20.6,22.2,23.2,35.04,-1.0,35.04,0.851715,48.2,99.46,73.620292,451.0,187.5,100.1,503.7,4500.0,4500.0,8.050667,5.379,976.308472,804.799011,1572.0,15.16,1.44,1.05,81.962,0.388,0.04,7.3,662.202454,-3.188902,
2024-08-29 06:00:00,2.09,16.8,33.01,3.5,14.16,1.86,8.038278,2.331215,0.504696,,25.98,44.74,6600.76,29.7,701.1,22.04,20.3,14.3,19.1,35.09,-1.0,35.09,0.851985,48.5,99.49,73.642498,444.6,185.6,100.4,502.9,4400.0,4400.0,8.226818,5.376,996.509521,805.954834,1572.0,15.16,1.44,1.05,81.962,0.388,0.04,7.3,662.581116,-2.948312,
2024-08-29 07:00:00,2.09,16.8,33.01,3.5,14.16,1.86,8.038278,2.331215,0.504696,,25.98,44.74,6600.76,30.9,588.3,22.04,31.5,25.6,16.6,35.33,-0.98,34.6234,0.854955,44.9,101.21,74.915642,428.0,181.9,98.4,493.5,4400.0,4400.0,8.071364,5.424,977.888062,785.178833,1569.0,15.16,1.44,1.05,81.962,0.388,0.04,6.77,683.525391,-3.70584,
2024-08-29 08:00:00,2.09,16.8,33.01,3.5,14.16,1.86,8.038278,2.331215,0.504696,,25.98,44.74,6600.76,29.6,206.1,22.04,17.2,13.4,13.4,8.7,-0.95,8.265,0.86157,45.7,100.44,74.345688,431.5,183.6,98.5,490.9,4400.0,4400.0,8.037273,5.447,986.227173,777.442444,1569.0,15.16,1.44,1.05,81.962,0.388,0.04,6.77,671.484558,-3.946951,
2024-08-29 09:00:00,2.09,16.8,33.01,3.5,14.16,1.86,8.038278,2.331215,0.504696,,24.18,44.74,6600.76,-0.1,0.3,22.04,0.0,0.0,0.0,0.0,-1.0,0.0,0.855765,47.7,99.77,75.645614,463.2,191.5,101.8,502.0,4400.0,4400.0,8.233636,5.503,982.167358,772.197449,1569.0,15.16,1.44,1.05,81.962,0.388,0.04,6.77,643.376038,-3.760141,
2024-08-29 10:00:00,2.09,16.8,33.01,3.5,14.16,1.86,8.038278,2.331215,0.504696,,24.18,44.74,6600.76,-0.1,0.6,20.97,0.0,0.0,0.0,0.0,-1.0,0.0,0.410265,65.8,53.7,40.71534,119.6,48.5,50.0,302.3,3200.0,3200.0,6.605625,2.909,845.769043,680.039551,1569.0,15.16,1.44,1.05,81.962,0.388,0.04,6.77,642.808838,-3.695544,
2024-08-29 11:00:00,2.09,16.8,33.01,3.5,14.16,1.86,8.038278,2.331215,0.504696,,24.18,44.74,6600.76,30.6,583.4,20.97,19.8,21.1,22.9,30.2,-0.99,29.898,0.514485,62.3,56.36,42.732152,443.3,76.4,100.1,334.7,3200.0,3200.0,8.1525,3.228,1003.010315,771.035034,1569.0,15.18,1.31,1.01,82.122,0.378,0.04,6.77,660.97168,-3.927689,
2024-08-29 12:00:00,2.09,16.8,33.01,3.5,14.16,1.86,8.038278,2.331215,0.504696,,24.18,44.74,6600.76,31.0,678.9,20.97,21.3,21.3,22.1,29.97,-1.0,29.97,0.495585,55.2,60.07,45.545074,377.1,86.0,91.4,350.6,3400.0,3400.0,7.8,3.232,972.966248,787.737793,1569.0,15.18,1.31,1.01,82.122,0.378,0.04,6.77,696.552429,-4.254149,
2024-08-29 13:00:00,2.09,16.8,33.01,3.5,14.16,1.86,8.038278,2.331215,0.504696,,25.3,44.74,6600.76,29.6,654.2,20.97,20.4,20.4,17.4,30.4,-0.99,30.096,0.506385,55.1,60.6,45.2682,380.5,98.2,91.7,369.8,3200.0,3200.0,8.653125,3.365,938.216248,741.198181,1569.0,15.18,1.31,1.01,82.122,0.378,0.04,6.77,754.867493,-3.14017,
2024-08-29 14:00:00,2.09,16.8,33.01,3.5,14.16,1.86,8.038278,2.331215,0.504696,,25.3,44.74,6600.76,30.2,660.8,20.97,23.2,22.2,21.4,32.11,-0.99,31.7889,0.69525,43.1,77.41,57.82527,551.3,89.5,110.9,369.1,3200.0,3200.0,9.0,1.3,908.627136,693.818298,1570.0,15.18,1.31,1.01,82.122,0.378,0.04,6.75,678.593018,-3.742678,
2024-08-29 15:00:00,2.09,16.8,33.01,3.5,14.16,1.86,8.038278,2.331215,0.504696,,25.3,44.74,6600.76,31.4,704.9,20.97,17.4,22.5,21.7,32.1,-1.0,32.1,0.70065,51.7,76.2,56.9214,714.1,87.0,126.7,368.9,3900.0,3900.0,7.624615,4.286,975.758423,746.095886,1570.0,15.03,1.25,1.07,82.258,0.392,0.04,6.75,642.619812,-4.535213,
2024-08-29 16:00:00,2.09,16.8,33.01,3.5,14.16,1.86,8.038278,2.331215,0.504696,,25.3,44.74,6600.76,29.4,670.8,20.97,16.6,17.3,11.5,25.31,-0.99,25.0569,0.70065,49.2,80.68,60.26796,718.9,89.2,127.1,369.5,3800.0,3800.0,7.841053,4.386,1010.890198,801.286194,1570.0,15.41,1.32,0.91,81.994,0.366,0.04,6.75,752.067383,-3.642792,
2024-08-29 17:00:00,2.09,16.8,33.01,3.5,14.16,1.86,8.038278,2.331215,0.504696,,24.43,44.74,6600.76,29.8,596.0,20.97,20.7,23.8,25.6,22.35,-0.99,22.1265,0.712125,42.3,75.95,57.395415,497.0,86.8,106.2,382.7,3500.0,3500.0,8.381143,4.379,994.151978,765.23407,1570.0,15.41,1.32,0.91,81.994,0.366,0.04,6.75,794.458923,-2.791182,
2024-08-29 18:00:00,2.09,16.8,33.01,3.5,14.16,1.86,8.038278,2.331215,0.504696,,24.43,44.74,6600.76,30.1,585.0,20.97,17.8,20.5,18.5,28.1,-0.99,27.819,0.711585,38.9,77.61,58.649877,441.6,104.5,99.1,366.7,3200.0,3200.0,8.73375,4.345,960.304138,740.817566,1570.0,15.41,1.32,0.91,81.994,0.366,0.04,6.75,769.186401,-2.86128,
2024-08-29 19:00:00,2.09,16.8,33.01,3.5,14.16,1.86,8.038278,2.331215,0.504696,,24.43,44.74,6600.76,29.3,641.3,20.97,20.3,16.1,18.8,28.0,-0.99,27.72,0.696195,42.4,81.1,61.28727,434.3,101.9,98.8,392.5,3200.0,3200.0,9.211875,4.335,950.470154,730.49115,1568.0,15.41,1.32,0.91,81.994,0.366,0.04,6.5,720.527344,-3.161961,
2024-08-29 20:00:00,2.09,16.8,33.01,3.5,14.16,1.86,8.038278,2.331215,0.504696,,24.43,44.74,6600.76,30.5,682.4,20.97,23.5,23.7,23.8,28.0,-0.99,27.72,0.70767,41.3,81.1,61.28727,417.4,92.4,96.7,380.8,3200.0,3200.0,8.953125,4.372,915.478821,696.139587,1568.0,15.41,1.32,0.91,81.994,0.366,0.04,6.5,740.211914,-2.778552,
2024-08-29 21:00:00,2.09,16.8,33.01,3.5,14.16,1.86,8.038278,2.331215,0.504696,,24.43,44.74,6600.76,29.4,640.4,20.97,21.1,19.9,22.5,19.6,-0.99,19.404,0.714825,41.8,81.21,61.370397,418.9,122.2,97.1,405.8,3300.0,3300.0,9.143636,4.435,898.881958,641.961975,1568.0,15.41,1.32,0.91,81.994,0.366,0.04,6.5,703.892456,-3.068588,
2024-08-29 22:00:00,2.09,16.8,33.01,3.5,14.16,1.86,8.038278,2.331215,0.504696,,25.28,44.74,6600.76,30.3,600.6,20.97,12.9,22.1,19.1,29.7,-0.99,29.403,0.79002,43.8,89.94,67.203168,431.7,152.3,98.7,460.6,3700.0,3700.0,9.06973,4.838,914.116882,641.592224,1568.0,15.68,1.25,0.85,81.852,0.368,0.04,6.5,686.184448,-3.206245,
2024-08-29 23:00:00,2.09,16.8,33.01,3.5,14.16,1.86,8.038278,2.331215,0.504696,,25.28,44.74,6600.76,28.7,607.8,20.97,22.9,20.3,20.2,29.6,-0.99,29.304,0.79812,45.4,89.83,67.120976,431.1,148.4,98.7,451.1,3800.0,3800.0,8.681053,4.819,918.858337,654.462769,1568.0,15.68,1.25,0.85,81.852,0.368,0.04,6.5,669.02124,-3.923445,
2024-08-30 00:00:00,2.09,16.8,33.01,3.5,14.16,1.86,8.038278,2.331215,0.504696,,25.28,41.44,6814.57,29.7,648.0,20.97,21.2,24.5,17.8,28.9,-0.99,28.611,0.79272,47.4,89.71,67.031312,434.1,151.2,98.9,466.5,4000.0,4000.0,8.481,4.802,919.209534,643.375549,1581.0,15.68,1.25,0.85,81.852,0.368,0.05,7.0,657.46936,-3.368881,
2024-08-30 01:00:00,2.09,16.8,33.01,3.5,14.16,1.86,8.038278,2.331215,0.504696,,25.28,41.44,6814.57,29.7,635.3,20.97,7.4,23.2,21.8,32.11,-1.0,32.11,0.7911,49.2,88.73,66.299056,486.1,174.2,105.1,479.6,4000.0,4000.0,8.7705,4.758,955.854126,675.973755,1581.0,15.62,1.39,0.78,81.8,0.41,0.05,7.0,636.855225,-3.980263,
2024-08-30 02:00:00,2.09,16.8,33.01,3.5,14.16,1.86,8.038278,2.331215,0.504696,,18.94,41.44,6814.57,29.6,643.7,20.97,20.9,22.8,21.8,23.95,-0.99,23.7105,0.792315,47.9,89.62,72.645972,490.6,129.6,104.1,447.6,4100.0,4100.0,8.073659,4.936,942.97998,655.610718,1581.0,15.62,1.39,0.78,81.8,0.41,0.05,7.0,625.239868,-2.990625,
2024-08-30 03:00:00,2.09,16.8,33.01,3.5,14.16,1.86,8.038278,2.331215,0.504696,,18.94,41.44,6814.57,29.4,614.6,20.97,19.5,21.2,23.5,29.75,-0.99,29.4525,0.78084,48.9,88.34,71.608404,486.2,178.0,104.0,494.3,4200.0,4200.0,8.547143,5.621,944.870972,659.866028,1581.0,15.62,1.39,0.78,81.8,0.41,0.05,7.0,624.579163,-3.005739,
2024-08-30 04:00:00,2.09,16.8,33.01,3.5,14.16,1.86,8.038278,2.331215,0.504696,,18.94,41.44,6814.57,29.5,617.9,20.97,21.7,23.7,24.8,26.1,-0.99,25.839,0.78192,48.7,91.04,73.797024,487.9,177.8,104.1,493.0,4300.0,4300.0,8.331628,4.92,941.384949,683.083984,1581.0,15.62,1.39,0.78,81.8,0.41,0.05,7.0,617.785583,-2.103952,
2024-08-30 05:00:00,2.09,16.8,33.01,3.5,14.16,1.86,8.038278,2.331215,0.504696,,18.94,41.44,6814.57,29.5,622.4,20.97,20.3,21.2,16.1,29.2,-0.99,28.908,0.78921,48.8,90.94,73.715964,479.7,191.2,104.0,494.0,4200.0,4200.0,8.542857,4.898,957.401733,710.310547,1577.0,15.62,1.39,0.78,81.8,0.41,0.05,7.02,614.673096,-2.776961,
2024-08-30 06:00:00,2.09,16.8,33.01,3.5,14.16,1.86,8.038278,2.331215,0.504696,,24.69,41.44,6814.57,29.7,658.7,20.97,22.1,23.2,17.0,29.3,-0.99,29.007,0.7074,58.1,82.8,62.35668,561.3,135.1,113.0,447.6,4500.0,4500.0,7.474667,4.307,998.609985,778.466858,1577.0,15.62,1.39,0.78,81.8,0.41,0.05,7.02,610.1474,-3.863947,
2024-08-30 07:00:00,2.09,16.8,33.01,3.5,14.16,1.86,8.038278,2.331215,0.504696,,24.69,41.44,6814.57,29.6,624.0,20.97,18.3,13.4,18.3,23.8,-0.99,23.562,0.689715,52.7,77.81,58.598711,410.5,125.1,94.1,399.3,4100.0,4100.0,7.220488,4.282,989.397095,801.292542,1577.0,15.62,1.39,0.78,81.8,0.41,0.05,7.02,623.352234,-3.217522,
2024-08-30 08:00:00,2.09,16.8,33.01,3.5,14.16,1.86,8.038278,2.331215,0.504696,,24.69,41.44,6814.57,29.6,652.2,20.97,20.1,18.0,16.2,31.2,-0.99,30.888,0.692415,48.5,80.4,60.54924,339.4,97.6,85.8,375.2,3900.0,3900.0,7.092308,4.282,1023.968506,831.481323,1577.0,15.62,1.39,0.78,81.8,0.41,0.05,7.02,650.751709,-2.185002,
2024-08-30 09:00:00,2.09,16.8,33.01,3.5,14.16,1.86,8.038278,2.331215,0.504696,,23.1,41.44,6814.57,29.8,651.2,21.5,20.0,21.1,22.2,32.13,-0.99,31.8087,0.69471,52.1,80.43,61.85067,352.4,103.5,86.1,394.4,3600.0,3600.0,8.008333,4.378,983.29187,833.705139,1577.0,15.62,1.39,0.78,81.8,0.41,0.05,7.02,684.949646,-3.378461,
2024-08-30 10:00:00,2.09,16.8,33.01,3.5,14.16,1.86,8.038278,2.331215,0.504696,,23.1,41.44,6814.57,29.7,624.9,21.5,19.3,17.8,17.9,27.5,-0.99,27.225,0.692415,44.8,82.46,63.41174,434.5,125.1,97.9,425.1,3700.0,3700.0,8.481081,4.382,946.244812,801.910828,1577.0,15.62,1.39,0.78,81.8,0.41,0.05,7.02,714.974976,-4.452919,
2024-08-30 11:00:00,2.09,16.8,33.01,3.5,14.16,1.86,8.038278,2.331215,0.504696,,23.1,41.44,6814.57,29.2,664.2,21.5,20.2,17.5,20.4,30.98,-1.0,30.98,0.67662,45.9,80.6,61.9814,393.0,122.4,93.1,429.6,3700.0,3700.0,8.476216,4.319,980.437744,772.148071,1581.0,15.62,1.39,0.78,81.8,0.41,0.05,6.85,684.000122,-4.228338,
2024-08-30 12:00:00,2.09,16.8,33.01,3.5,14.16,1.86,8.038278,2.331215,0.504696,,23.1,41.44,6814.57,29.4,692.1,21.5,18.9,19.6,16.7,30.96,-0.99,30.6504,0.695115,48.8,79.83,61.38927,374.5,142.6,90.5,447.8,3900.0,3900.0,8.281538,4.311,966.090271,722.862488,1581.0,15.62,1.39,0.78,81.8,0.41,0.05,6.85,711.054443,-3.056926,
2024-08-30 13:00:00,2.09,16.8,33.01,3.5,14.16,1.86,8.038278,2.331215,0.504696,,24.77,41.44,6814.57,29.3,680.0,21.5,18.9,21.4,20.9,29.56,-1.0,29.56,0.75843,48.4,88.71,66.736533,504.5,167.2,106.2,476.5,4300.0,4300.0,8.130698,4.898,1005.417908,719.587524,1581.0,15.62,1.39,0.78,81.8,0.41,0.05,6.85,676.412659,-3.663735,
2024-08-30 14:00:00,2.09,16.8,33.01,3.5,14.16,1.86,8.038278,2.331215,0.504696,,24.77,41.44,6814.57,29.5,669.3,21.5,19.9,20.5,20.6,33.26,-1.0,33.26,0.759915,47.4,90.62,68.173426,400.8,145.1,94.2,442.9,4300.0,4300.0,7.494419,4.899,992.362427,749.201721,1581.0,15.62,1.39,0.78,81.8,0.41,0.05,6.85,664.664307,-3.053715,
2024-08-30 15:00:00,2.09,16.8,33.01,3.5,14.16,1.86,8.038278,2.331215,0.504696,,24.77,41.44,6814.57,29.6,692.9,21.5,22.4,21.5,21.3,34.74,-0.99,34.3926,0.833085,46.8,91.78,69.046094,402.2,147.8,93.8,443.1,4300.0,4300.0,7.491628,5.352,1019.040161,777.696228,1578.0,15.62,1.39,0.78,81.8,0.41,0.05,7.04,668.737061,-3.835929,
2024-08-30 16:00:00,2.09,16.8,33.01,3.5,14.16,1.86,8.038278,2.331215,0.504696,,24.77,41.44,6814.57,29.5,688.4,21.5,20.5,26.2,21.9,30.21,-0.99,29.9079,0.830655,41.5,97.23,73.146129,449.3,172.5,99.8,486.5,4400.0,4400.0,7.995,5.415,1017.487671,771.980164,1578.0,15.62,1.39,0.78,81.8,0.41,0.05,7.04,680.203979,-4.388579,
2024-08-30 17:00:00,2.09,16.8,33.01,3.5,14.16,1.86,8.038278,2.331215,0.504696,,23.21,41.44,6814.57,29.4,757.1,21.64,22.0,23.2,23.0,35.1,-1.0,35.1,0.8316,46.8,96.94,74.440226,560.6,192.4,112.0,501.5,4500.0,4500.0,8.18,5.415,1010.115234,766.348206,1578.0,15.62,1.39,0.78,81.8,0.41,0.05,7.04,664.569641,-3.844117,
2024-08-30 18:00:00,2.09,16.8,33.01,3.5,14.16,1.86,8.038278,2.331215,0.504696,,23.21,41.44,6814.57,29.6,76.16,21.64,22.0,22.1,22.2,36.8,-1.0,36.8,0.85779,46.1,97.87,75.154373,476.2,202.0,103.5,505.0,4500.0,4500.0,8.113333,5.473,1018.893799,808.63324,1578.0,15.62,1.39,0.78,81.8,0.41,0.05,7.04,671.579346,-1.87173,
2024-08-30 19:00:00,2.09,16.8,33.01,3.5,14.16,1.86,8.038278,2.331215,0.504696,,23.21,41.44,6814.57,29.4,759.5,21.64,20.7,20.7,20.9,35.4,-1.0,35.4,0.885195,38.1,104.75,80.437525,354.0,185.6,89.2,507.0,3900.0,3900.0,9.172308,5.767,965.497925,806.592957,1578.0,15.62,1.39,0.78,81.8,0.41,0.05,7.04,734.633179,-3.838255,
2024-08-30 20:00:00,2.09,16.8,33.01,3.5,14.16,1.86,8.038278,2.331215,0.504696,,23.21,41.44,6814.57,29.4,737.0,21.64,21.7,22.4,21.4,36.4,-1.0,36.4,0.894645,43.1,105.22,80.798438,524.6,201.6,109.6,504.5,3900.0,3900.0,9.447692,5.761,887.397217,730.668579,1580.0,15.62,1.39,0.78,81.8,0.41,0.05,7.04,687.229614,-4.008222,
2024-08-30 21:00:00,2.09,16.8,33.01,3.5,14.16,1.86,8.038278,2.331215,0.504696,,23.21,41.44,6814.57,29.4,620.9,21.64,21.0,22.4,19.6,37.0,-0.99,36.63,0.890865,44.4,105.31,80.867549,635.8,197.4,121.0,504.6,4400.0,4400.0,8.530909,5.718,924.53009,740.225037,1580.0,15.62,1.39,0.78,81.8,0.41,0.05,7.04,648.765503,-4.077399,
2024-08-30 22:00:00,2.09,16.8,33.01,3.5,14.16,1.86,8.038278,2.331215,0.504696,,23.79,41.44,6814.57,30.2,752.7,21.64,21.4,23.2,20.4,30.2,-0.99,29.898,0.89181,44.3,105.07,80.073847,631.5,198.3,120.8,506.9,4500.0,4500.0,8.369333,5.702,964.64093,762.762268,1580.0,15.62,1.39,0.78,81.8,0.41,0.05,7.04,654.630493,-3.641412,
2024-08-30 23:00:00,2.09,16.8,33.01,3.5,14.16,1.86,8.038278,2.331215,0.504696,,23.79,41.44,6814.57,29.5,712.7,21.64,20.9,23.0,21.6,34.2,-0.99,33.858,0.88938,44.6,105.12,80.111952,641.3,199.0,121.1,508.1,4500.0,4500.0,8.389333,5.725,977.925903,786.721375,1580.0,15.62,1.39,0.78,81.8,0.41,0.05,7.04,664.569641,-3.780412,
2024-08-31 00:00:00,2.09,16.8,33.01,3.5,14.16,1.86,8.038278,2.331215,0.504696,,23.79,44.6,6843.24,29.4,713.9,21.64,22.2,22.7,19.8,32.2,-0.99,31.878,0.88479,44.3,104.24,79.441304,643.5,196.5,210.7,514.1,4500.0,4500.0,9.664,5.731,961.180603,780.426758,1570.0,15.62,1.39,0.78,81.8,0.41,0.05,7.07,648.387207,-4.063403,
2024-08-31 01:00:00,2.09,16.8,33.01,3.5,14.16,1.86,8.038278,2.331215,0.504696,,23.19,44.6,6843.24,29.3,709.2,21.64,21.9,21.0,23.1,32.66,-1.0,32.66,0.891405,46.1,104.12,79.974572,643.6,192.4,120.8,511.6,4500.0,4500.0,8.432,5.583,996.75293,801.268433,1570.0,15.62,1.39,0.78,81.8,0.41,0.05,7.07,646.401367,-3.817679,
2024-08-31 02:00:00,2.09,16.8,33.01,3.5,14.16,1.86,8.038278,2.331215,0.504696,,23.19,44.6,6843.24,29.4,686.9,21.64,22.1,20.1,21.1,36.6,-0.99,36.234,0.89316,45.5,103.15,79.229515,636.0,189.6,120.9,508.6,4500.0,4500.0,8.393333,5.599,986.69043,797.227173,1570.0,15.62,1.39,0.78,81.8,0.41,0.05,7.07,653.96814,-4.426513,
2024-08-31 03:00:00,2.09,16.8,33.01,3.5,14.16,1.86,8.038278,2.331215,0.504696,,23.19,44.6,6843.24,29.4,713.3,21.64,19.7,18.2,20.7,34.6,-1.0,34.6,0.900855,45.7,103.45,79.459945,515.0,192.8,108.9,509.0,4500.0,4500.0,8.238667,5.597,970.619446,804.437805,1570.0,15.62,1.39,0.78,81.8,0.41,0.05,7.07,664.190857,-3.505382,
2024-08-31 04:00:00,2.09,16.8,33.01,3.5,14.16,1.86,8.038278,2.331215,0.504696,,23.19,44.6,6843.24,29.8,719.9,21.64,22.5,18.4,22.1,35.55,-1.0,35.55,0.862785,43.8,99.46,76.395226,448.1,178.7,101.0,483.2,4200.0,4200.0,8.345714,5.356,984.305786,767.125427,1556.0,15.62,1.39,0.78,81.8,0.41,0.05,7.11,666.463745,-3.567037,
2024-08-31 05:00:00,2.09,16.8,33.01,3.5,14.16,1.86,8.038278,2.331215,0.504696,,23.71,44.6,6843.24,29.4,714.3,21.64,22.8,23.0,20.4,33.75,-0.99,33.4125,0.872505,44.4,99.16,75.649164,442.3,178.8,100.6,484.3,4200.0,4200.0,8.355714,5.398,980.754639,753.729431,1556.0,15.62,1.39,0.78,81.8,0.41,0.05,7.11,660.30896,-3.970653,
2024-08-31 06:00:00,2.09,16.8,33.01,3.5,14.16,1.86,8.038278,2.331215,0.504696,,23.71,44.6,6843.24,29.0,663.6,21.64,19.5,13.2,18.2,33.0,-1.0,33.0,0.86184,45.6,99.19,75.672051,460.3,170.7,102.9,479.7,4200.0,4200.0,8.322857,5.379,967.02655,728.192078,1556.0,15.62,1.39,0.78,81.8,0.41,0.05,7.11,653.589722,-3.569119,
2024-08-31 07:00:00,2.09,16.8,33.01,3.5,14.16,1.86,8.038278,2.331215,0.504696,,23.71,44.6,6843.24,29.4,690.2,21.64,22.2,21.1,20.2,32.6,-1.0,32.6,0.87318,49.5,98.28,74.977812,507.3,188.5,108.5,495.6,4500.0,4500.0,8.054667,5.361,962.647644,701.242798,1556.0,15.64,1.51,0.79,81.638,0.422,0.05,7.11,649.14386,-3.482224,
2024-08-31 08:00:00,2.09,16.8,33.01,3.5,14.16,1.86,8.038278,2.331215,0.504696,,23.71,44.6,6843.24,29.4,707.4,21.97,18.7,19.4,20.7,35.9,-1.0,35.9,0.86508,50.1,97.61,74.466669,515.7,190.8,108.6,497.7,4700.0,4700.0,7.74,5.361,1009.575012,757.973083,1559.0,15.62,1.36,0.7,81.913,0.407,0.05,6.29,635.721497,-2.906437,
2024-08-31 09:00:00,2.09,16.8,33.01,3.5,14.16,1.86,8.038278,2.331215,0.504696,,24.0,44.6,6843.24,29.4,702.6,21.97,19.7,22.4,23.5,33.7,-1.0,33.7,0.86994,49.5,96.4,73.264,519.2,194.1,108.9,494.3,4600.0,4600.0,7.867826,5.508,1020.332642,795.287781,1559.0,15.62,1.36,0.7,81.913,0.407,0.05,6.29,639.122925,-2.967149,
2024-08-31 10:00:00,2.09,16.8,33.01,3.5,14.16,1.86,8.038278,2.331215,0.504696,,24.0,44.6,6843.24,29.5,736.5,21.97,20.8,21.8,21.7,36.43,-1.0,36.43,0.869805,45.3,100.99,76.7524,533.1,179.7,108.7,533.1,4400.0,4400.0,8.751818,5.444,978.607727,827.541016,1559.0,15.62,1.36,0.7,81.913,0.407,0.05,6.29,666.463745,-3.256531,
2024-08-31 11:00:00,2.09,16.8,33.01,3.5,14.16,1.86,8.038278,2.331215,0.504696,,24.0,44.6,6843.24,29.4,690.6,21.97,21.3,21.2,20.1,36.21,-1.0,36.21,0.86049,45.6,100.34,76.2584,529.4,180.6,108.6,529.4,4400.0,4400.0,8.7,5.427,997.754089,807.130066,1559.0,15.62,1.36,0.7,81.913,0.407,0.05,6.29,664.853699,-3.729801,
2024-08-31 12:00:00,2.09,16.8,33.01,3.5,14.16,1.86,8.038278,2.331215,0.504696,,24.0,44.6,6843.24,29.4,740.7,21.97,22.7,22.1,22.7,35.15,-1.0,35.15,0.87021,44.8,100.23,76.1748,548.5,192.7,110.6,509.2,4400.0,4400.0,8.451818,5.441,972.061157,795.373657,1575.0,15.62,1.36,0.7,81.913,0.407,0.05,7.15,654.630493,-3.215118,
2024-08-31 13:00:00,2.09,16.8,33.01,3.5,14.16,1.86,8.038278,2.331215,0.504696,,25.04,44.6,6843.24,29.5,736.5,21.97,21.5,20.9,23.2,36.03,-1.0,36.03,0.86427,44.1,100.24,75.139904,539.8,240.4,109.7,548.4,4500.0,4500.0,8.774667,5.417,1012.573303,801.020264,1575.0,15.62,1.36,0.7,81.913,0.407,0.05,7.15,670.442322,-2.165003,
2024-08-31 14:00:00,2.09,16.8,33.01,3.5,14.16,1.86,8.038278,2.331215,0.504696,,25.04,44.6,6843.24,29.3,709.8,21.97,20.0,13.8,20.7,35.27,-1.0,35.27,0.88506,35.2,100.33,75.207368,397.2,127.6,93.8,433.8,4000.0,4000.0,7.914,5.42,1038.737061,826.54718,1575.0,15.62,1.4,0.71,81.847,0.423,0.05,7.15,722.347839,-2.61961,
2024-08-31 15:00:00,2.09,16.8,33.01,3.5,14.16,1.86,8.038278,2.331215,0.504696,,25.04,44.6,6843.24,29.5,726.9,21.97,21.8,24.7,24.7,34.53,-1.0,34.53,0.88479,33.4,100.21,75.117416,278.9,116.8,78.5,385.6,3200.0,3200.0,8.701875,5.407,1003.462952,804.366333,1575.0,15.83,1.37,0.65,81.721,0.429,0.05,7.15,805.391541,-2.174724,
2024-08-31 16:00:00,2.09,16.8,33.01,3.5,14.16,1.86,8.038278,2.331215,0.504696,,25.04,44.6,6843.24,29.5,713.3,21.97,19.3,18.6,21.2,33.67,-1.0,33.67,0.887895,33.1,99.8,74.81008,277.2,117.0,77.9,388.2,3200.0,3200.0,8.739375,5.424,982.985657,771.51593,1580.0,15.83,1.37,0.65,81.721,0.429,0.05,6.87,762.407898,-2.558623,
2024-08-31 17:00:00,2.09,16.8,33.01,3.5,14.16,1.86,8.038278,2.331215,0.504696,,23.05,44.6,6843.24,29.4,712.7,22.63,20.2,21.4,23.0,35.5,-0.99,35.145,0.892485,30.7,97.64,75.13398,325.9,115.6,84.9,400.0,3100.0,3100.0,9.385161,5.44,976.184265,789.250183,1580.0,15.83,1.37,0.65,81.721,0.429,0.05,6.87,735.786804,-2.648404,
2024-08-31 18:00:00,2.09,16.8,33.01,3.5,14.16,1.86,8.038278,2.331215,0.504696,,23.05,44.6,6843.24,29.4,687.2,23.34,24.1,24.6,24.8,34.5,-0.99,34.155,0.88722,27.1,98.68,75.93426,378.8,118.9,92.0,409.6,2800.0,2800.0,10.748571,5.445,949.14209,776.338684,1580.0,15.83,1.37,0.65,81.721,0.429,0.05,6.87,745.21991,-3.301207,
2024-08-31 19:00:00,2.09,16.8,33.01,3.5,14.16,1.86,8.038278,2.331215,0.504696,,23.05,44.6,6843.24,29.3,687.2,23.34,22.9,23.6,21.9,31.7,-0.99,31.383,0.88641,31.7,100.58,77.39631,441.1,127.3,99.9,421.2,2700.0,2700.0,11.58,5.457,939.641541,718.942505,1580.0,15.83,1.37,0.65,81.721,0.429,0.05,6.87,699.50592,-3.761938,
2024-08-31 20:00:00,2.09,16.8,33.01,3.5,14.16,1.86,8.038278,2.331215,0.504696,,23.05,44.6,6843.24,30.6,746.4,22.63,22.1,11.6,20.0,31.6,-1.0,31.6,0.891405,37.1,100.72,77.50404,670.5,139.9,122.7,449.2,3400.0,3400.0,10.092353,5.48,1007.28656,781.41687,1575.0,15.83,1.37,0.65,81.721,0.429,0.05,6.97,646.306824,-3.885275,
2024-08-31 21:00:00,2.09,16.8,33.01,3.5,14.16,1.86,8.038278,2.331215,0.504696,,23.5,44.6,6843.24,29.6,692.1,22.63,22.2,23.6,21.9,34.0,-0.99,33.66,0.905715,37.4,105.1,80.4015,684.1,144.6,123.8,456.1,3800.0,3800.0,9.156316,5.689,1020.13501,798.401794,1575.0,15.83,1.37,0.65,81.721,0.429,0.05,6.97,675.654358,-4.044518,
2024-08-31 22:00:00,2.09,16.8,33.01,3.5,14.16,1.86,8.038278,2.331215,0.504696,,23.5,44.6,6843.24,29.2,704.4,22.63,21.6,21.7,22.7,35.4,-1.0,35.4,0.96174,36.1,106.31,81.32715,458.9,165.9,101.5,478.7,3800.0,3800.0,9.161053,5.95,1016.366455,798.583435,1575.0,15.83,1.37,0.65,81.721,0.429,0.05,6.97,722.827026,-3.583255,
2024-08-31 23:00:00,2.09,16.8,33.01,3.5,14.16,1.86,8.038278,2.331215,0.504696,,23.5,44.6,6843.24,29.4,689.3,22.63,20.6,20.8,21.0,32.9,-1.0,32.9,0.96228,36.3,109.71,83.92815,376.9,173.1,91.9,484.9,3800.0,3800.0,9.107368,5.967,1013.167664,785.289795,1575.0,15.83,1.37,0.65,81.721,0.429,0.05,6.97,747.82251,-2.525998,
2024-09-01 00:00:00,2.09,16.8,33.01,3.5,14.16,1.86,8.038278,2.331215,0.504696,,23.5,,,29.4,737.0,21.97,22.3,20.8,22.5,30.8,-1.0,30.8,0.95391,44.3,104.24,79.7436,643.5,196.5,120.7,514.1,4500.0,4500.0,8.464,5.952,1007.898254,768.520813,1515.0,15.94,1.48,0.65,81.488,0.442,0.05,6.84,749.365662,-2.209708,0.0
2024-09-01 01:00:00,2.09,16.8,33.01,3.5,14.16,1.86,8.038278,2.331215,0.504696,,23.14,,,29.8,722.3,21.97,19.3,22.4,21.0,36.3,-1.0,36.3,0.960255,34.1,108.16,83.131776,332.2,145.2,85.4,445.5,3600.0,3600.0,8.848333,5.869,1007.315491,791.398621,1515.0,15.94,1.48,0.65,81.488,0.442,0.05,6.84,775.102295,-1.814474,0.0
2024-09-01 02:00:00,1.78,16.52,38.29,0.92,17.3,2.14,9.280899,2.213295,0.468977,,23.14,,,29.7,740.3,21.97,22.7,21.7,23.4,36.6,-1.0,36.6,0.964035,29.7,108.0,83.0088,300.4,130.8,81.4,426.0,3300.0,3300.0,9.225455,5.852,980.927795,798.218201,1515.0,15.94,1.48,0.65,81.488,0.442,0.05,6.84,814.09906,-2.102879,0.0
2024-09-01 03:00:00,1.78,16.52,38.29,0.92,17.3,2.14,9.280899,2.213295,0.468977,,23.14,,,29.6,691.5,21.97,21.3,22.8,22.9,32.4,-1.0,32.4,0.96282,34.5,106.7,82.00962,329.3,138.0,85.8,426.3,3300.0,3300.0,9.310909,3.852,959.978394,742.152832,1515.0,15.94,1.48,0.65,81.488,0.442,0.05,6.84,714.783569,-2.877668,0.0
2024-09-01 04:00:00,1.78,16.52,38.29,0.92,17.3,2.14,9.280899,2.213295,0.468977,,23.14,,,29.3,688.1,21.97,21.7,22.7,20.0,34.9,-0.99,34.551,0.958635,34.5,109.1,83.85426,357.5,146.2,89.7,424.0,3500.0,3500.0,8.806286,5.899,935.231079,773.260742,1515.0,15.94,1.48,0.65,81.488,0.442,0.05,6.84,660.687622,-3.15605,0.0
2024-09-01 05:00:00,1.78,16.52,38.29,0.92,17.3,2.14,9.280899,2.213295,0.468977,,20.61,,,29.3,687.5,21.97,21.8,19.7,22.1,34.8,-1.0,34.8,0.957285,34.6,108.98,86.519222,370.4,143.3,91.4,435.8,3600.0,3600.0,8.786667,5.928,905.038208,742.262207,1519.0,15.87,1.28,0.63,81.774,0.446,0.05,6.93,693.125305,-2.958121,0.0
2024-09-01 06:00:00,1.8,16.44,38.18,0.95,17.77,2.17,9.133333,2.148565,0.4832,,20.61,,,30.7,346.8,21.97,22.6,22.4,21.4,18.5,-0.97,17.945,0.957555,40.3,108.98,86.519222,412.0,160.5,96.7,473.8,3800.0,3800.0,9.007895,5.903,893.953003,702.557678,1519.0,15.87,1.28,0.63,81.774,0.446,0.05,6.93,671.674072,-4.284992,0.0
