Repository: DvEz373/antam-project

# Optimization of Fuel and Reductant Usage in Nickel Calcination Process with Machine Learning

## 📌 Project Overview
This project focuses on optimizing fuel and reductant consumption in the **nickel calcination process** at PT ANTAM Tbk's **Nickel Mining Business Unit Kolaka**. By implementing **machine learning-based systems**, the project aims to enhance efficiency, reduce costs, and improve environmental sustainability in the **Rotary Kiln Electric Furnace (RKEF) process**.

## 📌 Methodology
The study follows a **CRISP-DM (Cross Industry Standard Process for Data Mining)** approach:
1. **Business Understanding**  
   - Understanding operational challenges and optimization opportunities.

File: new-data/filtered_intersection_df_interpolated.csv (part 6 of 20)
time,ni_in,fe_in,cao_in,al2o3_in,s_m,bc,mc_kilnfeed,fc_coal,gcv_coal,current_pry,current_sec1,current_sec2,current_sec3,load,power_factor,realisasi_beban,rpm,kg_tco,charge_kiln,tdo,pry_p,sec_p,pry_v,sec_v,total_coal,total_fuel,a_f_ratio,reductor_consume,t_tic162,t_tic163,metal_temp,ni_met,c_met,si_met,fe_met,s_met,ni_slag,fe_slag,t_kalsin,pic_161,loi_kalsin
2024-08-31 07:00:00,2.09,16.8,3.5,1.86,2.331215,0.504696,23.710000000000004,44.60000000000001,6843.24,21.640000000000004,22.200000000000003,21.1,20.200000000000003,32.6,-1.0,32.6,0.87318,49.50000000000001,98.28000000000002,74.977812,507.3,188.5,108.50000000000003,495.6,4500.000000000001,4500.000000000001,8.054667000000002,5.361,962.647644,701.242798,1575.0,15.830000000000002,1.3700000000000003,0.6500000000000001,81.72100000000002,0.42900000000000005,0.05,6.970000000000001,747.82251,-2.525998,5.28106842662979e-07
2024-08-31 08:00:00,2.09,16.8,3.5,1.86,2.331215,0.504696,23.710000000000004,44.60000000000001,6843.240000000002,21.97,18.7,19.4,20.7,35.9,-1.0,35.9,0.86508,50.10000000000001,97.61,74.46666900000001,515.7,190.8,108.60000000000001,497.69999999999993,4700.0,4700.0,7.740000000000001,5.361,1009.575012,757.973083,1515.0,15.940000000000001,1.48,0.65,81.48800000000001,0.442,0.05,6.840000000000001,749.365662,-2.209708,-3.308722450212111e-24
2024-08-31 09:00:00,2.09,16.8,3.5,1.86,2.331215,0.504696,24.000000000000004,44.60000000000001,6843.240000000001,21.970000000000002,19.7,22.4,23.500000000000004,33.7,-1.0000000000000002,33.7,0.86994,49.50000000000001,96.4,73.26400000000001,519.2,194.10000000000002,108.90000000000002,494.30000000000007,4600.000000000001,4600.000000000001,7.867826000000001,5.508,1020.332642,795.287781,1515.0000000000002,15.940000000000001,1.4800000000000002,0.6500000000000001,81.48800000000001,0.442,0.05,6.84,775.102295,-1.814474,-1.2407709188295415e-24
2024-08-31 10:00:00,2.09,16.8,3.5,1.86,2.331215,0.504696,24.000000000000004,44.60000000000001,6843.240000000001,21.97,20.8,21.8,21.700000000000003,36.43,-1.0,36.43,0.869805,45.3,100.99000000000001,76.7524,533.1,179.70000000000002,108.70000000000002,533.1,4400.0,4400.0,8.751818000000002,5.444,978.607727,827.541016,1515.0000000000002,15.94,1.48,0.6500000000000001,81.48800000000001,0.44200000000000006,0.05,6.840000000000002,814.09906,-2.102879,-2.0679515313825692e-25
2024-08-31 11:00:00,2.09,16.8,3.5,1.86,2.331215,0.504696,24.0,44.600000000000016,6843.240000000001,21.970000000000002,21.300000000000004,21.200000000000003,20.1,36.21,-1.0,36.21,0.86049,45.6,100.34000000000002,76.25840000000001,529.4,180.60000000000002,108.6,529.4,4400.0,4400.0,8.7,5.427,997.754089,807.130066,1515.0000000000002,15.940000000000001,1.48,0.65,81.48800000000001,0.44200000000000006,0.049999999999999996,6.840000000000002,714.783569,-2.877668,1.4217166778255163e-25
2024-08-31 12:00:00,2.09,16.8,3.5,1.86,2.331215,0.504696,24.0,44.60000000000001,6843.240000000001,21.970000000000002,22.7,22.100000000000005,22.700000000000003,35.15,-1.0,35.15,0.87021,44.800000000000004,100.22999999999999,76.17480000000002,548.5,192.70000000000002,110.6,509.20000000000005,4400.000000000001,4400.000000000001,8.451818000000001,5.441,972.061157,795.373657,1515.0000000000002,15.940000000000001,1.4800000000000002,0.6499999999999999,81.48800000000001,0.442,0.05,6.840000000000001,660.687622,-3.15605,6.462348535570529e-26
2024-08-31 13:00:00,2.09,16.8,3.5,1.86,2.331215,0.504696,25.04,44.60000000000001,6843.24,21.970000000000002,21.500000000000004,20.900000000000002,23.200000000000003,36.03,-1.0000000000000002,36.03,0.86427,44.10000000000001,100.23999999999998,75.139904,539.8000000000001,240.40000000000003,109.70000000000002,548.4000000000001,4500.0,4500.0,8.774667,5.417,1012.573303,801.020264,1519.0,15.87,1.2800000000000002,0.6300000000000001,81.77400000000002,0.44600000000000006,0.05,6.9300000000000015,693.125305,-2.958121,-8.077935669463161e-28
2024-08-31 15:00:00,2.09,16.8,3.5,1.86,2.331215,0.504696,25.04,44.60000000000001,6843.24,21.970000000000002,21.800000000000004,24.700000000000003,24.7,34.53,-1.0000000000000002,34.53,0.88479,33.400000000000006,100.21000000000001,75.11741600000002,278.90000000000003,116.80000000000001,78.50000000000001,385.6,3200.0,3200.0,8.701875,5.407,1003.462952,804.366333,1519.0000000000002,15.870000000000001,1.2800000000000002,0.63,81.774,0.44600000000000006,0.05,6.930000000000001,644.226868,-3.291678,1.0097419586828951e-28
2024-08-31 16:00:00,2.09,16.8,3.5,1.86,2.331215,0.504696,25.04,44.60000000000001,6843.24,21.97,19.300000000000004,18.600000000000005,21.2,33.67,-1.0,33.67,0.887895,33.1,99.8,74.81008,277.20000000000005,117.00000000000001,77.9,388.20000000000005,3200.0000000000005,3200.0000000000005,8.739375000000003,5.424,982.985657,771.51593,1519.0000000000002,15.870000000000001,1.2800000000000002,0.6300000000000001,81.774,0.44600000000000006,0.049999999999999996,6.93,635.060181,-3.194903,-3.0292258760486853e-28
2024-08-31 17:00:00,2.09,16.8,3.5,1.86,2.331215,0.504696,23.050000000000004,44.60000000000001,6843.24,22.630000000000003,20.200000000000003,21.4,23.0,35.5,-0.99,35.145,0.892485,30.7,97.64,75.13398000000001,325.90000000000003,115.6,84.90000000000002,400.0,3100.0000000000005,3100.0000000000005,9.385161000000002,5.44,976.184265,789.250183,1519.0000000000002,15.870000000000001,1.2800000000000002,0.6300000000000001,81.77400000000003,0.44599999999999995,0.049999999999999996,6.93,651.22467,-2.08021,1.262177448353619e-29
2024-08-31 19:00:00,2.09,16.8,3.5,1.86,2.331215,0.504696,23.050000000000004,44.60000000000001,6843.240000000001,23.340000000000003,22.900000000000002,23.600000000000005,21.9,31.7,-0.99,31.383,0.88641,31.700000000000003,100.58,77.39631,441.1,127.30000000000001,99.9,421.20000000000005,2700.0,2700.0,11.580000000000002,5.457,939.641541,718.942505,1524.0,15.870000000000001,1.28,0.6300000000000001,81.77400000000002,0.44600000000000006,0.05,6.93,662.959839,-2.660903,4.338734978715565e-30
2024-08-31 21:00:00,2.09,16.8,3.5,1.86,2.331215,0.504696,23.5,44.6,6843.24,22.630000000000003,22.200000000000003,23.600000000000005,21.900000000000002,34.0,-0.9900000000000001,33.66,0.905715,37.4,105.1,80.40150000000001,684.1000000000001,144.60000000000002,123.8,456.1,3800.000000000001,3800.000000000001,9.156316,5.689,1020.13501,798.401794,1524.0000000000002,15.030000000000001,1.4400000000000002,0.8400000000000001,82.142,0.5480000000000002,0.05000000000000001,6.9300000000000015,649.427551,-2.764969,-4.190823558986625e-31
2024-08-31 22:00:00,2.09,16.8,3.5,1.86,2.331215,0.504696,23.5,44.60000000000001,6843.24,22.630000000000003,21.6,21.700000000000003,22.700000000000003,35.4,-1.0000000000000002,35.4,0.96174,36.10000000000001,106.31000000000003,81.32715000000002,458.9,165.9,101.5,478.7,3800.000000000001,3800.000000000001,9.161053000000003,5.95,1016.366455,798.583435,1540.0000000000002,15.030000000000001,1.4400000000000002,0.8400000000000001,82.14200000000001,0.548,0.05,6.750000000000001,672.242554,-3.253068,-1.232595164407831e-31
2024-08-31 23:00:00,2.09,16.8,3.5,1.86,2.331215,0.504696,23.5,44.6,6843.24,22.630000000000003,20.6,20.8,21.000000000000007,32.9,-1.0,32.9,0.96228,36.300000000000004,109.71000000000001,83.92815000000002,376.9,173.10000000000002,91.90000000000002,484.90000000000003,3800.0000000000005,3800.0000000000005,9.107368,5.967,1013.167664,785.289795,1540.0000000000002,15.03,1.44,0.84,82.142,0.548,0.05,6.750000000000001,690.937134,-3.281952,9.244463733058732e-33
2024-09-01 00:00:00,2.09,16.8,3.5,1.86,2.331215,0.504696,23.500000000000004,44.59999343927306,6843.237969256949,21.97,22.300000000000004,20.800000000000004,22.500000000000004,30.8,-1.0000000000000002,30.8,0.95391,44.300000000000004,104.24,79.74360000000001,643.5,196.5,120.7,514.1000000000001,4500.0,4500.0,8.464,5.952,1007.898254,768.520813,1540.0,15.030000000000005,1.4400000000000002,0.8400000000000001,82.14200000000001,0.5480000000000002,0.05,6.75,707.710632,1.229564,1.977411467322366e-16
2024-09-01 01:00:00,2.09,16.8,3.5,1.86,2.331215,0.504696,23.140000000000004,44.59997856883723,6843.233366408039,21.970000000000002,19.300000000000004,22.400000000000006,21.0,36.3,-1.0,36.3,0.960255,34.1,108.16,83.131776,332.20000000000005,145.2,85.4,445.5,3600.0,3600.0,8.848333,5.869,1007.315491,791.398621,1540.0,15.030000000000001,1.4400000000000002,0.8400000000000001,82.14200000000001,0.548,0.05,6.750000000000001,777.335022,-3.101682,1.5407439555097887e-33
2024-09-01 02:00:00,1.78,16.52,0.92,2.14,2.213295,0.468977,23.14,44.599955400052345,6843.226194969472,21.970000000000002,22.700000000000003,21.700000000000003,23.4,36.6,-1.0000000000000002,36.6,0.964035,29.700000000000003,108.0,83.00880000000001,300.40000000000003,130.8,81.4,426.0,3300.0,3300.0,9.225455000000002,5.852,980.927795,798.218201,1540.0,15.030000000000001,1.4400000000000002,0.8400000000000001,82.142,0.5480000000000002,0.05,6.75,768.701904,-2.715214,1.3481509610710651e-33
2024-09-01 03:00:00,1.78,16.52,0.92,2.14,2.213295,0.468977,23.14,44.59992394427824,6843.216458457459,21.97,21.300000000000004,22.800000000000004,22.9,32.4,-1.0,32.4,0.96282,34.5,106.70000000000002,82.00962000000001,329.30000000000007,138.00000000000003,85.8,426.3,3300.0000000000005,3300.0000000000005,9.310909000000002,3.852,959.978394,742.152832,1510.0,15.03,1.4400000000000002,0.84,82.14200000000001,0.5480000000000002,0.05,6.52,759.022705,-3.011189,1.925929944387236e-34
2024-09-01 04:00:00,1.78,16.52,0.92,2.14,2.213295,0.468977,23.140000000000004,44.5998842128747,6843.204160388208,21.97,21.700000000000003,22.7,20.000000000000004,34.9,-0.9900000000000002,34.551,0.958635,34.5,109.10000000000001,83.85426000000001,357.5,146.2,89.7,424.00000000000006,3500.0000000000005,3500.0000000000005,8.806286000000002,5.899,935.231079,773.260742,1510.0,15.030000000000001,1.4400000000000002,0.8400000000000001,82.142,0.548,0.05,6.5200000000000005,695.885803,-1.886502,-4.81482486096809e-35
2024-09-01 05:00:00,1.78,16.52,0.92,2.14,2.213295,0.468977,20.610000000000003,44.59983621720156,6843.189304277925,21.97,21.8,19.700000000000003,22.1,34.8,-1.0,34.8,0.957285,34.60000000000001,108.98000000000002,86.51922200000001,370.40000000000003,143.3,91.4,435.80000000000007,3600.0,3600.0,8.786667,5.928,905.038208,742.262207,1510.0,15.030000000000001,1.4400000000000002,0.84,82.14200000000001,0.548,0.05,6.52,674.706543,-3.981305,1.2037062152420224e-35
2024-09-01 06:00:00,1.8,16.44,0.95,2.17,2.148565,0.4832,20.610000000000003,44.59977996861866,6843.171893642816,21.970000000000002,22.600000000000005,22.400000000000002,21.400000000000002,18.5,-0.97,17.945,0.957555,40.30000000000001,108.98000000000002,86.51922200000001,412.00000000000006,160.5,96.7,473.80000000000007,3800.0000000000005,3800.0000000000005,9.007895000000001,5.903,893.953003,702.557678,1510.0000000000002,15.029999999999998,1.44,0.84,82.142,0.548,0.05,6.520000000000001,699.315369,-3.094848,-1.504632769052528e-36
2024-09-01 07:00:00,1.8,16.44,0.95,2.17,2.148565,0.4832,20.610000000000003,44.59971547848582,6843.151931999092,21.07,21.300000000000004,22.500000000000004,19.300000000000004,26.34,-0.99,26.0766,0.960255,42.400000000000006,109.71000000000001,87.098769,425.1,187.1,98.19999999999999,495.4,4400.000000000001,4400.000000000001,8.094545000000002,5.917,923.636963,745.654236,1542.0,15.030000000000001,1.4400000000000004,0.8400000000000001,82.14200000000001,0.5480000000000002,0.04000000000000001,6.510000000000001,723.593872,-3.552776,9.4039548065783e-37
2024-09-01 08:00:00,1.8,16.44,0.95,2.17,2.148565,0.4832,20.610000000000003,44.59964275816284,6843.12942286296,21.97,22.200000000000003,20.8,20.5,33.25,-1.0,33.25,0.95958,43.60000000000001,110.03000000000003,87.352817,424.50000000000006,184.4,98.20000000000002,489.4,4400.000000000001,4400.000000000001,8.012727000000002,5.924,931.956421,770.858704,1542.0,15.030000000000001,1.4400000000000002,0.8400000000000001,82.142,0.5480000000000002,0.04000000000000001,6.51,728.006104,-3.027054,-1.88079096131566e-37
2024-09-01 10:00:00,1.72,17.67,0.91,2.31,2.327284,0.447163,22.670000000000005,44.599472672385765,6843.076776178299,21.97,20.700000000000003,19.700000000000003,19.700000000000003,35.6,-1.0000000000000002,35.6,0.95094,44.5,109.71000000000001,84.838743,410.8,141.6,96.2,437.70000000000005,4500.0,4500.0,7.118667,5.903,969.391602,777.173767,1545.0,15.030000000000001,1.4400000000000004,0.8400000000000001,82.14200000000002,0.5480000000000002,0.05,6.540000000000001,680.203979,-3.676204,-1.4693679385278594e-38
2024-09-01 11:00:00,1.72,17.67,0.91,2.31,2.327284,0.447163,22.670000000000005,44.5993753296513,6843.046645662183,21.970000000000002,23.300000000000004,22.000000000000004,21.200000000000003,37.5,-1.0,37.5,0.95553,44.20000000000001,109.16000000000003,84.41342800000001,410.80000000000007,130.4,95.90000000000002,436.3,4600.0,4600.0,6.941739000000002,5.906,953.84906,753.391846,1545.0,15.030000000000001,1.44,0.84,82.14200000000001,0.5480000000000002,0.05000000000000001,6.540000000000001,654.062744,-3.292804,6.612155723375367e-39
2024-09-01 12:00:00,1.72,17.67,0.91,2.31,2.327284,0.447163,22.670000000000005,44.599269802166006,6843.013981718492,22.630000000000003,21.100000000000005,21.400000000000002,22.400000000000002,32.6,-1.0,32.6,0.915435,49.3,108.50000000000001,83.90305000000001,422.4000000000001,145.70000000000002,97.50000000000001,445.20000000000005,4600.0,4600.0,7.078696,5.932,952.396362,733.069397,1545.0,15.030000000000001,1.4400000000000002,0.8400000000000001,82.142,0.548,0.05,6.54,646.68512,-4.315114,-1.8367099231598242e-40
2024-09-01 13:00:00,1.72,17.67,0.91,2.31,2.327284,0.447163,22.02,44.59915610128968,6842.97878786343,22.630000000000003,21.900000000000002,19.600000000000005,23.400000000000002,36.5,-1.0000000000000002,36.5,0.82674,48.50000000000001,99.25000000000003,77.39515,426.10000000000014,151.6,97.70000000000002,437.30000000000007,4600.0,4600.0,6.978261000000002,5.346,971.624084,736.64093,1545.0,15.030000000000001,1.4400000000000002,0.8400000000000001,82.14200000000001,0.548,0.05,6.540000000000001,633.171082,-8.860829,2.7550648847397363e-40
2024-09-01 14:00:00,1.7,17.53,0.91,2.33,2.329138,0.446906,22.020000000000003,44.599034238382124,6842.941067613205,21.969999999999995,21.700000000000003,22.700000000000003,23.600000000000005,34.5,-0.9900000000000001,34.155,0.833625,48.7,99.56000000000002,77.63688800000001,427.4,156.00000000000003,98.0,448.29999999999995,4600.000000000001,4600.000000000001,7.125652,5.393,974.245544,763.801147,1545.0,15.03,1.4400000000000002,0.8400000000000001,82.14200000000002,0.548,0.05,6.54,639.595398,-4.367896,0.0
2024-09-01 15:00:00,1.7,17.53,0.91,2.33,2.329138,0.446906,22.02,44.598904224803206,6842.900824484023,21.969999999999995,22.9,24.000000000000004,21.4,34.5,-0.9900000000000002,34.155,0.829845,48.5,99.62000000000002,77.68367600000002,427.2,153.00000000000003,97.90000000000002,447.20000000000005,4600.000000000001,4600.000000000001,7.110000000000001,5.385,1003.330261,737.242859,1545.0,15.03,1.4400000000000002,0.8400000000000001,82.14200000000001,0.548,0.05000000000000001,6.540000000000001,637.327637,-3.718962,0.0
2024-09-01 17:00:00,1.7,17.53,0.91,2.33,2.329138,0.446906,22.02,44.59861979107048,6842.812783653625,21.97,23.300000000000004,23.400000000000002,20.000000000000004,32.48,-0.99,32.1552,0.857925,38.50000000000001,101.18,78.900164,407.70000000000005,128.60000000000002,95.80000000000001,428.90000000000003,3900.0000000000005,3900.0000000000005,8.072308,5.573,995.390686,812.40033,1527.0,15.030000000000001,1.4400000000000002,0.84,82.14200000000001,0.5480000000000002,0.04,6.95,612.127197,-3.018512,2.350988701644575e-38
2024-09-01 18:00:00,1.7,17.53,0.91,2.33,2.329138,0.446906,22.410000000000004,44.59846539363633,6842.764992984822,21.97,20.800000000000004,25.0,23.300000000000004,31.61,-0.9900000000000002,31.2939,0.85995,35.5,101.17,78.497803,409.90000000000003,126.80000000000001,96.10000000000001,420.0000000000001,3600.0000000000005,3600.0000000000005,8.601667,5.488,940.928833,787.490173,1527.0000000000002,15.030000000000001,1.4400000000000002,0.8399999999999999,82.14200000000001,0.548,0.04,6.950000000000001,613.447205,-2.917472,4.70197740328915e-38
2024-09-01 19:00:00,1.7,17.53,0.91,2.33,2.329138,0.446906,22.41,44.59830289097007,6842.714693501895,21.97,22.700000000000003,23.400000000000002,25.400000000000002,35.74,-0.9900000000000001,35.3826,0.86535,40.900000000000006,97.57000000000001,75.70456300000001,424.2,141.2,97.80000000000001,431.20000000000005,4000.000000000001,4000.000000000001,7.935,5.392,945.952271,756.118835,1527.0000000000002,15.030000000000001,1.4400000000000002,0.84,82.14200000000001,0.5480000000000002,0.039999999999999994,6.95,627.788574,-3.841439,0.0
2024-09-01 20:00:00,1.7,17.53,0.91,2.33,2.329138,0.446906,22.41,44.59813229443153,6842.66188872105,21.97,21.5,22.6,21.5,36.91,-0.9900000000000001,36.5409,0.85644,43.0,99.88,77.49689200000002,434.70000000000005,145.60000000000002,98.0,447.69999999999993,4300.0,4300.0,7.614419,5.397,952.179626,753.395691,1525.0,15.030000000000001,1.4400000000000002,0.84,82.14200000000001,0.548,0.05,7.130000000000001,667.884521,-3.355757,-7.52316384526264e-37
2024-09-01 21:00:00,1.7,17.53,0.91,2.33,2.329138,0.446906,22.41,44.597953615380504,6842.606582158494,21.97,23.000000000000004,23.900000000000002,24.9,35.99,-1.0,35.99,0.859545,45.100000000000016,99.69,77.34947100000001,424.5,152.0,98.0,440.80000000000007,4500.0,4500.0,7.184000000000001,5.397,973.221741,779.139343,1525.0000000000002,15.030000000000001,1.44,0.8400000000000001,82.14200000000001,0.548,0.05000000000000001,7.130000000000002,639.311951,-3.526537,3.009265538105056e-36
2024-09-01 22:00:00,1.7,17.53,0.91,2.33,2.329138,0.446906,22.410000000000004,44.597766865176865,6842.548777330437,21.97,20.500000000000004,21.4,20.6,36.9,-0.99,36.531,0.853605,43.00000000000001,99.79000000000002,77.42706100000001,429.30000000000007,148.50000000000003,98.1,445.5,4300.000000000001,4300.000000000001,7.585116000000001,5.376,975.809998,794.42572,1525.0,15.63,1.4400000000000002,0.74,81.812,0.378,0.05000000000000001,7.130000000000001,676.697021,-3.255965,1.2037062152420224e-35
2024-09-01 23:00:00,1.7,17.53,0.91,2.33,2.329138,0.446906,21.700000000000003,44.59757205518039,6842.488477753085,21.970000000000002,22.600000000000005,22.400000000000006,24.1,34.21,-0.9900000000000002,33.8679,0.85482,44.20000000000002,99.37,77.80671000000001,426.1,151.3,98.0,450.6,4400.0,4400.0,7.480909,5.406,981.306458,803.171082,1525.0000000000002,15.63,1.4400000000000002,0.74,81.81199999999998,0.378,0.05,7.13,751.005798,-2.555353,0.0
2024-09-02 00:00:00,1.7,17.53,0.91,2.33,2.329138,0.446906,21.7,44.597369196750925,6842.425686942645,21.97,22.600000000000005,23.000000000000007,22.300000000000004,34.9,-0.99,34.551,0.86292,40.300000000000004,99.78999999999999,78.13557,427.7,138.4,98.10000000000001,447.7,4100.000000000001,4100.000000000001,7.987317000000001,5.394,953.071777,793.445923,1529.0,15.629999999999999,1.4400000000000002,0.7400000000000001,81.81200000000001,0.378,0.05,6.960000000000001,721.677002,-2.224469,-1.332194913993058e-18
2024-09-02 01:00:00,1.7,17.53,0.91,2.33,2.329138,0.446906,21.700000000000003,44.59715830124828,6842.360408415326,21.97,19.800000000000004,18.600000000000005,18.8,31.4,-1.0,31.4,0.8532,42.5,99.35000000000001,77.79105,542.1000000000001,152.90000000000003,111.0,459.6,3900.0000000000005,3900.0000000000005,8.778462,5.432,922.020264,750.832764,1529.0000000000002,15.630000000000003,1.44,0.7400000000000001,81.81200000000001,0.378,0.05,6.960000000000001,724.552734,-2.84746,0.0
2024-09-02 02:00:00,1.7,17.12,0.83,2.16,2.401911,0.432057,21.700000000000006,44.596939380032275,6842.2926456873365,21.97,17.900000000000006,22.5,23.4,33.3,-1.0000000000000002,33.3,0.910305,45.10000000000001,102.38999999999999,80.17137000000001,686.5000000000002,168.40000000000003,125.00000000000001,481.30000000000007,4000.0000000000005,4000.0000000000005,9.0945,5.69,954.074158,740.789185,1529.0000000000002,15.630000000000003,1.4400000000000002,0.74,81.81200000000001,0.378,0.05000000000000001,6.959999999999999,767.151672,-3.163114,7.703719777548943e-34
2024-09-02 05:00:00,1.7,17.12,0.83,2.16,2.401911,0.432057,21.810000000000002,44.596234575702304,6842.074487461408,21.97,20.9,18.9,21.499999999999996,31.57,-0.99,31.2543,0.9099,47.00000000000001,104.48000000000002,81.692912,689.4000000000001,183.50000000000003,125.50000000000001,512.5000000000001,4500.0,4500.0,8.506667,5.678,961.444214,760.925842,1545.0,15.630000000000003,1.44,0.7400000000000001,81.81200000000003,0.37800000000000006,0.05,6.8500000000000005,693.410706,-4.243807,0.0
2024-09-02 07:00:00,1.69,17.09,0.83,1.93,2.410968,0.430636,22.260000000000005,44.5957247858456,6841.916692104572,21.97,22.700000000000003,20.0,22.9,34.07,-1.0000000000000002,34.07,0.898695,46.900000000000006,105.72,82.186728,663.4000000000001,206.40000000000003,121.50000000000001,514.2,4400.0,4400.0,8.668636,5.718,932.135071,719.493103,1545.0,15.63,1.4400000000000002,0.74,81.81200000000001,0.378,0.05000000000000002,6.8500000000000005,656.617676,-3.42715,0.0
2024-09-02 08:00:00,1.69,17.09,0.83,1.93,2.410968,0.430636,22.260000000000005,44.59545794890568,6841.834098012908,21.970000000000002,21.700000000000003,22.6,19.700000000000003,33.13,-0.9900000000000002,32.7987,0.901395,47.8,100.47000000000001,78.105378,574.9,230.7,113.4,542.3000000000001,4400.000000000001,4400.000000000001,8.941364,5.657,906.022583,666.323242,1557.0000000000005,15.650000000000002,1.5500000000000003,0.7400000000000001,81.601,0.459,0.05,5.960000000000001,670.726563,-3.522766,-1.5777218104420236e-30
2024-09-02 10:00:00,1.76,17.01,0.92,2.13,2.435526,0.42834,20.510000000000005,44.59490044780182,6841.661534584135,21.97,22.1,24.400000000000002,24.400000000000002,32.7,-0.99,32.373,0.75276,53.900000000000006,92.30000000000001,73.36927000000001,692.9000000000001,229.9,125.30000000000001,540.9000000000001,4700.0,4700.0,8.504681000000001,4.944,1014.030701,793.242554,1557.0,15.650000000000002,1.55,0.7400000000000001,81.601,0.459,0.05000000000000001,5.96,716.027344,-2.355177,-2.524354896707238e-29
2024-09-02 12:00:00,1.76,17.01,0.92,2.13,2.435526,0.42834,20.510000000000005,44.594311252798065,6841.479160936146,21.970000000000002,22.400000000000006,21.800000000000004,22.3,35.79,-1.0,35.79,0.862785,50.300000000000004,100.40000000000003,79.80796000000001,689.7,228.8,125.4,541.2,4800.0,4800.0,8.3325,5.425,1000.012512,773.264221,1549.0,15.650000000000004,1.5500000000000003,0.7400000000000001,81.60100000000001,0.4590000000000001,0.05000000000000001,5.960000000000001,685.32959,-4.121408,0.0
2024-09-02 14:00:00,1.75,16.98,0.92,2.12,2.430537,0.429149,20.170000000000005,44.593690454773004,6841.287005198606,21.970000000000002,23.0,23.800000000000004,24.800000000000004,37.8,-0.99,37.422,0.884115,48.3,100.31,80.07747300000001,711.1,230.2,126.8,540.1,4700.0,4700.0,8.513617,5.44,1004.40979,802.39032,1549.0000000000002,15.650000000000002,1.5500000000000003,0.7400000000000001,81.60100000000001,0.4590000000000001,0.05000000000000001,5.960000000000001,679.541199,-3.678081,0.0
2024-09-02 15:00:00,1.75,16.98,0.92,2.12,2.430537,0.429149,20.170000000000005,44.59336823302704,6841.187267836774,21.97,23.200000000000006,23.6,17.9,34.1,-0.99,33.759,0.88047,42.4,100.52,80.24511600000001,473.90000000000003,142.50000000000003,103.00000000000001,431.30000000000007,4300.0,4300.0,7.455349,5.443,1007.102844,792.196228,1549.0,15.660000000000002,1.5000000000000002,0.75,81.59,0.5000000000000001,0.05000000000000001,5.960000000000002,667.032043,-3.798106,2.5849394142282115e-26
2024-09-02 16:00:00,1.75,16.98,0.92,2.12,2.430537,0.429149,20.17,44.593038144605195,6841.085095501174,21.970000000000002,22.300000000000004,21.3,25.000000000000004,36.37,-1.0,36.37,0.8721,37.8,100.47000000000001,80.20520100000002,412.5,141.5,95.60000000000001,454.80000000000007,3800.0,3800.0,8.690526000000002,5.439,984.211487,750.152771,1546.0,15.66,1.5,0.7500000000000001,81.59,0.5,0.04000000000000001,5.83,666.274292,-3.968434,1.0339757656912846e-25
2024-09-02 17:00:00,1.59,14.69,0.86,1.92,2.251291,0.459844,20.170000000000005,44.5927002008673,6840.9804917080155,21.970000000000002,21.900000000000002,22.9,22.1,35.64,-1.0,35.64,0.874125,42.8,97.97000000000001,78.20945100000002,404.6,148.4,94.90000000000002,452.5,4200.000000000001,4200.000000000001,7.820000000000001,5.477,997.987915,775.460022,1546.0,15.660000000000002,1.5,0.7500000000000001,81.59,0.5,0.04000000000000001,5.83,666.463745,-3.96024,0.0
2024-09-02 18:00:00,1.59,14.69,0.86,1.92,2.251291,0.459844,22.75,44.59235441317319,6840.87345997351,21.97,22.3,18.3,22.200000000000003,40.1,-1.0,40.1,0.87264,43.7,98.26,75.90585,455.80000000000007,166.30000000000004,101.00000000000003,471.9,4300.000000000001,4300.000000000001,7.993953000000001,5.357,1007.68335,772.268555,1546.0000000000002,15.660000000000004,1.5000000000000002,0.7500000000000001,81.59,0.5000000000000001,0.04000000000000001,5.830000000000001,657.658691,-3.677633,0.0
2024-09-02 20:00:00,1.59,14.69,0.86,1.92,2.251291,0.459844,22.750000000000004,44.59163935135555,6840.6521267452745,21.97,22.4,25.3,23.3,33.18,-0.9900000000000002,32.8482,0.879255,39.70000000000001,100.53000000000002,77.65942500000001,359.1000000000001,131.90000000000003,89.2,409.00000000000006,4000.0,4000.0,7.472999999999999,5.415,970.342285,768.339844,1540.0,15.310000000000002,1.4500000000000002,0.9,81.88,0.46,0.05,5.890000000000001,638.744934,-3.96426,1.3234889800848443e-23
2024-09-02 21:00:00,1.6,14.78,0.86,1.93,2.25,0.459992,22.750000000000007,44.591270099951686,6840.537832283962,21.970000000000002,21.700000000000003,24.5,24.700000000000003,38.2,-0.99,37.818,0.91881,39.50000000000001,103.57000000000001,80.00782500000001,473.9,171.60000000000002,103.00000000000001,480.0,4100.000000000001,4100.000000000001,8.531707,5.641,965.471619,762.224121,1540.0,15.310000000000002,1.45,0.9000000000000001,81.88000000000001,0.4600000000000001,0.05000000000000001,5.890000000000001,634.210083,-4.318727,0.0
2024-09-02 22:00:00,1.6,14.78,0.86,1.93,2.25,0.459992,22.910000000000004,44.590893050030886,6840.421123946131,21.97,22.500000000000004,22.100000000000005,20.6,34.16,-1.0000000000000002,34.16,0.922725,41.900000000000006,104.76999999999998,80.767193,470.00000000000006,169.20000000000002,102.6,478.4,4400.000000000001,4400.000000000001,7.922727000000002,5.664,994.185425,722.191284,1540.0,15.310000000000002,1.4500000000000004,0.8999999999999999,81.88000000000001,0.4600000000000001,0.05,5.890000000000001,651.792236,-3.4309,0.0
2024-09-02 23:00:00,1.6,14.78,0.86,1.93,2.25,0.459992,22.910000000000004,44.59050821295293,6840.302005247985,21.97,20.500000000000004,18.4,21.3,33.15,-1.0,33.15,0.911655,46.10000000000001,104.1,80.25069000000002,521.6,180.40000000000003,107.3,489.40000000000003,4800.000000000001,4800.000000000001,7.458750000000001,5.636,1000.781677,781.402161,1540.0,15.31,1.4500000000000002,0.9000000000000001,81.88000000000001,0.4600000000000001,0.05000000000000001,5.890000000000001,666.369019,-3.676849,0.0
2024-09-03 02:00:00,1.68,16.55,0.74,2.14,2.43884,0.423696,24.18,44.5893070923746,6839.930222153754,21.97,21.0,22.000000000000004,22.800000000000004,37.5,-1.0,37.5,0.902745,43.8,105.20000000000002,79.76264000000002,652.6,169.30000000000004,120.80000000000001,496.40000000000003,4300.0,4300.0,8.612093,5.674,999.609558,809.141541,1545.0,15.310000000000002,1.4500000000000002,0.9000000000000001,81.88000000000002,0.4600000000000001,0.05,5.68,727.046509,-2.156026,0.0
2024-09-03 04:00:00,1.68,16.55,0.74,2.14,2.43884,0.423696,24.180000000000003,44.588467617800156,6839.670379419847,21.97,21.300000000000004,21.300000000000004,23.199999999999996,33.6,-0.99,33.264,0.90477,45.2,104.39000000000001,79.14849800000002,495.20000000000005,178.60000000000002,105.8,500.40000000000003,4100.000000000001,4100.000000000001,8.871220000000001,5.686,955.68634,761.993652,1545.0000000000002,15.45,1.6600000000000001,0.8200000000000001,81.64300000000001,0.42700000000000005,0.05,5.6800000000000015,689.796082,-2.177667,4.336808689942018e-19
2024-09-03 05:00:00,1.68,16.55,0.74,2.14,2.43884,0.423696,24.180000000000003,44.588036296335716,6839.536872400188,21.970000000000002,20.4,21.500000000000004,21.60000000000001,30.1,-0.99,29.799,0.89478,45.10000000000001,104.38,79.14091600000002,556.3,190.80000000000004,110.80000000000001,497.2,4100.0,4100.0,8.897561000000001,5.676,961.46936,758.181213,1545.0,15.450000000000001,1.66,0.8200000000000001,81.643,0.42700000000000005,0.05,5.680000000000001,673.000671,-2.234078,0.0
2024-09-03 08:00:00,1.68,16.55,0.73,2.17,2.43073,0.424907,22.800000000000004,44.58669613155143,6839.122050924888,21.97,18.4,23.8,25.800000000000004,31.5,-0.9899999999999999,31.185,0.901665,39.400000000000006,104.05000000000001,80.32660000000001,569.8,180.2,112.5,493.30000000000007,4100.0,4100.0,8.865366000000002,5.706,962.831726,770.605347,1548.0,15.450000000000003,1.6600000000000001,0.82,81.64300000000003,0.42700000000000005,0.04000000000000001,5.240000000000001,655.387512,-2.252473,0.78
2024-09-03 09:00:00,1.68,16.55,0.73,2.17,2.43073,0.424907,21.450000000000003,44.58623404769241,6838.979022015039,21.970000000000002,23.1,23.200000000000003,21.1,36.2,-0.9899999999999998,35.838,0.86535,46.10000000000001,103.6,81.3778,569.4,169.80000000000004,112.30000000000001,490.9,4100.0,4100.0,8.827317,5.343,950.268433,738.056213,1548.0,15.450000000000001,1.6600000000000001,0.8200000000000001,81.64300000000001,0.42700000000000005,0.04000000000000001,5.240000000000001,653.495117,-1.823228,0.78
2024-09-03 10:00:00,1.63,15.09,0.83,1.87,2.20217,0.469472,21.45,44.5857643016343,6838.833621423163,21.97,18.7,25.300000000000004,17.2,34.0,-0.99,33.66,0.872775,44.20000000000001,99.6,78.23580000000001,479.1,184.2,103.8,492.4,4200.0,4200.0,8.517143000000003,5.36,972.630127,779.466003,1558.0,15.45,1.6600000000000001,0.8200000000000001,81.64300000000001,0.42700000000000005,0.05000000000000001,5.75,666.937317,-1.764774,0.78
2024-09-03 11:00:00,1.63,15.09,0.83,1.87,2.20217,0.469472,21.450000000000003,44.585286904736904,6838.685852665465,21.97,20.500000000000004,19.3,22.8,31.4,-0.9999999999999999,31.4,0.853065,45.5,99.04000000000002,77.79592000000001,466.4,180.7,101.90000000000002,495.1000000000001,4300.0,4300.0,8.330233000000002,5.353,982.240784,764.575378,1558.0000000000002,15.310000000000002,1.6900000000000004,1.08,81.42700000000002,0.49300000000000005,0.05,5.75,722.156189,-2.487089,0.78
2024-09-03 13:00:00,1.63,15.09,0.83,1.87,2.20217,0.469472,20.020000000000003,44.58430920386359,6838.383224717435,22.120000000000005,22.6,23.700000000000003,20.9,31.0,-0.99,30.69,0.85266,46.2,99.02000000000001,79.196196,488.90000000000003,181.20000000000002,103.90000000000002,496.20000000000005,4500.0,4500.0,8.001333,5.372,977.69574,767.253662,1558.0,15.31,1.6900000000000004,1.08,81.42700000000002,0.493,0.05000000000000001,5.75,666.937317,-3.479076,0.7800000000000001
2024-09-03 15:00:00,1.65,14.91,0.87,1.83,2.209732,0.468272,20.020000000000003,44.58330103595102,6838.071166300612,22.12,18.1,20.4,22.6,32.5,-0.9900000000000001,32.175,0.69984,53.9,79.07000000000001,63.24018600000001,402.6,160.60000000000002,94.0,465.20000000000005,4100.0,4100.0,8.183415000000002,4.295,986.25769,796.137207,1558.0,15.310000000000002,1.6900000000000002,1.08,81.42700000000002,0.49300000000000005,0.05,5.750000000000001,631.471069,-3.159027,0.78
2024-09-03 16:00:00,1.65,14.91,0.87,1.83,2.209732,0.468272,20.020000000000003,44.58278555525459,6837.911609456925,22.830000000000002,23.2,22.1,24.900000000000002,32.6,-0.9899999999999999,32.274,0.699165,47.60000000000001,75.71,60.552858,369.20000000000005,149.1,90.20000000000002,474.20000000000005,3900.0000000000005,3900.0000000000005,8.683077,4.161,958.064636,778.832642,1558.0,15.280000000000001,1.5899999999999999,1.1200000000000003,81.53000000000002,0.48,0.05,5.75,626.278198,-2.972111,0.86
2024-09-03 21:00:00,1.69,16.35,0.88,1.98,2.279551,0.45498,22.340000000000003,44.58009463876354,6837.078689533998,22.830000000000005,20.200000000000003,20.3,24.200000000000003,32.6,-0.99,32.274,0.701865,47.5,80.9,62.82694000000001,318.5,84.8,83.70000000000003,356.4,3200.0000000000005,3200.0000000000005,8.251875,4.357,925.321838,706.392883,1558.0000000000002,15.18,1.68,1.0400000000000003,81.601,0.499,0.05,5.75,665.421936,-2.777191,0.8600000000000001
2024-09-03 22:00:00,1.68,15.16,0.84,1.89,2.234602,0.462541,22.340000000000003,44.57953383238231,6836.905103021972,22.830000000000002,24.5,17.800000000000004,24.2,31.3,-0.9900000000000001,30.987,0.695655,49.300000000000004,81.0,62.904600000000016,368.80000000000007,111.40000000000002,91.50000000000001,397.9,3300.0,3300.0,8.898182,4.342,941.026794,724.318848,1558.0,14.96,1.5699999999999998,1.06,81.92200000000001,0.48800000000000004,0.05,5.75,698.457642,-3.263115,0.8600000000000001
2024-09-03 23:00:00,1.68,15.16,0.84,1.89,2.234602,0.462541,22.340000000000007,44.57896551147966,6836.729190538614,22.830000000000002,20.4,20.1,23.0,32.6,-0.99,32.274,0.69714,50.400000000000006,80.99000000000001,62.896834000000005,355.60000000000014,99.20000000000002,88.80000000000001,382.19999999999993,3500.0,3500.0,8.074286000000003,4.359,984.580566,725.533997,1558.0,14.960000000000004,1.5700000000000003,1.06,81.92200000000001,0.48800000000000004,0.05,5.750000000000001,753.032715,-2.752746,0.8600000000000002
2024-09-04 04:00:00,1.57,15.2,0.95,1.98,2.286464,0.454671,24.12,44.57601158673876,6835.814861619149,22.830000000000002,22.1,24.6,22.899999999999995,33.49,-0.99,33.1551,0.68688,50.10000000000001,78.76000000000002,59.76308800000001,273.0,92.1,77.90000000000002,359.30000000000007,3100.0000000000005,3100.0000000000005,8.461935,4.322,940.548523,687.62085,1558.0000000000002,14.960000000000003,1.5700000000000003,1.06,81.922,0.48800000000000004,0.05,5.750000000000001,693.220459,-2.133908,0.0
2024-09-04 05:00:00,1.57,15.2,0.95,1.98,2.286464,0.454671,24.260000000000005,44.5753984172638,6835.625067148172,22.83,21.700000000000003,23.3,23.200000000000003,28.96,-0.99,28.6704,0.780165,41.20000000000002,89.72,67.95392800000002,361.4,115.80000000000001,90.30000000000001,411.80000000000007,3700.0,3700.0,8.142162,4.85,957.841309,687.801636,1558.0,14.960000000000003,1.5700000000000003,1.06,81.92200000000001,0.48800000000000004,0.05,5.75,682.196472,-2.79192,1.3552527156068805e-20
2024-09-04 07:00:00,1.63,15.22,0.88,1.82,2.222159,0.466085,24.260000000000005,44.57414978466564,6835.238577648796,22.830000000000002,21.300000000000004,23.5,17.3,31.89,-0.99,31.5711,0.78786,44.400000000000006,89.92000000000002,68.10540800000001,362.8,102.5,90.00000000000001,417.4,4000.0000000000005,4000.0000000000005,7.611000000000001,4.025,975.288208,738.665955,1558.0,14.79,1.59,1.08,82.059,0.481,0.05,5.75,676.791809,-3.475568,-4.235164736271502e-21
2024-09-04 08:00:00,1.63,15.22,0.88,1.82,2.222159,0.466085,24.260000000000005,44.5735143442621,6835.0418896528145,22.120000000000005,25.400000000000002,21.800000000000004,19.600000000000005,26.0,-0.9900000000000002,25.74,0.78489,50.400000000000006,90.06000000000002,68.21144400000001,364.40000000000003,117.30000000000001,90.2,415.6000000000001,4000.0000000000005,4000.0000000000005,7.587,4.891,952.888672,739.363159,1558.0,14.790000000000001,1.5900000000000003,1.08,82.05900000000001,0.481,0.05000000000000001,5.750000000000001,686.754517,-3.100858,-2.117582368135751e-21
2024-09-04 09:00:00,1.63,15.22,0.88,1.82,2.222159,0.466085,21.040000000000003,44.57287150293536,6834.842910847579,22.12,23.600000000000005,22.5,18.0,32.9,-0.9900000000000001,32.571,0.78678,50.400000000000006,88.91999999999999,70.211232,363.2,117.5,89.9,416.80000000000007,3800.0,3800.0,8.000526000000002,4.906,966.266907,725.184265,1558.0,14.79,1.5900000000000003,1.08,82.05900000000001,0.48100000000000004,0.05,5.75,667.410889,-2.735017,-1.3234889800848443e-22
2024-09-04 11:00:00,1.57,14.99,0.96,2.5,2.147162,0.481771,21.040000000000003,44.57156366295147,6834.438094874175,23.590000000000003,21.600000000000005,22.7,21.7,28.3,-0.9900000000000001,28.017,0.78003,56.300000000000004,90.27000000000001,71.277192,415.00000000000006,156.4,96.20000000000002,461.90000000000003,4200.0,4200.0,7.972857000000002,4.165,997.282837,751.485107,1558.0000000000002,14.39,1.8199999999999998,1.15,82.23500000000001,0.405,0.05,5.750000000000001,660.97168,-2.949669,-1.4889251025954498e-23
2024-09-04 12:00:00,1.57,14.99,0.96,2.5,2.147162,0.481771,21.04,44.57089868701398,6834.232264738422,23.590000000000003,24.100000000000005,25.000000000000004,22.5,34.2,-0.9900000000000001,33.858,0.79272,45.5,89.47000000000001,70.645512,394.4,142.0,94.00000000000001,453.20000000000005,4000.0,4000.0,8.208,4.919,1023.227234,804.490601,1558.0,14.390000000000002,1.8199999999999998,1.1500000000000001,82.23500000000001,0.405,0.05,5.75,660.592957,-3.332436,-3.308722450212111e-24
2024-09-04 14:00:00,1.59,15.53,0.97,2.7,2.289189,0.453196,19.550000000000004,44.569546680047026,6833.813777749855,23.590000000000003,21.7,18.4,25.400000000000002,31.9,-0.9900000000000001,31.581,0.596565,50.9,75.23000000000002,60.52253499999999,307.5,123.3,80.4,410.3,3400.0,3400.0,8.659412000000001,3.905,974.48877,774.06427,1554.0,14.39,1.8200000000000003,1.15,82.235,0.405,0.05,6.21,653.96814,-2.60665,-4.652890945610781e-25
2024-09-04 15:00:00,1.59,15.53,0.97,2.7,2.289189,0.453196,19.55,44.56885967173721,6833.601127929455,23.590000000000003,20.7,25.300000000000004,22.8,32.2,-0.9900000000000001,31.878,0.623295,50.10000000000001,73.85,59.41232500000001,299.1000000000001,124.60000000000001,80.2,409.5,3200.0,3200.0,9.181875000000002,3.875,941.93219,736.362488,1554.0,14.390000000000002,1.8199999999999998,1.1500000000000001,82.23500000000001,0.405,0.05,6.210000000000001,690.937134,-2.228448,-8.401053096241687e-26
2024-09-04 16:00:00,1.59,15.53,0.97,2.7,2.289189,0.453196,19.550000000000004,44.56816534202292,6833.386211913258,23.590000000000003,20.400000000000002,21.200000000000003,23.400000000000002,33.36,-0.9900000000000002,33.0264,0.62073,50.10000000000001,72.43000000000002,58.269935,295.50000000000006,126.69999999999999,80.60000000000001,411.30000000000007,3200.0,3200.0,9.223125,3.734,928.589417,724.461426,1554.0,14.39,1.8200000000000003,1.15,82.235,0.4050000000000001,0.05,6.21,710.958862,-2.954059,-6.462348535570529e-27
2024-09-04 20:00:00,1.55,18.07,0.77,3.03,2.379187,0.434138,22.990000000000002,44.56531503631743,6832.503956214605,23.590000000000003,20.200000000000003,22.1,21.300000000000008,32.22,-0.99,31.8978,0.70173,46.800000000000004,79.75,61.415475,260.9,75.8,75.90000000000002,333.9,3100.0000000000005,3100.0000000000005,7.931613,4.343,952.491089,742.390503,1555.0,14.390000000000002,1.8200000000000003,1.1500000000000001,82.23500000000001,0.405,0.04000000000000001,6.130000000000001,711.723572,-4.00815,-4.417621069237666e-29
2024-09-04 22:00:00,1.64,15.97,0.94,2.64,2.282276,0.454253,23.660000000000004,44.5638462503932,6832.049322611875,23.59,18.200000000000003,24.2,18.200000000000003,26.5,-0.9900000000000001,26.235,0.80973,45.70000000000001,91.76000000000002,70.049584,359.80000000000007,109.80000000000001,89.6,387.6,3500.0,3500.0,8.180571,4.922,975.184753,764.086365,1555.0,14.390000000000004,1.8200000000000003,1.15,82.23500000000003,0.4050000000000001,0.04000000000000001,6.13,653.211243,-4.037127,-2.3665827156630354e-30
2024-09-04 23:00:00,1.64,15.97,0.94,2.64,2.282276,0.454253,23.660000000000004,44.56310098892257,6831.818641678883,23.590000000000003,23.300000000000004,21.0,24.6,30.5,-0.99,30.195,0.8073,46.9,90.88000000000001,69.377792,360.50000000000006,105.9,89.80000000000001,393.0,3600.0,3600.0,8.046667000000001,4.854,966.308716,760.037903,1555.0,14.39,1.8200000000000003,1.1500000000000001,82.235,0.405,0.04,6.130000000000001,645.172241,-4.299863,3.944304526105059e-31
2024-09-05 00:00:00,1.64,15.97,0.94,2.64,2.282276,0.454253,23.66,44.56234849692606,6831.5857226797525,23.59,22.800000000000004,23.900000000000002,23.300000000000004,29.61,-0.9900000000000001,29.3139,0.80163,46.6,90.23,68.881582,369.2,101.80000000000001,89.70000000000002,388.70000000000005,3600.0,3600.0,7.973333,4.874,952.730835,728.647644,1537.0000000000002,14.39,1.8199999999999998,1.1500000000000001,82.23500000000001,0.4050000000000001,0.04000000000000001,6.31,690.366516,-4.027029,7.888609052210118e-31
