Repository: DvEz373/antam-project

# Optimization of Fuel and Reductant Usage in Nickel Calcination Process with Machine Learning

## 📌 Project Overview
This project focuses on optimizing fuel and reductant consumption in the **nickel calcination process** at PT ANTAM Tbk's **Nickel Mining Business Unit Kolaka**. By implementing **machine learning-based systems**, the project aims to enhance efficiency, reduce costs, and improve environmental sustainability in the **Rotary Kiln Electric Furnace (RKEF) process**.

## 📌 Methodology
The study follows a **CRISP-DM (Cross Industry Standard Process for Data Mining)** approach:
1. **Business Understanding**  
   - Understanding operational challenges and optimization opportunities.

File: new-data/filtered_intersection_df.csv (part 7 of 20)
time,ni_in,fe_in,sio2_in,cao_in,mgo_in,al2o3_in,fe_ni,s_m,bc,loi_in,mc_kilnfeed,fc_coal,gcv_coal,voltage_pry,voltage_sec,current_pry,current_sec1,current_sec2,current_sec3,load,power_factor,realisasi_beban,rpm,kg_tco,charge_kiln,tdo,pry_p,sec_p,pry_v,sec_v,total_coal,total_fuel,a_f_ratio,reductor_consume,t_tic162,t_tic163,metal_temp,ni_met,c_met,si_met,fe_met,s_met,ni_slag,fe_slag,t_kalsin,pic_161,loi_kalsin
2024-09-01 07:00:00,1.8,16.44,38.18,0.95,17.77,2.17,9.133333,2.148565,0.4832,,20.61,,,29.5,623.0,21.07,21.3,22.5,19.3,26.34,-0.99,26.0766,0.960255,42.4,109.71,87.098769,425.1,187.1,98.2,495.4,4400.0,4400.0,8.094545,5.917,923.636963,745.654236,1519.0,15.87,1.28,0.63,81.774,0.446,0.05,6.93,644.226868,-3.291678,0.0
2024-09-01 08:00:00,1.8,16.44,38.18,0.95,17.77,2.17,9.133333,2.148565,0.4832,,20.61,,,29.4,716.3,21.97,22.2,20.8,20.5,33.25,-1.0,33.25,0.95958,43.6,110.03,87.352817,424.5,184.4,98.2,489.4,4400.0,4400.0,8.012727,5.924,931.956421,770.858704,1519.0,15.87,1.28,0.63,81.774,0.446,0.05,6.93,635.060181,-3.194903,0.0
2024-09-01 09:00:00,1.8,16.44,38.18,0.95,17.77,2.17,9.133333,2.148565,0.4832,,22.67,,,30.0,763.2,21.97,16.1,21.0,20.2,39.38,-1.0,39.38,0.95796,43.7,108.31,83.756123,413.1,139.8,96.2,437.9,4600.0,4600.0,6.966522,5.983,970.351929,777.383789,1519.0,15.87,1.28,0.63,81.774,0.446,0.05,6.93,651.22467,-2.08021,0.0
2024-09-01 10:00:00,1.72,17.67,37.19,0.91,15.98,2.31,10.273256,2.327284,0.447163,,22.67,,,29.4,759.9,21.97,20.7,19.7,19.7,35.6,-1.0,35.6,0.95094,44.5,109.71,84.838743,410.8,141.6,96.2,437.7,4500.0,4500.0,7.118667,5.903,969.391602,777.173767,1524.0,15.87,1.28,0.63,81.774,0.446,0.05,6.93,667.695068,-2.494761,0.0
2024-09-01 11:00:00,1.72,17.67,37.19,0.91,15.98,2.31,10.273256,2.327284,0.447163,,22.67,,,29.7,791.0,21.97,23.3,22.0,21.2,37.5,-1.0,37.5,0.95553,44.2,109.16,84.413428,410.8,130.4,95.9,436.3,4600.0,4600.0,6.941739,5.906,953.84906,753.391846,1524.0,15.87,1.28,0.63,81.774,0.446,0.05,6.93,662.959839,-2.660903,0.0
2024-09-01 12:00:00,1.72,17.67,37.19,0.91,15.98,2.31,10.273256,2.327284,0.447163,,22.67,,,29.4,734.7,22.63,21.1,21.4,22.4,32.6,-1.0,32.6,0.915435,49.3,108.5,83.90305,422.4,145.7,97.5,445.2,4600.0,4600.0,7.078696,5.932,952.396362,733.069397,1524.0,15.92,1.3,0.65,81.7,0.43,0.05,6.93,659.646362,-3.492429,0.0
2024-09-01 13:00:00,1.72,17.67,37.19,0.91,15.98,2.31,10.273256,2.327284,0.447163,,22.02,,,29.6,737.3,22.63,21.9,19.6,23.4,36.5,-1.0,36.5,0.82674,48.5,99.25,77.39515,426.1,151.6,97.7,437.3,4600.0,4600.0,6.978261,5.346,971.624084,736.64093,1524.0,15.03,1.44,0.84,82.142,0.548,0.05,6.93,649.427551,-2.764969,0.0
2024-09-01 14:00:00,1.7,17.53,37.01,0.91,15.89,2.33,10.311765,2.329138,0.446906,,22.02,,,29.6,737.3,21.97,21.7,22.7,23.6,34.5,-0.99,34.155,0.833625,48.7,99.56,77.636888,427.4,156.0,98.0,448.3,4600.0,4600.0,7.125652,5.393,974.245544,763.801147,1540.0,15.03,1.44,0.84,82.142,0.548,0.05,6.75,672.242554,-3.253068,0.0
2024-09-01 15:00:00,1.7,17.53,37.01,0.91,15.89,2.33,10.311765,2.329138,0.446906,,22.02,,,29.4,714.2,21.97,22.9,24.0,21.4,34.5,-0.99,34.155,0.829845,48.5,99.62,77.683676,427.2,153.0,97.9,447.2,4600.0,4600.0,7.11,5.385,1003.330261,737.242859,1540.0,15.03,1.44,0.84,82.142,0.548,0.05,6.75,690.937134,-3.281952,0.0
2024-09-01 16:00:00,1.7,17.53,37.01,0.91,15.89,2.33,10.311765,2.329138,0.446906,,22.02,,,29.6,687.6,,14.7,23.2,23.5,35.58,-1.0,35.58,0.86022,43.1,99.74,77.777252,416.4,147.7,96.1,428.7,4300.0,4300.0,7.322791,5.408,1007.340027,790.006958,1540.0,15.03,1.44,0.84,82.142,0.548,0.05,6.75,707.710632,1.229564,
2024-09-01 17:00:00,1.7,17.53,37.01,0.91,15.89,2.33,10.311765,2.329138,0.446906,,22.02,,,28.9,727.1,21.97,23.3,23.4,20.0,32.48,-0.99,32.1552,0.857925,38.5,101.18,78.900164,407.7,128.6,95.8,428.9,3900.0,3900.0,8.072308,5.573,995.390686,812.40033,1540.0,15.03,1.44,0.84,82.142,0.548,0.05,6.75,777.335022,-3.101682,0.0
2024-09-01 18:00:00,1.7,17.53,37.01,0.91,15.89,2.33,10.311765,2.329138,0.446906,,22.41,,,29.6,739.2,21.97,20.8,25.0,23.3,31.61,-0.99,31.2939,0.85995,35.5,101.17,78.497803,409.9,126.8,96.1,420.0,3600.0,3600.0,8.601667,5.488,940.928833,787.490173,1540.0,15.03,1.44,0.84,82.142,0.548,0.05,6.75,768.701904,-2.715214,0.0
2024-09-01 19:00:00,1.7,17.53,37.01,0.91,15.89,2.33,10.311765,2.329138,0.446906,,22.41,,,29.6,712.8,21.97,22.7,23.4,25.4,35.74,-0.99,35.3826,0.86535,40.9,97.57,75.704563,424.2,141.2,97.8,431.2,4000.0,4000.0,7.935,5.392,945.952271,756.118835,1510.0,15.03,1.44,0.84,82.142,0.548,0.05,6.52,759.022705,-3.011189,0.0
2024-09-01 20:00:00,1.7,17.53,37.01,0.91,15.89,2.33,10.311765,2.329138,0.446906,,22.41,,,29.7,691.5,21.97,21.5,22.6,21.5,36.91,-0.99,36.5409,0.85644,43.0,99.88,77.496892,434.7,145.6,98.0,447.7,4300.0,4300.0,7.614419,5.397,952.179626,753.395691,1510.0,15.03,1.44,0.84,82.142,0.548,0.05,6.52,695.885803,-1.886502,0.0
2024-09-01 21:00:00,1.7,17.53,37.01,0.91,15.89,2.33,10.311765,2.329138,0.446906,,22.41,,,29.4,731.1,21.97,23.0,23.9,24.9,35.99,-1.0,35.99,0.859545,45.1,99.69,77.349471,424.5,152.0,98.0,440.8,4500.0,4500.0,7.184,5.397,973.221741,779.139343,1510.0,15.03,1.44,0.84,82.142,0.548,0.05,6.52,674.706543,-3.981305,0.0
2024-09-01 22:00:00,1.7,17.53,37.01,0.91,15.89,2.33,10.311765,2.329138,0.446906,,22.41,,,29.9,725.4,21.97,20.5,21.4,20.6,36.9,-0.99,36.531,0.853605,43.0,99.79,77.427061,429.3,148.5,98.1,445.5,4300.0,4300.0,7.585116,5.376,975.809998,794.42572,1510.0,15.03,1.44,0.84,82.142,0.548,0.05,6.52,699.315369,-3.094848,0.0
2024-09-01 23:00:00,1.7,17.53,37.01,0.91,15.89,2.33,10.311765,2.329138,0.446906,,21.7,,,29.3,732.2,21.97,22.6,22.4,24.1,34.21,-0.99,33.8679,0.85482,44.2,99.37,77.80671,426.1,151.3,98.0,450.6,4400.0,4400.0,7.480909,5.406,981.306458,803.171082,1542.0,15.03,1.44,0.84,82.142,0.548,0.04,6.51,723.593872,-3.552776,0.0
2024-09-02 00:00:00,1.7,17.53,37.01,0.91,15.89,2.33,10.311765,2.329138,0.446906,,21.7,,,29.0,716.7,21.97,22.6,23.0,22.3,34.9,-0.99,34.551,0.86292,40.3,99.79,78.13557,427.7,138.4,98.1,447.7,4100.0,4100.0,7.987317,5.394,953.071777,793.445923,1542.0,15.03,1.44,0.84,82.142,0.548,0.04,6.51,728.006104,-3.027054,0.0
2024-09-02 01:00:00,1.7,17.53,37.01,0.91,15.89,2.33,10.311765,2.329138,0.446906,,21.7,,,28.9,680.0,21.97,19.8,18.6,18.8,31.4,-1.0,31.4,0.8532,42.5,99.35,77.79105,542.1,152.9,111.0,459.6,3900.0,3900.0,8.778462,5.432,922.020264,750.832764,1542.0,15.03,1.44,0.84,82.142,0.548,0.04,6.51,725.128052,-3.798939,0.0
2024-09-02 02:00:00,1.7,17.12,37.71,0.83,15.7,2.16,10.070588,2.401911,0.432057,,21.7,,,29.2,657.6,21.97,17.9,22.5,23.4,33.3,-1.0,33.3,0.910305,45.1,102.39,80.17137,686.5,168.4,125.0,481.3,4000.0,4000.0,9.0945,5.69,954.074158,740.789185,1545.0,15.03,1.44,0.84,82.142,0.548,0.05,6.54,680.203979,-3.676204,0.0
2024-09-02 03:00:00,1.7,17.12,37.71,0.83,15.7,2.16,10.070588,2.401911,0.432057,,21.81,,,29.7,237.2,21.97,11.4,19.1,16.4,17.9,-0.96,17.184,0.91179,47.3,104.37,81.606903,694.2,183.1,125.0,498.2,4300.0,4300.0,8.695814,5.678,960.436707,748.315857,1545.0,15.03,1.44,0.84,82.142,0.548,0.05,6.54,654.062744,-3.292804,0.0
2024-09-02 04:00:00,1.7,17.12,37.71,0.83,15.7,2.16,10.070588,2.401911,0.432057,,21.81,,,29.1,694.6,21.97,14.1,17.4,17.6,33.8,-1.0,33.8,0.91125,46.9,104.36,81.599084,690.8,196.2,125.6,512.7,4400.0,4400.0,8.704091,5.689,972.870422,759.428467,1545.0,15.03,1.44,0.84,82.142,0.548,0.05,6.54,646.68512,-4.315114,0.0
2024-09-02 05:00:00,1.7,17.12,37.71,0.83,15.7,2.16,10.070588,2.401911,0.432057,,21.81,,,29.3,663.8,21.97,20.9,18.9,21.5,31.57,-0.99,31.2543,0.9099,47.0,104.48,81.692912,689.4,183.5,125.5,512.5,4500.0,4500.0,8.506667,5.678,961.444214,760.925842,1545.0,15.03,1.44,0.84,82.142,0.548,0.05,6.54,633.171082,-8.860829,0.0
2024-09-02 06:00:00,1.69,17.09,37.37,0.83,15.5,1.93,10.112426,2.410968,0.430636,,22.26,,,30.2,737.0,21.97,21.6,23.1,15.8,30.23,-1.0,30.23,0.907875,47.2,104.48,81.222752,705.3,189.6,125.5,514.1,4500.0,4500.0,8.528,5.694,955.374817,739.163696,1545.0,15.03,1.44,0.84,82.142,0.548,0.05,6.54,639.595398,-4.367896,0.0
2024-09-02 07:00:00,1.69,17.09,37.37,0.83,15.5,1.93,10.112426,2.410968,0.430636,,22.26,,,30.4,735.9,21.97,22.7,20.0,22.9,34.07,-1.0,34.07,0.898695,46.9,105.72,82.186728,663.4,206.4,121.5,514.2,4400.0,4400.0,8.668636,5.718,932.135071,719.493103,1545.0,15.03,1.44,0.84,82.142,0.548,0.05,6.54,637.327637,-3.718962,0.0
2024-09-02 08:00:00,1.69,17.09,37.37,0.83,15.5,1.93,10.112426,2.410968,0.430636,,22.26,,,29.8,702.0,21.97,21.7,22.6,19.7,33.13,-0.99,32.7987,0.901395,47.8,100.47,78.105378,574.9,230.7,113.4,542.3,4400.0,4400.0,8.941364,5.657,906.022583,666.323242,1527.0,15.03,1.44,0.84,82.142,0.548,0.04,6.95,628.92157,-3.724971,0.0
2024-09-02 09:00:00,1.69,17.09,37.37,0.83,15.5,1.93,10.112426,2.410968,0.430636,,20.51,,,29.2,740.0,21.97,11.6,17.2,10.9,38.46,-1.0,38.46,0.75303,53.4,92.85,73.806465,629.5,200.3,119.1,513.1,4700.0,4700.0,8.070638,4.936,986.038696,754.219177,1527.0,15.03,1.44,0.84,82.142,0.548,0.04,6.95,612.127197,-3.018512,0.0
2024-09-02 10:00:00,1.76,17.01,37.02,0.92,15.2,2.13,9.664773,2.435526,0.42834,,20.51,,,30.0,722.7,21.97,22.1,24.4,24.4,32.7,-0.99,32.373,0.75276,53.9,92.3,73.36927,692.9,229.9,125.3,540.9,4700.0,4700.0,8.504681,4.944,1014.030701,793.242554,1527.0,15.03,1.44,0.84,82.142,0.548,0.04,6.95,613.447205,-2.917472,0.0
2024-09-02 11:00:00,1.76,17.01,37.02,0.92,15.2,2.13,9.664773,2.435526,0.42834,,20.51,,,29.5,751.1,21.97,21.1,21.5,10.5,35.35,-1.0,35.35,0.850095,49.2,99.03,78.718947,691.0,230.1,125.0,542.1,4700.0,4700.0,8.51617,5.406,1004.614563,778.767822,1527.0,15.03,1.44,0.84,82.142,0.548,0.04,6.95,627.788574,-3.841439,0.0
2024-09-02 12:00:00,1.76,17.01,37.02,0.92,15.2,2.13,9.664773,2.435526,0.42834,,20.51,,,29.6,715.5,21.97,22.4,21.8,22.3,35.79,-1.0,35.79,0.862785,50.3,100.4,79.80796,689.7,228.8,125.4,541.2,4800.0,4800.0,8.3325,5.425,1000.012512,773.264221,1525.0,15.03,1.44,0.84,82.142,0.548,0.05,7.13,667.884521,-3.355757,0.0
2024-09-02 13:00:00,1.76,17.01,37.02,0.92,15.2,2.13,9.664773,2.435526,0.42834,,20.17,,,30.1,713.7,21.97,15.5,21.9,20.1,31.27,-1.0,31.27,0.8559,49.8,99.17,79.167411,710.6,225.6,127.0,542.5,4800.0,4800.0,8.36875,5.405,1009.128235,795.764832,1525.0,15.03,1.44,0.84,82.142,0.548,0.05,7.13,639.311951,-3.526537,0.0
2024-09-02 14:00:00,1.75,16.98,37.09,0.92,15.26,2.12,9.702857,2.430537,0.429149,,20.17,,,29.5,708.9,21.97,23.0,23.8,24.8,37.8,-0.99,37.422,0.884115,48.3,100.31,80.077473,711.1,230.2,126.8,540.1,4700.0,4700.0,8.513617,5.44,1004.40979,802.39032,1525.0,15.63,1.44,0.74,81.812,0.378,0.05,7.13,676.697021,-3.255965,0.0
2024-09-02 15:00:00,1.75,16.98,37.09,0.92,15.26,2.12,9.702857,2.430537,0.429149,,20.17,,,29.9,752.9,21.97,23.2,23.6,17.9,34.1,-0.99,33.759,0.88047,42.4,100.52,80.245116,473.9,142.5,103.0,431.3,4300.0,4300.0,7.455349,5.443,1007.102844,792.196228,1525.0,15.63,1.44,0.74,81.812,0.378,0.05,7.13,751.005798,-2.555353,0.0
2024-09-02 16:00:00,1.75,16.98,37.09,0.92,15.26,2.12,9.702857,2.430537,0.429149,,20.17,,,29.5,731.4,21.97,22.3,21.3,25.0,36.37,-1.0,36.37,0.8721,37.8,100.47,80.205201,412.5,141.5,95.6,454.8,3800.0,3800.0,8.690526,5.439,984.211487,750.152771,1529.0,15.63,1.44,0.74,81.812,0.378,0.05,6.96,721.677002,-2.224469,
2024-09-02 17:00:00,1.59,14.69,39.24,0.86,17.43,1.92,9.238994,2.251291,0.459844,,20.17,,,29.6,715.7,21.97,21.9,22.9,22.1,35.64,-1.0,35.64,0.874125,42.8,97.97,78.209451,404.6,148.4,94.9,452.5,4200.0,4200.0,7.82,5.477,997.987915,775.460022,1529.0,15.63,1.44,0.74,81.812,0.378,0.05,6.96,724.552734,-2.84746,0.0
2024-09-02 18:00:00,1.59,14.69,39.24,0.86,17.43,1.92,9.238994,2.251291,0.459844,,22.75,,,29.4,759.2,21.97,22.3,18.3,22.2,40.1,-1.0,40.1,0.87264,43.7,98.26,75.90585,455.8,166.3,101.0,471.9,4300.0,4300.0,7.993953,5.357,1007.68335,772.268555,1529.0,15.63,1.44,0.74,81.812,0.378,0.05,6.96,767.151672,-3.163114,0.0
2024-09-02 19:00:00,1.59,14.69,39.24,0.86,17.43,1.92,9.238994,2.251291,0.459844,,22.75,,,29.5,714.3,21.97,13.4,19.7,19.3,33.63,-1.0,33.63,0.88263,40.5,101.19,78.169275,454.9,163.0,101.2,469.4,4100.0,4100.0,8.350244,5.411,982.393433,795.050232,1529.0,15.63,1.44,0.74,81.812,0.378,0.05,6.96,718.994873,-2.895555,0.0
2024-09-02 20:00:00,1.59,14.69,39.24,0.86,17.43,1.92,9.238994,2.251291,0.459844,,22.75,,,29.5,734.6,21.97,22.4,25.3,23.3,33.18,-0.99,32.8482,0.879255,39.7,100.53,77.659425,359.1,131.9,89.2,409.0,4000.0,4000.0,7.473,5.415,970.342285,768.339844,1545.0,15.63,1.44,0.74,81.812,0.378,0.05,6.85,707.615112,-3.469454,0.0
2024-09-02 21:00:00,1.6,14.78,39.51,0.86,17.56,1.93,9.2375,2.25,0.459992,,22.75,,,29.4,688.8,21.97,21.7,24.5,24.7,38.2,-0.99,37.818,0.91881,39.5,103.57,80.007825,473.9,171.6,103.0,480.0,4100.0,4100.0,8.531707,5.641,965.471619,762.224121,1545.0,15.63,1.44,0.74,81.812,0.378,0.05,6.85,693.410706,-4.243807,0.0
2024-09-02 22:00:00,1.6,14.78,39.51,0.86,17.56,1.93,9.2375,2.25,0.459992,,22.91,,,29.4,760.7,21.97,22.5,22.1,20.6,34.16,-1.0,34.16,0.922725,41.9,104.77,80.767193,470.0,169.2,102.6,478.4,4400.0,4400.0,7.922727,5.664,994.185425,722.191284,1545.0,15.63,1.44,0.74,81.812,0.378,0.05,6.85,659.551697,-2.620984,0.0
2024-09-02 23:00:00,1.6,14.78,39.51,0.86,17.56,1.93,9.2375,2.25,0.459992,,22.91,,,29.4,735.8,21.97,20.5,18.4,21.3,33.15,-1.0,33.15,0.911655,46.1,104.1,80.25069,521.6,180.4,107.3,489.4,4800.0,4800.0,7.45875,5.636,1000.781677,781.402161,1545.0,15.63,1.44,0.74,81.812,0.378,0.05,6.85,656.617676,-3.42715,0.0
2024-09-03 00:00:00,1.6,14.78,39.51,0.86,17.56,1.93,9.2375,2.25,0.459992,,22.91,,,29.4,637.7,21.97,21.0,26.9,23.3,33.0,-0.99,32.67,0.89694,45.2,104.24,80.358616,477.5,166.7,103.2,481.1,4600.0,4600.0,7.621304,5.675,1002.259949,767.371887,1557.0,15.65,1.55,0.74,81.601,0.459,0.05,5.96,670.726563,-3.522766,0.0
2024-09-03 01:00:00,1.6,14.78,39.51,0.86,17.56,1.93,9.2375,2.25,0.459992,,22.91,,,29.4,662.1,21.97,21.9,27.0,22.9,33.1,-0.99,32.769,0.902205,49.8,104.5,80.55905,601.4,174.4,116.0,491.1,4500.0,4500.0,8.094667,5.697,1002.370544,799.606628,1557.0,15.65,1.55,0.74,81.601,0.459,0.05,5.96,688.0849,-2.622275,0.0
2024-09-03 02:00:00,1.68,16.55,38.68,0.74,15.86,2.14,9.85119,2.43884,0.423696,,24.18,,,30.0,673.8,21.97,21.0,22.0,22.8,37.5,-1.0,37.5,0.902745,43.8,105.2,79.76264,652.6,169.3,120.8,496.4,4300.0,4300.0,8.612093,5.674,999.609558,809.141541,1557.0,15.65,1.55,0.74,81.601,0.459,0.05,5.96,716.027344,-2.355177,0.0
2024-09-03 03:00:00,1.68,16.55,38.68,0.74,15.86,2.14,9.85119,2.43884,0.423696,,24.18,,,29.7,136.1,21.97,3.7,4.3,3.2,23.5,,0.0,0.90153,43.5,104.8,79.45936,478.8,177.9,103.7,497.7,4000.0,4000.0,9.021,5.675,958.819946,785.13739,1557.0,15.65,1.55,0.74,81.601,0.459,0.05,5.96,741.078308,-4.329976,0.0
2024-09-03 04:00:00,1.68,16.55,38.68,0.74,15.86,2.14,9.85119,2.43884,0.423696,,24.18,,,29.7,671.3,21.97,21.3,21.3,23.2,33.6,-0.99,33.264,0.90477,45.2,104.39,79.148498,495.2,178.6,105.8,500.4,4100.0,4100.0,8.87122,5.686,955.68634,761.993652,1549.0,15.65,1.55,0.74,81.601,0.459,0.05,5.96,685.32959,-4.121408,0.0
2024-09-03 05:00:00,1.68,16.55,38.68,0.74,15.86,2.14,9.85119,2.43884,0.423696,,24.18,,,29.3,663.2,21.97,20.4,21.5,21.6,30.1,-0.99,29.799,0.89478,45.1,104.38,79.140916,556.3,190.8,110.8,497.2,4100.0,4100.0,8.897561,5.676,961.46936,758.181213,1549.0,15.65,1.55,0.74,81.601,0.459,0.05,5.96,679.92041,-4.493212,0.0
2024-09-03 06:00:00,1.68,16.55,38.6,0.73,15.88,2.17,9.85119,2.43073,0.424907,,22.8,,,29.8,705.8,21.97,22.3,21.6,16.7,32.9,-0.99,32.571,0.895725,45.2,104.9,80.9828,541.3,191.8,110.3,501.0,4000.0,4000.0,9.1695,5.74,956.859497,756.348938,1549.0,15.65,1.55,0.74,81.601,0.459,0.05,5.96,679.541199,-3.678081,0.0
2024-09-03 07:00:00,1.68,16.55,38.6,0.73,15.88,2.17,9.85119,2.43073,0.424907,,22.8,,,29.5,694.5,21.97,21.5,23.8,16.6,31.0,-0.99,30.69,0.8964,44.9,100.49,77.57828,542.4,187.6,110.4,501.3,4100.0,4100.0,8.951707,0.0,961.571045,757.761169,1549.0,15.66,1.5,0.75,81.59,0.5,0.05,5.96,667.032043,-3.798106,0.0
2024-09-03 08:00:00,1.68,16.55,38.6,0.73,15.88,2.17,9.85119,2.43073,0.424907,,22.8,,,29.5,681.5,21.97,18.4,23.8,25.8,31.5,-0.99,31.185,0.901665,39.4,104.05,80.3266,569.8,180.2,112.5,493.3,4100.0,4100.0,8.865366,5.706,962.831726,770.605347,1546.0,15.66,1.5,0.75,81.59,0.5,0.04,5.83,666.274292,-3.968434,0.0
2024-09-03 09:00:00,1.68,16.55,38.6,0.73,15.88,2.17,9.85119,2.43073,0.424907,,21.45,,,29.5,715.2,21.97,23.1,23.2,21.1,36.2,-0.99,35.838,0.86535,46.1,103.6,81.3778,569.4,169.8,112.3,490.9,4100.0,4100.0,8.827317,5.343,950.268433,738.056213,1546.0,15.66,1.5,0.75,81.59,0.5,0.04,5.83,666.463745,-3.96024,0.0
2024-09-03 10:00:00,1.63,15.09,38.56,0.83,17.51,1.87,9.257669,2.20217,0.469472,,21.45,,,29.5,647.4,21.97,18.7,25.3,17.2,34.0,-0.99,33.66,0.872775,44.2,99.6,78.2358,479.1,184.2,103.8,492.4,4200.0,4200.0,8.517143,5.36,972.630127,779.466003,1546.0,15.66,1.5,0.75,81.59,0.5,0.04,5.83,657.658691,-3.677633,0.0
2024-09-03 11:00:00,1.63,15.09,38.56,0.83,17.51,1.87,9.257669,2.20217,0.469472,,21.45,,,29.5,688.7,21.97,20.5,19.3,22.8,31.4,-1.0,31.4,0.853065,45.5,99.04,77.79592,466.4,180.7,101.9,495.1,4300.0,4300.0,8.330233,5.353,982.240784,764.575378,1546.0,15.31,1.45,0.9,81.88,0.46,0.04,5.83,644.794128,-3.427313,0.0
2024-09-03 12:00:00,1.63,15.09,38.56,0.83,17.51,1.87,9.257669,2.20217,0.469472,,21.45,,,29.5,499.7,22.12,14.2,16.3,24.3,30.7,-1.0,30.7,0.85698,47.5,99.23,77.945165,484.8,179.2,102.0,498.4,4400.0,4400.0,8.187273,5.331,972.329407,783.37854,1540.0,15.31,1.45,0.9,81.88,0.46,0.05,5.89,638.744934,-3.96426,0.0
2024-09-03 13:00:00,1.63,15.09,38.56,0.83,17.51,1.87,9.257669,2.20217,0.469472,,20.02,,,29.5,572.4,22.12,22.6,23.7,20.9,31.0,-0.99,30.69,0.85266,46.2,99.02,79.196196,488.9,181.2,103.9,496.2,4500.0,4500.0,8.001333,5.372,977.69574,767.253662,1540.0,15.31,1.45,0.9,81.88,0.46,0.05,5.89,634.210083,-4.318727,0.0
2024-09-03 14:00:00,1.65,14.91,39.51,0.87,17.88,1.83,9.036364,2.209732,0.468272,,20.02,,,29.6,406.7,22.12,16.8,21.3,16.8,22.0,-0.98,21.56,0.687285,58.2,94.7,75.74106,485.3,181.0,103.8,492.1,4600.0,4600.0,7.772609,4.272,990.143738,792.975159,1540.0,15.31,1.45,0.9,81.88,0.46,0.05,5.89,651.792236,-3.4309,0.0
2024-09-03 15:00:00,1.65,14.91,39.51,0.87,17.88,1.83,9.036364,2.209732,0.468272,,20.02,,,29.5,590.0,22.12,18.1,20.4,22.6,32.5,-0.99,32.175,0.69984,53.9,79.07,63.240186,402.6,160.6,94.0,465.2,4100.0,4100.0,8.183415,4.295,986.25769,796.137207,1540.0,15.31,1.45,0.9,81.88,0.46,0.05,5.89,666.369019,-3.676849,0.0
2024-09-03 16:00:00,1.65,14.91,39.51,0.87,17.88,1.83,9.036364,2.209732,0.468272,,20.02,,,29.6,616.2,22.83,23.2,22.1,24.9,32.6,-0.99,32.274,0.699165,47.6,75.71,60.552858,369.2,149.1,90.2,474.2,3900.0,3900.0,8.683077,4.161,958.064636,778.832642,1540.0,15.31,1.45,0.9,81.88,0.46,0.05,5.89,702.652344,-3.610063,0.0
2024-09-03 17:00:00,1.65,14.91,39.51,0.87,17.88,1.83,9.036364,2.209732,0.468272,,19.35,,,29.5,499.1,22.83,22.8,16.0,22.9,23.5,-0.99,23.265,0.700515,45.6,79.64,64.22966,383.6,119.9,89.9,405.6,3600.0,3600.0,8.258333,4.301,970.835022,795.359558,1545.0,15.31,1.45,0.9,81.88,0.46,0.05,5.68,688.179932,-2.683844,0.0
2024-09-03 18:00:00,1.69,16.35,38.57,0.88,16.92,1.98,9.674556,2.279551,0.45498,,19.35,,,29.5,305.6,22.83,15.8,23.6,18.8,28.1,-0.96,26.976,0.687555,42.8,78.29,63.140885,322.0,99.7,83.9,360.8,3400.0,3400.0,7.847647,4.28,973.682983,793.4599,1545.0,15.31,1.45,0.9,81.88,0.46,0.05,5.68,727.046509,-2.156026,0.0
2024-09-03 19:00:00,1.69,16.35,38.57,0.88,16.92,1.98,9.674556,2.279551,0.45498,,19.35,,,29.5,291.9,22.83,14.0,12.0,13.3,29.1,-1.0,29.1,0.699975,44.8,79.62,64.21353,315.4,86.4,84.1,362.5,3200.0,3200.0,8.37375,4.283,990.056091,759.792114,1545.0,15.45,1.66,0.82,81.643,0.427,0.05,5.68,723.018738,-2.543156,0.0
2024-09-03 20:00:00,1.69,16.35,38.57,0.88,16.92,1.98,9.674556,2.279551,0.45498,,19.35,,,29.5,658.7,22.83,24.1,20.5,27.4,31.71,-0.99,31.3929,0.69795,45.4,80.25,64.721625,320.2,89.7,84.2,367.0,3100.0,3100.0,8.732903,4.359,944.472656,748.037964,1545.0,15.45,1.66,0.82,81.643,0.427,0.05,5.68,689.796082,-2.177667,0.0
2024-09-03 21:00:00,1.69,16.35,38.57,0.88,16.92,1.98,9.674556,2.279551,0.45498,,22.34,,,29.5,662.6,22.83,20.2,20.3,24.2,32.6,-0.99,32.274,0.701865,47.5,80.9,62.82694,318.5,84.8,83.7,356.4,3200.0,3200.0,8.251875,4.357,925.321838,706.392883,1545.0,15.45,1.66,0.82,81.643,0.427,0.05,5.68,673.000671,-2.234078,0.0
2024-09-03 22:00:00,1.68,15.16,39.91,0.84,17.86,1.89,9.02381,2.234602,0.462541,,22.34,,,29.5,642.5,22.83,24.5,17.8,24.2,31.3,-0.99,30.987,0.695655,49.3,81.0,62.9046,368.8,111.4,91.5,397.9,3300.0,3300.0,8.898182,4.342,941.026794,724.318848,1548.0,15.45,1.66,0.82,81.643,0.427,0.04,5.24,651.035522,-3.04873,0.0
2024-09-03 23:00:00,1.68,15.16,39.91,0.84,17.86,1.89,9.02381,2.234602,0.462541,,22.34,,,29.5,616.8,22.83,20.4,20.1,23.0,32.6,-0.99,32.274,0.69714,50.4,80.99,62.896834,355.6,99.2,88.8,382.2,3500.0,3500.0,8.074286,4.359,984.580566,725.533997,1548.0,15.45,1.66,0.82,81.643,0.427,0.04,5.24,649.522095,-1.885063,0.0
2024-09-04 00:00:00,1.68,15.16,39.91,0.84,17.86,1.89,9.02381,2.234602,0.462541,,22.34,,,29.5,622.1,22.83,21.3,18.4,19.4,31.18,-0.99,30.8682,0.39582,79.7,40.23,31.242618,28.2,49.8,20.6,272.6,2700.0,2700.0,6.515556,2.165,807.309143,637.23407,1548.0,15.45,1.66,0.82,81.643,0.427,0.04,5.24,655.387512,-2.252473,0.78
2024-09-04 01:00:00,1.68,15.16,39.91,0.84,17.86,1.89,9.02381,2.234602,0.462541,,24.12,,,-0.1,0.3,22.83,0.0,0.0,0.0,23.51,-1.0,23.51,0.398115,74.2,41.25,31.3005,139.1,68.4,52.7,314.7,2600.0,2600.0,8.478462,2.151,906.958374,700.683899,1548.0,15.45,1.66,0.82,81.643,0.427,0.04,5.24,653.495117,-1.823228,0.78
2024-09-04 02:00:00,1.57,15.2,39.19,0.95,17.14,1.98,9.681529,2.286464,0.454671,,24.12,,,29.4,644.3,22.83,24.3,24.4,21.3,32.7,-0.99,32.373,0.432135,61.3,42.86,32.522168,131.3,71.7,50.9,309.0,2700.0,2700.0,7.997778,2.768,911.959412,698.315857,1558.0,15.45,1.66,0.82,81.643,0.427,0.05,5.75,666.937317,-1.764774,0.78
2024-09-04 03:00:00,1.57,15.2,39.19,0.95,17.14,1.98,9.681529,2.286464,0.454671,,24.12,,,29.5,0.3,22.83,0.0,0.0,0.0,19.81,-0.99,19.6119,0.619515,46.7,61.66,46.787608,223.5,78.2,70.4,313.3,2800.0,2800.0,8.222143,3.774,893.164246,695.666321,1558.0,15.31,1.69,1.08,81.427,0.493,0.05,5.75,722.156189,-2.487089,0.78
2024-09-04 04:00:00,1.57,15.2,39.19,0.95,17.14,1.98,9.681529,2.286464,0.454671,,24.12,,,29.4,662.3,22.83,22.1,24.6,22.9,33.49,-0.99,33.1551,0.68688,50.1,78.76,59.763088,273.0,92.1,77.9,359.3,3100.0,3100.0,8.461935,4.322,940.548523,687.62085,1558.0,15.31,1.69,1.08,81.427,0.493,0.05,5.75,692.839783,-3.388436,0.78
2024-09-04 05:00:00,1.57,15.2,39.19,0.95,17.14,1.98,9.681529,2.286464,0.454671,,24.26,,,29.5,662.3,22.83,21.7,23.3,23.2,28.96,-0.99,28.6704,0.780165,41.2,89.72,67.953928,361.4,115.8,90.3,411.8,3700.0,3700.0,8.142162,4.85,957.841309,687.801636,1558.0,15.31,1.69,1.08,81.427,0.493,0.05,5.75,666.937317,-3.479076,0.78
2024-09-04 06:00:00,1.63,15.22,39.11,0.88,17.6,1.82,9.337423,2.222159,0.466085,,24.26,,,29.5,668.0,22.83,20.7,16.4,20.1,28.32,-1.0,28.32,0.78111,42.0,90.29,68.385646,361.8,112.1,90.2,406.8,3800.0,3800.0,7.847368,4.864,963.436707,722.982788,1558.0,15.31,1.69,1.08,81.427,0.493,0.05,5.75,651.792236,-2.961505,0.78
2024-09-04 07:00:00,1.63,15.22,39.11,0.88,17.6,1.82,9.337423,2.222159,0.466085,,24.26,,,29.5,647.6,22.83,21.3,23.5,17.3,31.89,-0.99,31.5711,0.78786,44.4,89.92,68.105408,362.8,102.5,90.0,417.4,4000.0,4000.0,7.611,4.025,975.288208,738.665955,1558.0,15.31,1.69,1.08,81.427,0.493,0.05,5.75,631.471069,-3.159027,0.78
2024-09-04 08:00:00,1.63,15.22,39.11,0.88,17.6,1.82,9.337423,2.222159,0.466085,,24.26,,,29.5,621.9,22.12,25.4,21.8,19.6,26.0,-0.99,25.74,0.78489,50.4,90.06,68.211444,364.4,117.3,90.2,415.6,4000.0,4000.0,7.587,4.891,952.888672,739.363159,1558.0,15.28,1.59,1.12,81.53,0.48,0.05,5.75,626.278198,-2.972111,0.86
2024-09-04 09:00:00,1.63,15.22,39.11,0.88,17.6,1.82,9.337423,2.222159,0.466085,,21.04,,,29.6,625.8,22.12,23.6,22.5,18.0,32.9,-0.99,32.571,0.78678,50.4,88.92,70.211232,363.2,117.5,89.9,416.8,3800.0,3800.0,8.000526,4.906,966.266907,725.184265,1558.0,15.18,1.68,1.04,81.601,0.499,0.05,5.75,637.705505,-2.931424,0.86
2024-09-04 10:00:00,1.57,14.99,42.75,0.96,19.91,2.5,9.547771,2.147162,0.481771,,21.04,,,29.5,599.0,23.59,13.7,17.3,15.4,32.0,-1.0,32.0,0.781515,53.1,89.49,70.661304,380.4,146.0,92.3,451.0,4200.0,4200.0,7.761429,4.909,981.041931,724.452942,1558.0,15.18,1.68,1.04,81.601,0.499,0.05,5.75,632.415527,-3.168983,0.86
2024-09-04 11:00:00,1.57,14.99,42.75,0.96,19.91,2.5,9.547771,2.147162,0.481771,,21.04,,,29.5,641.0,23.59,21.6,22.7,21.7,28.3,-0.99,28.017,0.78003,56.3,90.27,71.277192,415.0,156.4,96.2,461.9,4200.0,4200.0,7.972857,4.165,997.282837,751.485107,1558.0,15.18,1.68,1.04,81.601,0.499,0.05,5.75,632.03772,-3.539463,0.86
2024-09-04 12:00:00,1.57,14.99,42.75,0.96,19.91,2.5,9.547771,2.147162,0.481771,,21.04,,,29.5,664.4,23.59,24.1,25.0,22.5,34.2,-0.99,33.858,0.79272,45.5,89.47,70.645512,394.4,142.0,94.0,453.2,4000.0,4000.0,8.208,4.919,1023.227234,804.490601,1558.0,15.18,1.68,1.04,81.601,0.499,0.05,5.75,647.252441,-3.043717,0.86
2024-09-04 13:00:00,1.57,14.99,42.75,0.96,19.91,2.5,9.547771,2.147162,0.481771,,19.55,,,29.5,636.5,23.59,24.3,23.8,27.5,32.9,-0.99,32.571,0.792855,46.2,89.47,71.978615,360.2,122.5,89.7,434.8,3700.0,3700.0,8.505405,4.854,989.588928,797.380127,1558.0,15.18,1.68,1.04,81.601,0.499,0.05,5.75,665.421936,-2.777191,0.86
2024-09-04 14:00:00,1.59,15.53,42.35,0.97,18.5,2.7,9.767296,2.289189,0.453196,,19.55,,,29.5,661.8,23.59,21.7,18.4,25.4,31.9,-0.99,31.581,0.596565,50.9,75.23,60.522535,307.5,123.3,80.4,410.3,3400.0,3400.0,8.659412,3.905,974.48877,774.06427,1558.0,14.96,1.57,1.06,81.922,0.488,0.05,5.75,698.457642,-3.263115,0.86
2024-09-04 15:00:00,1.59,15.53,42.35,0.97,18.5,2.7,9.767296,2.289189,0.453196,,19.55,,,29.5,638.3,23.59,20.7,25.3,22.8,32.2,-0.99,31.878,0.623295,50.1,73.85,59.412325,299.1,124.6,80.2,409.5,3200.0,3200.0,9.181875,3.875,941.93219,736.362488,1558.0,14.96,1.57,1.06,81.922,0.488,0.05,5.75,753.032715,-2.752746,0.86
2024-09-04 16:00:00,1.59,15.53,42.35,0.97,18.5,2.7,9.767296,2.289189,0.453196,,19.55,,,29.5,638.1,23.59,20.4,21.2,23.4,33.36,-0.99,33.0264,0.62073,50.1,72.43,58.269935,295.5,126.7,80.6,411.3,3200.0,3200.0,9.223125,3.734,928.589417,724.461426,1558.0,14.96,1.57,1.06,81.922,0.488,0.05,5.75,712.870728,-3.018654,0.0
2024-09-04 17:00:00,1.59,15.53,42.35,0.97,18.5,2.7,9.767296,2.289189,0.453196,,22.99,,,29.5,666.3,23.59,23.5,19.4,22.3,33.07,-0.99,32.7393,0.579285,54.2,68.59,52.821159,376.7,129.0,91.7,412.6,3300.0,3300.0,9.169091,3.808,930.529846,729.35437,1558.0,14.96,1.57,1.06,81.922,0.488,0.05,5.75,699.696533,-2.807969,0.0
2024-09-04 18:00:00,1.55,18.07,39.78,0.77,16.72,3.03,11.658065,2.379187,0.434138,,22.99,,,29.5,665.6,23.59,23.5,23.2,23.5,35.8,-0.99,35.442,0.619785,56.7,69.89,53.822289,332.5,96.1,85.7,367.5,3600.0,3600.0,7.553333,3.812,957.810791,746.787109,1558.0,14.96,1.57,1.06,81.922,0.488,0.05,5.75,712.105896,-1.46184,0.0
2024-09-04 19:00:00,1.55,18.07,39.78,0.77,16.72,3.03,11.658065,2.379187,0.434138,,22.99,,,29.4,659.6,23.59,22.7,26.9,23.3,34.07,-0.99,33.7293,0.702945,44.8,71.02,54.692502,264.0,76.8,76.1,334.6,3100.0,3100.0,7.949032,4.342,968.252747,765.824951,1558.0,14.96,1.57,1.06,81.922,0.488,0.05,5.75,735.882935,-2.174941,0.0
2024-09-04 20:00:00,1.55,18.07,39.78,0.77,16.72,3.03,11.658065,2.379187,0.434138,,22.99,,,29.5,618.2,23.59,20.2,22.1,21.3,32.22,-0.99,31.8978,0.70173,46.8,79.75,61.415475,260.9,75.8,75.9,333.9,3100.0,3100.0,7.931613,4.343,952.491089,742.390503,1558.0,14.96,1.57,1.06,81.922,0.488,0.05,5.75,693.220459,-2.133908,0.0
2024-09-04 21:00:00,1.55,18.07,39.78,0.77,16.72,3.03,11.658065,2.379187,0.434138,,23.66,,,29.6,634.4,23.59,6.5,8.9,4.5,31.32,-1.0,31.32,0.80919,44.1,85.07,64.942438,361.5,100.5,89.9,390.2,3100.0,3100.0,9.292258,4.771,938.775879,741.398438,1558.0,14.96,1.57,1.06,81.922,0.488,0.05,5.75,682.196472,-2.79192,0.0
2024-09-04 22:00:00,1.64,15.97,41.72,0.94,18.28,2.64,9.737805,2.282276,0.454253,,23.66,,,29.4,570.0,23.59,18.2,24.2,18.2,26.5,-0.99,26.235,0.80973,45.7,91.76,70.049584,359.8,109.8,89.6,387.6,3500.0,3500.0,8.180571,4.922,975.184753,764.086365,1558.0,14.96,1.57,1.06,81.922,0.488,0.05,5.75,674.611755,-2.96734,0.0
2024-09-04 23:00:00,1.64,15.97,41.72,0.94,18.28,2.64,9.737805,2.282276,0.454253,,23.66,,,29.5,591.0,23.59,23.3,21.0,24.6,30.5,-0.99,30.195,0.8073,46.9,90.88,69.377792,360.5,105.9,89.8,393.0,3600.0,3600.0,8.046667,4.854,966.308716,760.037903,1558.0,14.79,1.59,1.08,82.059,0.481,0.05,5.75,676.791809,-3.475568,0.0
2024-09-05 00:00:00,1.64,15.97,41.72,0.94,18.28,2.64,9.737805,2.282276,0.454253,,23.66,,,29.61,637.8,23.59,22.8,23.9,23.3,29.61,-0.99,29.3139,0.80163,46.6,90.23,68.881582,369.2,101.8,89.7,388.7,3600.0,3600.0,7.973333,4.874,952.730835,728.647644,1558.0,14.79,1.59,1.08,82.059,0.481,0.05,5.75,686.754517,-3.100858,0.0
2024-09-05 01:00:00,1.64,15.97,41.72,0.94,18.28,2.64,9.737805,2.282276,0.454253,,26.04,,,29.5,588.3,22.12,20.5,24.6,25.1,28.29,-0.99,28.0071,0.81648,46.5,92.12,68.131952,334.2,118.7,86.4,410.9,3600.0,3600.0,8.288333,4.898,951.754883,738.248901,1558.0,14.79,1.59,1.08,82.059,0.481,0.05,5.75,667.410889,-2.735017,0.0
2024-09-05 02:00:00,1.71,19.63,38.57,0.68,16.49,3.01,11.479532,2.338993,0.440127,,26.04,,,29.4,611.1,22.12,20.2,24.3,24.1,28.31,-0.99,28.0269,0.81567,48.1,91.27,67.503292,332.4,110.9,86.1,422.9,3700.0,3700.0,8.254054,4.904,974.591248,751.552734,1558.0,14.39,1.82,1.15,82.235,0.405,0.05,5.75,653.400452,-2.864866,0.0
2024-09-05 03:00:00,1.71,19.63,38.57,0.68,16.49,3.01,11.479532,2.338993,0.440127,,26.04,,,29.5,641.0,22.12,23.2,22.3,22.7,33.56,-0.99,33.2244,0.79731,51.1,90.27,66.763692,373.5,124.5,90.1,423.0,3800.0,3800.0,8.101579,4.887,972.104004,742.53479,1558.0,14.39,1.82,1.15,82.235,0.405,0.05,5.75,660.97168,-2.949669,0.0
2024-09-05 04:00:00,1.71,19.63,38.57,0.68,16.49,3.01,11.479532,2.338993,0.440127,,26.04,,,29.5,619.1,22.12,22.8,25.9,22.1,31.99,-0.99,31.6701,0.81243,51.3,91.32,67.540272,413.9,142.5,95.9,436.4,4000.0,4000.0,7.9845,4.897,892.378235,695.359558,1558.0,14.39,1.82,1.15,82.235,0.405,0.05,5.75,660.592957,-3.332436,0.0
2024-09-05 05:00:00,1.71,19.63,38.57,0.68,16.49,3.01,11.479532,2.338993,0.440127,,24.64,,,29.5,620.3,22.12,20.5,15.2,21.9,35.26,-0.99,34.9074,0.80703,42.7,91.25,68.766,416.9,144.6,95.9,448.3,3900.0,3900.0,8.372308,4.892,989.018188,750.99823,1558.0,14.39,1.82,1.15,82.235,0.405,0.05,5.75,622.597351,-3.840412,0.0
2024-09-05 06:00:00,1.72,19.62,38.54,0.69,16.48,3.02,11.406977,2.338592,0.440396,,24.64,,,29.4,606.3,22.12,9.3,24.0,22.1,33.3,-0.99,32.967,0.788535,42.9,90.75,68.3892,412.1,149.0,95.9,440.3,3900.0,3900.0,8.249231,4.876,1006.235901,758.319763,1554.0,14.39,1.82,1.15,82.235,0.405,0.05,6.21,653.96814,-2.60665,0.0
2024-09-05 07:00:00,1.72,19.62,38.54,0.69,16.48,3.02,11.406977,2.338592,0.440396,,24.64,,,29.5,607.5,22.12,21.6,24.4,28.0,31.6,-0.99,31.284,0.7884,45.1,90.74,68.381664,412.2,146.3,96.0,443.0,4100.0,4100.0,7.887805,4.888,1017.300842,772.0448,1554.0,14.39,1.82,1.15,82.235,0.405,0.05,6.21,690.937134,-2.228448,0.0
2024-09-05 08:00:00,1.72,19.62,38.54,0.69,16.48,3.02,11.406977,2.338592,0.440396,,24.64,,,29.5,638.1,23.59,22.3,26.9,24.2,36.2,-0.99,35.838,0.778275,44.4,89.49,67.439664,4094.0,142.9,95.9,442.2,3900.0,3900.0,8.278462,6.137,984.750366,750.174622,1554.0,14.39,1.82,1.15,82.235,0.405,0.05,6.21,710.958862,-2.954059,0.0
2024-09-05 09:00:00,1.72,19.62,38.54,0.69,16.48,3.02,11.406977,2.338592,0.440396,,26.21,,,29.5,641.9,23.59,23.2,24.1,23.4,33.8,-0.99,33.462,0.78246,45.7,87.89,64.854031,438.4,143.2,99.4,445.5,3700.0,3700.0,8.836216,4.557,979.954529,802.525513,1554.0,14.39,1.82,1.15,82.235,0.405,0.05,6.21,697.79071,-3.750868,0.0
2024-09-05 10:00:00,1.46,18.02,38.53,0.76,15.91,3.18,12.342466,2.421747,0.427014,,26.21,,,29.5,639.6,23.59,21.9,24.7,23.4,26.8,-0.99,26.532,0.77247,42.2,88.19,65.075401,453.6,149.2,451.9,100.7,3600.0,3600.0,9.21,0.913,970.816528,770.458008,1554.0,14.39,1.82,1.15,82.235,0.405,0.05,6.21,740.500671,-3.742458,0.0
2024-09-05 11:00:00,1.46,18.02,38.53,0.76,15.91,3.18,12.342466,2.421747,0.427014,,26.21,,,29.4,633.0,23.59,15.8,24.5,24.9,3.7,-0.99,3.663,0.77382,41.7,89.12,65.761648,448.8,139.1,98.5,440.1,3400.0,3400.0,9.504706,4.718,958.003418,784.827271,1555.0,14.39,1.82,1.15,82.235,0.405,0.04,6.13,772.773743,-3.277877,0.0
2024-09-05 12:00:00,1.46,18.02,38.53,0.76,15.91,3.18,12.342466,2.421747,0.427014,,26.21,,,29.5,640.7,23.59,23.2,23.7,23.5,30.8,-0.99,30.492,0.780435,43.5,91.0,67.1489,479.3,147.4,102.5,453.2,3300.0,3300.0,10.103636,4.791,926.30365,715.858459,1555.0,14.39,1.82,1.15,82.235,0.405,0.04,6.13,711.723572,-4.00815,0.0
2024-09-05 13:00:00,1.46,18.02,38.53,0.76,15.91,3.18,12.342466,2.421747,0.427014,,26.64,,,29.5,617.0,23.59,21.4,23.9,22.5,32.7,-0.99,32.373,0.77733,48.4,91.23,66.926328,509.7,155.5,106.2,470.3,3700.0,3700.0,9.348649,4.713,955.384521,715.956238,1555.0,14.39,1.82,1.15,82.235,0.405,0.04,6.13,662.202454,-4.077743,0.0
2024-09-05 14:00:00,1.46,18.07,38.44,0.75,15.93,3.18,12.376712,2.413057,0.428348,,26.64,,,29.5,642.8,23.59,21.8,20.4,21.8,26.0,-0.99,25.74,0.781515,49.5,91.42,67.065712,512.7,177.4,107.5,480.9,4000.0,4000.0,8.826,4.783,971.385132,738.10553,1555.0,14.39,1.82,1.15,82.235,0.405,0.04,6.13,653.211243,-4.037127,0.0
2024-09-05 15:00:00,1.46,18.07,38.44,0.75,15.93,3.18,12.376712,2.413057,0.428348,,26.64,,,29.5,710.0,21.97,22.3,23.1,23.4,31.5,-0.99,31.185,0.866565,48.1,96.15,70.53564,642.7,185.6,120.3,499.3,4100.0,4100.0,9.067317,5.323,1008.804321,765.7547,1555.0,14.39,1.82,1.15,82.235,0.405,0.04,6.13,645.172241,-4.299863,0.0
2024-09-05 16:00:00,1.46,18.07,38.44,0.75,15.93,3.18,12.376712,2.413057,0.428348,,26.64,,,29.5,711.5,21.97,21.8,21.9,23.9,33.1,-0.99,32.769,0.873315,52.2,103.06,75.604816,705.0,183.2,125.6,504.9,4300.0,4300.0,8.797674,5.336,993.55249,755.392639,1537.0,14.39,1.82,1.15,82.235,0.405,0.04,6.31,690.366516,-4.027029,0.0
2024-09-05 17:00:00,1.46,18.07,38.44,0.75,15.93,3.18,12.376712,2.413057,0.428348,,25.59,,,30.0,258.0,21.97,8.3,7.2,5.5,34.2,-0.99,33.858,0.86319,52.5,101.74,75.704734,704.2,181.1,125.5,504.9,4400.0,4400.0,8.596364,4.928,994.685364,757.724731,1537.0,14.39,1.82,1.15,82.235,0.405,0.04,6.31,673.190186,-3.992653,0.0
2024-09-05 18:00:00,1.7,19.42,36.39,0.75,15.34,3.15,11.423529,2.372229,0.436266,,25.59,,,29.5,689.1,21.97,20.9,22.7,20.5,29.9,-0.99,29.601,0.871695,51.3,101.01,75.161541,709.7,179.5,125.8,504.0,4400.0,4400.0,8.588182,4.897,991.832703,772.961365,1537.0,14.39,1.82,1.15,82.235,0.405,0.04,6.31,661.634399,-3.775586,0.0
2024-09-05 19:00:00,1.7,19.42,36.39,0.75,15.34,3.15,11.423529,2.372229,0.436266,,25.59,,,29.5,690.9,21.97,21.6,22.0,20.5,32.9,-1.0,32.9,0.86373,50.1,101.21,75.310361,591.1,171.9,113.8,494.7,4300.0,4300.0,8.490698,4.804,1020.284729,819.223389,1537.0,14.39,1.82,1.15,82.235,0.405,0.04,6.31,657.09082,-3.291842,0.0
2024-09-05 20:00:00,1.7,19.42,36.39,0.75,15.34,3.15,11.423529,2.372229,0.436266,,25.59,,,29.5,692.7,21.97,22.3,23.1,19.5,33.9,-0.99,33.561,0.86994,50.1,101.97,75.875877,524.9,167.3,106.9,487.4,4000.0,4000.0,8.9145,4.868,1014.153687,819.448425,1542.0,14.39,1.82,1.15,82.235,0.405,0.04,6.49,668.452881,-3.118324,0.0
2024-09-05 21:00:00,1.7,19.42,36.39,0.75,15.34,3.15,11.423529,2.372229,0.436266,,25.06,,,29.5,714.3,21.97,22.2,23.3,20.7,34.4,-0.99,34.056,0.861975,50.2,101.9,76.36386,513.4,182.3,107.2,489.3,4000.0,4000.0,8.9475,4.883,981.034241,758.883911,1542.0,14.39,1.82,1.15,82.235,0.405,0.04,6.49,717.654419,-3.195374,0.0
2024-09-05 22:00:00,1.6,18.74,37.71,0.82,16.09,3.09,11.7125,2.343692,0.442209,,25.06,,,29.5,712.7,21.97,21.0,22.6,22.0,36.0,-1.0,36.0,0.863865,41.4,101.34,75.944196,508.4,178.2,106.7,493.6,4200.0,4200.0,8.575714,5.312,1000.332886,774.246033,1542.0,14.39,1.82,1.15,82.235,0.405,0.04,6.49,693.50592,-2.699404,0.0
2024-09-05 23:00:00,1.6,18.74,37.71,0.82,16.09,3.09,11.7125,2.343692,0.442209,,25.06,,,29.5,690.0,22.12,21.8,22.3,20.8,32.9,-0.99,32.571,0.866295,49.4,99.98,74.925012,505.1,179.9,106.9,491.1,4300.0,4300.0,8.344186,5.22,988.663452,773.007507,1542.0,14.39,1.82,1.15,82.235,0.405,0.04,6.49,693.03009,-3.283025,0.0
2024-09-06 00:00:00,1.6,18.74,37.71,0.82,16.09,3.09,11.7125,2.343692,0.442209,,25.06,,,29.5,664.4,22.12,21.5,24.8,21.4,32.3,-0.99,31.977,0.86157,49.1,99.99,74.932506,503.0,177.5,106.8,491.7,4200.0,4200.0,8.55,5.237,999.561768,776.676147,1548.0,14.39,1.82,1.15,82.235,0.405,0.04,6.46,676.412659,-3.645166,0.0
2024-09-06 01:00:00,1.6,18.74,37.71,0.82,16.09,3.09,11.7125,2.343692,0.442209,,29.16,,,29.5,701.9,22.12,8.4,20.7,19.21,35.53,-1.0,35.53,0.86454,48.1,102.13,72.348892,518.7,518.7,107.0,492.1,4200.0,4200.0,8.558571,4.982,1011.583618,819.80426,1548.0,14.39,1.82,1.15,82.235,0.405,0.04,6.46,680.583435,-4.186409,0.0
2024-09-06 02:00:00,1.66,18.66,37.97,0.8,15.49,3.06,11.240964,2.451259,0.423003,,29.16,,,29.5,711.2,22.12,18.2,20.6,22.1,34.2,-1.0,34.2,0.861705,49.5,102.06,72.299304,514.8,514.8,106.6,490.4,4200.0,4200.0,8.528571,4.95,1006.471436,799.651367,1548.0,14.39,1.82,1.15,82.235,0.405,0.04,6.46,705.323792,-2.673998,0.0
2024-09-06 03:00:00,1.66,18.66,37.97,0.8,15.49,3.06,11.240964,2.451259,0.423003,,29.16,,,29.5,689.4,22.12,20.0,22.7,20.6,34.0,-1.0,34.0,0.872235,42.3,101.98,72.242632,512.2,174.5,106.8,493.2,4200.0,4200.0,8.571429,4.96,1002.863892,828.489075,1548.0,14.39,1.82,1.15,82.235,0.405,0.04,6.46,708.856812,-3.916709,0.0
2024-09-06 04:00:00,1.66,18.66,37.97,0.8,15.49,3.06,11.240964,2.451259,0.423003,,29.16,,,29.6,669.9,22.12,19.6,16.6,20.4,32.6,-1.0,32.6,0.87372,44.7,102.99,72.958116,497.1,175.5,104.8,493.4,3800.0,3800.0,9.445263,4.967,970.113586,776.785706,1542.0,14.39,1.82,1.15,82.235,0.405,0.04,6.33,711.914734,-2.947025,0.0
2024-09-06 05:00:00,1.66,18.66,37.97,0.8,15.49,3.06,11.240964,2.451259,0.423003,,23.0,,,29.5,594.8,22.12,21.7,23.3,21.0,34.2,-0.99,33.858,0.86481,49.9,102.51,78.9327,492.3,172.7,104.8,491.3,3900.0,3900.0,9.170769,4.841,945.49054,747.013794,1542.0,14.39,1.82,1.15,82.235,0.405,0.04,6.33,678.97229,-3.564718,0.0
2024-09-06 06:00:00,1.68,19.03,38.75,0.68,14.72,3.09,11.327381,2.632473,0.392406,,23.0,,,29.5,691.1,21.2,18.8,20.5,18.8,37.61,-1.0,37.61,0.853605,48.3,98.54,75.8758,495.3,180.0,105.2,489.6,4100.0,4100.0,8.70439,5.326,1009.920776,788.149414,1542.0,14.39,1.82,1.15,82.235,0.405,0.04,6.33,652.832825,-3.001543,0.0
2024-09-06 07:00:00,1.68,19.03,38.75,0.68,14.72,3.09,11.327381,2.632473,0.392406,,23.0,,,-0.1,0.5,21.2,0.0,0.0,0.0,31.5,-1.0,31.5,0.849555,46.6,96.26,74.1202,479.7,167.0,103.1,464.9,4200.0,4200.0,8.114286,5.333,1047.341919,812.240051,1551.0,14.49,1.64,0.98,82.454,0.436,0.04,7.02,695.02887,-2.958927,0.0
2024-09-06 08:00:00,1.68,19.03,38.75,0.68,14.72,3.09,11.327381,2.632473,0.392406,,23.0,,,29.3,713.3,21.2,21.5,20.6,20.8,36.08,-0.99,35.7192,0.854955,48.6,100.41,77.3157,482.6,155.3,102.7,480.6,4200.0,4200.0,8.332857,5.245,1016.972168,771.301331,1551.0,14.49,1.64,0.98,82.454,0.436,0.04,7.02,716.888672,-1.962027,0.0
2024-09-06 09:00:00,1.68,19.03,38.75,0.68,14.72,3.09,11.327381,2.632473,0.392406,,25.23,,,29.9,0.3,21.2,0.0,0.0,0.0,19.2,-0.99,19.008,0.693225,46.8,89.12,66.635024,337.1,145.9,85.2,437.4,3700.0,3700.0,8.474595,3.846,986.850098,812.808044,1551.0,14.49,1.64,0.98,82.454,0.436,0.04,7.02,713.635864,-2.910133,0.0
2024-09-06 10:00:00,1.62,18.6,39.16,0.75,15.69,3.06,11.481481,2.495857,0.414344,,25.23,,,29.5,738.0,21.2,21.5,20.3,21.9,33.7,-1.0,33.7,0.68931,44.7,83.34,62.313318,345.8,130.4,86.7,438.2,3200.0,3200.0,9.841875,3.756,945.314758,784.443176,1551.0,14.49,1.64,0.98,82.454,0.436,0.04,7.02,756.89624,-3.79198,0.0
2024-09-06 11:00:00,1.62,18.6,39.16,0.75,15.69,3.06,11.481481,2.495857,0.414344,,25.23,,,29.5,692.1,21.2,21.0,16.8,21.6,30.7,-0.99,30.393,0.792855,45.7,87.48,65.408796,499.5,130.1,106.1,440.6,3200.0,3200.0,10.250625,4.21,944.844116,730.17157,1551.0,14.49,1.64,0.98,82.454,0.436,0.04,7.02,711.532349,-4.88726,0.0
2024-09-06 12:00:00,1.62,18.6,39.16,0.75,15.69,3.06,11.481481,2.495857,0.414344,,25.23,,,29.5,710.3,21.2,22.3,21.7,23.8,27.3,-1.0,27.3,0.791235,49.8,92.82,69.401514,666.6,230.7,122.4,561.8,3800.0,3800.0,10.803158,4.392,952.387939,746.306824,1550.0,14.49,1.64,0.98,82.454,0.436,0.05,7.2,682.006714,-4.116733,0.0
2024-09-06 13:00:00,1.62,18.6,39.16,0.75,15.69,3.06,11.481481,2.495857,0.414344,,26.35,,,29.4,520.5,21.56,22.3,21.1,23.4,29.6,-1.0,29.6,0.77841,51.5,93.09,68.560785,687.2,143.9,124.2,457.7,4000.0,4000.0,8.7285,4.312,1002.13269,775.800659,1550.0,14.49,1.64,0.98,82.454,0.436,0.05,7.2,666.369019,-3.489013,0.0
2024-09-06 14:00:00,1.71,20.27,37.23,0.73,13.96,3.34,11.853801,2.666905,0.388972,,26.35,,,29.6,389.1,21.56,9.7,7.5,11.1,24.6,-1.0,24.6,0.780435,49.7,92.68,68.25882,595.9,155.5,115.1,472.2,4000.0,4000.0,8.8095,4.535,1031.609863,822.245667,1550.0,14.49,1.64,0.98,82.454,0.436,0.05,7.2,680.962952,-1.845765,0.0
