Repository: DvEz373/antam-project

# Optimization of Fuel and Reductant Usage in Nickel Calcination Process with Machine Learning

## 📌 Project Overview
This project focuses on optimizing fuel and reductant consumption in the **nickel calcination process** at PT ANTAM Tbk's **Nickel Mining Business Unit Kolaka**. By implementing **machine learning-based systems**, the project aims to enhance efficiency, reduce costs, and improve environmental sustainability in the **Rotary Kiln Electric Furnace (RKEF) process**.

## 📌 Methodology
The study follows a **CRISP-DM (Cross Industry Standard Process for Data Mining)** approach:
1. **Business Understanding**  
   - Understanding operational challenges and optimization opportunities.

File: new-data/filtered_intersection_df_interpolated.csv (part 7 of 20)
time,ni_in,fe_in,cao_in,al2o3_in,s_m,bc,mc_kilnfeed,fc_coal,gcv_coal,current_pry,current_sec1,current_sec2,current_sec3,load,power_factor,realisasi_beban,rpm,kg_tco,charge_kiln,tdo,pry_p,sec_p,pry_v,sec_v,total_coal,total_fuel,a_f_ratio,reductor_consume,t_tic162,t_tic163,metal_temp,ni_met,c_met,si_met,fe_met,s_met,ni_slag,fe_slag,t_kalsin,pic_161,loi_kalsin
2024-09-05 01:00:00,1.64,15.97,0.94,2.64,2.282276,0.454253,26.04,44.56158878576345,6831.350569130691,22.120000000000005,20.500000000000004,24.60000000000001,25.10000000000001,28.29,-0.99,28.0071,0.81648,46.50000000000001,92.12,68.131952,334.2,118.70000000000002,86.40000000000003,410.90000000000003,3600.0,3600.0,8.288333000000002,4.898,951.754883,738.248901,1537.0,14.39,1.82,1.15,82.23500000000001,0.405,0.04,6.31,673.190186,-3.992653,2.9582283945787943e-31
2024-09-05 02:00:00,1.71,19.63,0.68,3.01,2.338993,0.440127,26.04,44.56082186679457,6831.113184547905,22.12,20.200000000000003,24.300000000000004,24.1,28.31,-0.9900000000000001,28.0269,0.81567,48.1,91.27000000000001,67.50329200000002,332.4,110.9,86.10000000000002,422.90000000000003,3700.0,3700.0,8.254054,4.904,974.591248,751.552734,1537.0,14.39,1.8200000000000005,1.1500000000000001,82.23500000000001,0.405,0.04,6.3100000000000005,661.634399,-3.775586,9.860761315262648e-32
2024-09-05 03:00:00,1.71,19.63,0.68,3.01,2.338993,0.440127,26.040000000000003,44.56004775137925,6830.873572447602,22.120000000000005,23.200000000000003,22.299999999999997,22.700000000000003,33.56,-0.99,33.2244,0.79731,51.10000000000001,90.27,66.76369200000002,373.50000000000006,124.5,90.1,423.0,3800.0,3800.0,8.101579000000001,4.887,972.104004,742.53479,1537.0,14.390000000000002,1.8200000000000003,1.1500000000000001,82.235,0.4050000000000001,0.04,6.3100000000000005,657.09082,-3.291842,9.244463733058732e-33
2024-09-05 04:00:00,1.71,19.63,0.68,3.01,2.338993,0.440127,26.039999999999996,44.55926645087732,6830.631736345989,22.120000000000005,22.8,25.9,22.1,31.99,-0.99,31.6701,0.81243,51.300000000000004,91.32,67.54027200000002,413.9,142.5,95.90000000000002,436.4,4000.0,4000.0,7.984499999999999,4.897,892.378235,695.359558,1542.0,14.39,1.8200000000000003,1.15,82.23500000000001,0.405,0.04000000000000001,6.49,668.452881,-3.118324,1.5407439555097887e-33
2024-09-05 09:00:00,1.72,19.62,0.69,3.02,2.338592,0.440396,26.210000000000004,44.555252569662,6829.389318885552,23.590000000000003,23.200000000000003,24.1,23.400000000000002,33.8,-0.9900000000000002,33.462,0.78246,45.70000000000001,87.89000000000001,64.854031,438.40000000000003,143.20000000000002,99.4,445.50000000000006,3700.0000000000005,3700.0000000000005,8.836216,4.557,979.954529,802.525513,1548.0,14.39,1.8200000000000003,1.15,82.23500000000001,0.405,0.04000000000000001,6.46,680.583435,-4.186409,0.0
2024-09-05 10:00:00,1.46,18.02,0.76,3.18,2.421747,0.427014,26.210000000000004,44.55442839719655,6829.1342126164445,23.590000000000003,21.900000000000002,24.700000000000003,23.400000000000002,26.8,-0.99,26.532,0.77247,42.20000000000002,88.19,65.07540100000001,453.60000000000014,149.20000000000002,451.90000000000003,100.70000000000002,3600.0000000000005,3600.0000000000005,9.21,0.913,970.816528,770.458008,1548.0000000000002,14.390000000000004,1.82,1.15,82.23500000000001,0.405,0.04000000000000001,6.460000000000001,705.323792,-2.673998,3.1554436208840472e-30
2024-09-05 12:00:00,1.46,18.02,0.76,3.18,2.421747,0.427014,26.210000000000008,44.552758746921874,6828.6174054308685,23.590000000000003,23.2,23.700000000000003,23.5,30.8,-0.99,30.492,0.780435,43.50000000000001,91.00000000000001,67.1489,479.30000000000007,147.40000000000003,102.5,453.20000000000005,3300.0,3300.0,10.103636000000002,4.791,926.30365,715.858459,1542.0,14.389999999999999,1.82,1.15,82.23500000000001,0.405,0.04000000000000001,6.33,711.914734,-2.947025,0.0
2024-09-05 13:00:00,1.46,18.02,0.76,3.18,2.421747,0.427014,26.64,44.55191329183224,6828.355711546812,23.590000000000003,21.4,23.900000000000002,22.500000000000004,32.7,-0.99,32.373,0.77733,48.4,91.23000000000002,66.926328,509.7000000000001,155.50000000000003,106.20000000000002,470.30000000000007,3700.0000000000005,3700.0000000000005,9.348649000000002,4.713,955.384521,715.956238,1542.0,14.390000000000002,1.8200000000000003,1.15,82.23500000000001,0.405,0.04000000000000001,6.33,678.97229,-3.564718,-2.0194839173657902e-28
2024-09-05 14:00:00,1.46,18.07,0.75,3.18,2.413057,0.428348,26.64,44.55106076525423,6828.091828823525,23.590000000000003,21.8,20.400000000000002,21.800000000000004,26.0,-0.9900000000000001,25.74,0.781515,49.50000000000001,91.42000000000002,67.065712,512.7000000000002,177.40000000000003,107.5,480.9,4000.0000000000005,4000.0000000000005,8.826000000000002,4.783,971.385132,738.10553,1542.0000000000002,14.39,1.8200000000000003,1.1500000000000001,82.23500000000001,0.405,0.04,6.33,652.832825,-3.001543,0.0
2024-09-05 15:00:00,1.46,18.07,0.75,3.18,2.413057,0.428348,26.640000000000008,44.5502011785476,6827.825760777214,21.97,22.300000000000004,23.100000000000005,23.4,31.5,-0.9900000000000001,31.185,0.866565,48.10000000000001,96.15000000000002,70.53564,642.7000000000002,185.6,120.3,499.30000000000007,4100.0,4100.0,9.067317,5.323,1008.804321,765.7547,1551.0000000000002,14.49,1.6400000000000001,0.98,82.45400000000001,0.43600000000000005,0.04000000000000001,7.02,695.02887,-2.958927,0.0
2024-09-05 16:00:00,1.46,18.07,0.75,3.18,2.413057,0.428348,26.640000000000008,44.54933454307221,6827.5575109240835,21.97,21.800000000000004,21.900000000000002,23.9,33.1,-0.99,32.769,0.873315,52.20000000000001,103.06000000000002,75.60481600000001,705.0,183.2,125.60000000000001,504.9000000000001,4300.000000000001,4300.000000000001,8.797674000000002,5.336,993.55249,755.392639,1551.0000000000002,14.490000000000002,1.6400000000000001,0.98,82.45400000000001,0.43600000000000005,0.04000000000000001,7.02,716.888672,-1.962027,1.2924697071141057e-26
2024-09-05 18:00:00,1.7,19.42,0.75,3.15,2.372229,0.436266,25.590000000000007,44.54758017125438,6827.014479862199,21.97,20.9,22.7,20.5,29.9,-0.99,29.601,0.871695,51.300000000000004,101.01000000000002,75.161541,709.7000000000002,179.5,125.80000000000001,504.0000000000001,4400.000000000001,4400.000000000001,8.588182,4.897,991.832703,772.961365,1551.0000000000002,14.490000000000002,1.6400000000000001,0.9800000000000002,82.45400000000001,0.43600000000000005,0.04000000000000001,7.02,756.89624,-3.79198,1.0339757656912846e-25
2024-09-05 19:00:00,1.7,19.42,0.75,3.15,2.372229,0.436266,25.590000000000003,44.54669245763158,6826.739705685859,21.970000000000002,21.6,22.0,20.5,32.9,-1.0,32.9,0.86373,50.1,101.21,75.31036100000001,591.1,171.90000000000003,113.80000000000001,494.70000000000005,4300.0,4300.0,8.490698000000002,4.804,1020.284729,819.223389,1551.0,14.490000000000002,1.6400000000000001,0.9800000000000002,82.45400000000001,0.436,0.04,7.02,711.532349,-4.88726,-4.1359030627651384e-25
2024-09-05 20:00:00,1.7,19.42,0.75,3.15,2.372229,0.436266,25.590000000000003,44.5457977406793,6826.462763767532,21.970000000000002,22.300000000000004,23.100000000000005,19.500000000000004,33.9,-0.9900000000000001,33.561,0.86994,50.10000000000001,101.97000000000001,75.875877,524.9000000000001,167.3,106.90000000000002,487.4,4000.0,4000.0,8.9145,4.868,1014.153687,819.448425,1550.0000000000002,14.49,1.6400000000000001,0.9800000000000001,82.45400000000001,0.436,0.05000000000000001,7.199999999999999,682.006714,-4.116733,0.0
2024-09-05 21:00:00,1.7,19.42,0.75,3.15,2.372229,0.436266,25.060000000000002,44.544896031757354,6826.183657623427,21.97,22.200000000000003,23.300000000000004,20.7,34.4,-0.9900000000000002,34.056,0.861975,50.20000000000001,101.9,76.36385999999999,513.4000000000001,182.30000000000004,107.20000000000002,489.3,4000.000000000001,4000.000000000001,8.9475,4.883,981.034241,758.883911,1550.0000000000002,14.490000000000002,1.64,0.98,82.454,0.436,0.05000000000000001,7.2,666.369019,-3.489013,-6.617444900424222e-24
2024-09-05 22:00:00,1.6,18.74,0.82,3.09,2.343692,0.442209,25.06,44.54398734222554,6825.902390769747,21.970000000000002,21.0,22.600000000000005,22.0,36.0,-1.0000000000000002,36.0,0.863865,41.4,101.34000000000002,75.944196,508.4,178.2,106.70000000000002,493.6,4200.0,4200.0,8.575714000000001,5.312,1000.332886,774.246033,1550.0000000000002,14.490000000000002,1.6400000000000001,0.9800000000000001,82.454,0.43600000000000005,0.05000000000000001,7.200000000000001,680.962952,-1.845765,2.6469779601696886e-23
2024-09-05 23:00:00,1.6,18.74,0.82,3.09,2.343692,0.442209,25.060000000000002,44.543071683443706,6825.618966722704,22.120000000000005,21.8,22.300000000000004,20.800000000000004,32.9,-0.99,32.571,0.866295,49.4,99.98,74.92501200000001,505.1,179.90000000000003,106.90000000000002,491.1,4300.0,4300.0,8.344186,5.22,988.663452,773.007507,1550.0,14.29,1.62,1.16,82.48,0.45000000000000007,0.05000000000000001,7.2,713.253296,-3.519979,-1.0587911840678754e-22
2024-09-06 00:00:00,1.6,18.74,0.82,3.09,2.343692,0.442209,25.060000000000002,44.54214906677168,6825.333388998503,22.120000000000005,21.500000000000004,24.8,21.400000000000002,32.3,-0.99,31.977,0.86157,49.10000000000001,99.99,74.93250600000002,503.00000000000006,177.5,106.79999999999998,491.7,4200.000000000001,4200.000000000001,8.550000000000002,5.237,999.561768,776.676147,1550.0,14.29,1.62,1.1600000000000001,82.48,0.45000000000000007,0.05,7.200000000000001,693.791382,-4.519944,4.235164736271502e-22
2024-09-06 02:00:00,1.66,18.66,0.8,3.06,2.451259,0.423003,29.16,44.54028300519624,6824.755786583459,22.120000000000005,18.200000000000003,20.600000000000005,22.100000000000005,34.2,-1.0,34.2,0.861705,49.50000000000001,102.06000000000002,72.29930400000002,514.8,514.8000000000001,106.6,490.40000000000003,4200.0,4200.0,8.528571,4.95,1006.471436,799.651367,1546.9999999999998,14.290000000000001,1.6200000000000003,1.16,82.48000000000002,0.45000000000000007,0.04000000000000001,6.970000000000001,635.9104,-3.30666,0.0
2024-09-06 03:00:00,1.66,18.66,0.8,3.06,2.451259,0.423003,29.160000000000004,44.5393395830125,6824.463768925033,22.120000000000005,20.000000000000004,22.7,20.6,34.0,-1.0000000000000002,34.0,0.872235,42.3,101.98000000000002,72.24263200000001,512.2,174.5,106.80000000000001,493.20000000000005,4200.0,4200.0,8.571429000000002,4.96,1002.863892,828.489075,1547.0,14.29,1.62,1.16,82.48000000000002,0.45000000000000007,0.04000000000000001,6.970000000000001,623.824158,-3.352933,-1.3552527156068805e-20
2024-09-06 05:00:00,1.66,18.66,0.8,3.06,2.451259,0.423003,23.000000000000004,44.53743201265207,6823.873318287406,22.120000000000005,21.700000000000003,23.3,21.000000000000004,34.2,-0.99,33.858,0.86481,49.89999999999999,102.51,78.93270000000001,492.30000000000007,172.7,104.80000000000001,491.30000000000007,3900.0,3900.0,9.170769000000002,4.841,945.49054,747.013794,1547.0000000000002,14.290000000000003,1.6200000000000003,1.1600000000000001,82.48,0.45,0.04000000000000001,6.970000000000001,638.461426,-3.111381,-2.168404344971009e-19
2024-09-06 06:00:00,1.68,19.03,0.68,3.09,2.632473,0.392406,23.0,44.536467887195016,6823.574892340622,21.2,18.800000000000004,20.500000000000004,18.8,37.61,-1.0,37.61,0.853605,48.3,98.54000000000002,75.8758,495.30000000000007,180.00000000000003,105.20000000000002,489.6,4100.000000000001,4100.000000000001,8.70439,5.326,1009.920776,788.149414,1542.0000000000002,14.29,1.62,1.1600000000000001,82.48000000000002,0.45000000000000007,0.04000000000000001,7.350000000000001,687.229614,-3.5764,0.0
2024-09-06 08:00:00,1.68,19.03,0.68,3.09,2.632473,0.392406,23.000000000000004,44.53451901252634,6822.971656772149,21.200000000000003,21.500000000000004,20.600000000000005,20.800000000000004,36.08,-0.9900000000000001,35.7192,0.854955,48.6,100.41,77.3157,482.6000000000001,155.30000000000004,102.7,480.6,4200.000000000001,4200.000000000001,8.332857,5.245,1016.972168,771.301331,1542.0000000000002,14.449999999999998,1.72,1.02,82.406,0.4040000000000001,0.039999999999999994,7.35,740.982056,-2.994688,0.1
2024-09-06 10:00:00,1.62,18.6,0.75,3.06,2.495857,0.414344,25.23,44.5325427152504,6822.359933078522,21.200000000000006,21.5,20.3,21.9,33.7,-1.0,33.7,0.68931,44.70000000000001,83.34000000000002,62.313318,345.80000000000007,130.40000000000003,86.70000000000002,438.20000000000005,3200.0,3200.0,9.841875000000002,3.756,945.314758,784.443176,1542.0000000000002,14.45,1.7200000000000002,1.02,82.40600000000002,0.404,0.04,7.3500000000000005,707.997131,-2.927723,0.1
2024-09-06 12:00:00,1.62,18.6,0.75,3.06,2.495857,0.414344,25.230000000000004,44.53053908624572,6821.739749389398,21.200000000000003,22.300000000000004,21.7,23.800000000000004,27.3,-1.0,27.3,0.791235,49.8,92.82,69.401514,666.6,230.70000000000002,122.40000000000002,561.8,3800.0000000000005,3800.0000000000005,10.803158000000002,4.392,952.387939,746.306824,1546.0000000000002,14.430000000000001,1.73,1.0700000000000003,82.364,0.40600000000000014,0.05,7.72,621.464966,-2.087306,0.1
2024-09-06 13:00:00,1.62,18.6,0.75,3.06,2.495857,0.414344,26.350000000000005,44.52952705074467,6821.426493837047,21.560000000000002,22.3,21.10000000000001,23.400000000000002,29.6,-1.0,29.6,0.77841,51.50000000000001,93.09000000000002,68.560785,687.2000000000002,143.90000000000003,124.20000000000002,457.7,4000.0000000000005,4000.0000000000005,8.7285,4.312,1002.13269,775.800659,1546.0,14.29,1.5300000000000002,1.05,82.63200000000002,0.498,0.05000000000000001,7.720000000000001,603.362,-3.763067,0.10000000000000002
2024-09-06 15:00:00,1.71,20.27,0.73,3.34,2.666905,0.388972,26.35,44.52748259454421,6820.793672897796,21.560000000000002,21.600000000000005,22.3,19.7,29.3,-0.9900000000000002,29.007,0.782325,44.900000000000006,92.21000000000001,67.91266500000002,560.6,158.00000000000003,112.10000000000001,477.00000000000006,3600.0,3600.0,9.818333,4.648,958.642761,780.572266,1544.0000000000002,14.290000000000001,1.5300000000000002,1.0500000000000003,82.632,0.498,0.04000000000000001,7.570000000000002,626.939026,-3.24338,0.1
2024-09-06 17:00:00,1.71,20.27,0.73,3.34,2.666905,0.388972,24.25,44.52541103381149,6820.152462287206,21.970000000000002,20.000000000000004,18.9,20.1,33.1,-1.0,33.1,0.78084,53.20000000000001,90.60000000000001,68.6295,555.3,158.3,111.60000000000001,478.80000000000007,3800.0,3800.0,9.322105,4.4,907.587646,700.26416,1544.0,14.29,1.5300000000000002,1.05,82.632,0.498,0.04000000000000001,7.570000000000002,672.621643,-3.170072,0.6300000000000001
2024-09-07 02:00:00,1.61,18.64,0.66,2.9,2.328767,0.442017,23.900000000000002,44.5157560286084,6817.163946583217,21.560000000000002,23.200000000000003,22.300000000000004,21.800000000000004,35.7,-0.99,35.343,0.708075,49.900000000000006,81.47,61.99867000000001,355.8,101.40000000000002,89.50000000000001,374.8,3000.0000000000005,3000.0000000000005,9.286000000000001,3.934,892.488953,697.568115,1532.0000000000005,14.310000000000002,1.65,1.08,82.459,0.5010000000000001,0.04000000000000001,7.470000000000001,666.937317,-9.949662,0.5967977606424192
2024-09-07 03:00:00,1.61,18.64,0.66,2.9,2.328767,0.442017,25.380000000000003,44.514649842912995,6816.821548702247,21.56,22.600000000000005,22.800000000000004,21.0,33.42,-0.9900000000000001,33.0858,0.80325,53.400000000000006,92.63000000000001,69.12050600000002,442.4000000000001,119.6,100.3,424.1000000000001,3600.0000000000005,3600.0000000000005,8.740000000000002,4.49,894.701904,686.398438,1532.0,14.310000000000002,1.65,1.08,82.45900000000002,0.5010000000000001,0.040000000000000015,7.470000000000002,345.190338,-11.038602,0.5751551934621324
2024-09-07 04:00:00,1.61,18.64,0.66,2.9,2.328767,0.442017,25.380000000000003,44.51353701740235,6816.477095597931,21.56,22.600000000000005,23.700000000000003,20.3,23.6,-0.9900000000000001,23.364,0.814455,49.5,92.23000000000003,68.822026,504.10000000000014,193.5,104.30000000000001,513.4000000000001,3800.0000000000005,3800.0000000000005,9.753158000000003,4.493,893.013367,649.281738,1532.0,14.310000000000002,1.65,1.08,82.45900000000002,0.5010000000000001,0.040000000000000015,7.470000000000001,290.143433,-11.513109,0.5491869408059524
2024-09-07 05:00:00,1.61,18.64,0.66,2.9,2.328767,0.442017,25.380000000000003,44.51241756343631,6816.13059078648,21.559999999999995,22.300000000000004,23.500000000000004,20.299999999999997,32.0,-0.99,31.68,0.75951,47.800000000000004,92.99000000000001,69.389138,538.9,209.40000000000003,110.10000000000001,514.8000000000001,4000.000000000001,4000.000000000001,9.3735,4.394,950.049805,706.343201,1532.0000000000002,14.310000000000002,1.6500000000000001,1.08,82.45900000000002,0.501,0.04000000000000001,7.470000000000001,252.01622,-14.626143,0.5194701376066714
2024-09-07 10:00:00,1.67,18.86,0.89,2.9,2.419948,0.430469,23.080000000000002,44.50672126436872,6814.367414189437,21.560000000000002,20.9,20.300000000000004,21.900000000000002,30.02,-0.99,29.7198,0.874125,48.100000000000016,92.63,71.250996,449.2,159.20000000000002,98.30000000000001,463.50000000000006,4200.0,4200.0,8.025714,5.028,1030.170044,806.203308,1535.0000000000002,14.250000000000002,1.49,1.0500000000000003,82.701,0.509,0.05,7.98,145.093445,-16.211954,0.3348575861114752
2024-09-07 12:00:00,1.67,18.86,0.89,2.9,2.419948,0.430469,23.080000000000002,44.504396743147566,6813.647904667929,21.560000000000002,19.900000000000002,20.1,22.000000000000004,32.81,-0.9900000000000001,32.4819,0.85104,45.2,102.5,78.84300000000002,461.6,164.80000000000004,102.00000000000001,476.6,3900.0000000000005,3900.0000000000005,8.901538000000002,5.233,1003.279968,771.153381,1530.0,14.310000000000002,1.5700000000000003,1.0500000000000003,82.60200000000002,0.4680000000000001,0.05,7.84,122.066956,-15.807814,0.25497243435941375
2024-09-07 14:00:00,1.65,18.81,0.88,2.83,2.436085,0.427673,22.490000000000002,44.50204607161905,6812.9203008365175,21.97,20.9,22.100000000000005,21.500000000000004,32.97,-1.0000000000000002,32.97,0.851985,48.4,102.65000000000002,79.56401500000001,428.2,170.6,97.80000000000001,477.9,4000.0,4000.0,8.6355,5.407,998.291016,741.651428,1530.0,14.31,1.5700000000000003,1.0500000000000003,82.60200000000002,0.4680000000000001,0.05,7.84,106.66227,-17.762028,0.1785613982842959
2024-09-08 19:00:00,1.6,18.17,0.81,2.89,2.383018,0.434467,24.150000000000002,44.46507886229957,6801.47783309416,20.480000000000004,21.1,19.9,21.300000000000004,24.8,-0.99,24.552,0.956205,47.5,109.62,83.14677000000002,695.0,95.0,126.20000000000002,384.4,4300.000000000001,4300.000000000001,7.124651,5.254,1003.316101,764.258118,1528.0000000000002,14.460000000000003,1.54,1.06,82.39900000000002,0.541,0.04,7.480000000000002,678.308655,-2.839204,-1.0097419586828951e-28
2024-09-09 07:00:00,1.7,14.14,0.93,2.1,1.936493,0.532655,19.420000000000005,44.44824463652964,6796.267131802669,20.480000000000004,19.900000000000002,19.200000000000003,20.0,25.43,-0.99,25.1757,0.904905,48.20000000000001,100.59,81.05542200000001,468.5000000000001,194.2,106.0,511.90000000000003,4500.000000000001,4500.000000000001,8.238667,5.304,921.681946,754.821411,1533.0000000000002,14.43,1.37,0.9400000000000001,82.644,0.6160000000000001,0.05,7.49,730.502014,-1.747956,0.0
2024-09-09 08:00:00,1.7,14.14,0.93,2.1,1.936493,0.532655,19.42,44.44680219446019,6795.82065241853,21.070000000000004,19.700000000000003,22.6,20.000000000000004,31.0,-0.9900000000000001,30.69,0.902475,48.70000000000001,104.61,84.294738,468.80000000000007,198.20000000000002,105.90000000000003,512.1000000000001,4500.000000000001,4500.000000000001,8.24,5.216,942.431274,746.024719,1533.0,14.43,1.3700000000000003,0.9400000000000001,82.64400000000002,0.6160000000000001,0.05000000000000001,7.49,768.895691,-2.447011,3.3881317890172014e-21
2024-09-09 09:00:00,1.7,14.14,0.93,2.1,1.936493,0.532655,20.33,44.445353714646004,6795.372304170048,21.070000000000004,21.5,22.000000000000004,22.600000000000005,30.04,-0.9900000000000002,29.7396,0.897345,46.800000000000004,104.53000000000002,83.279051,566.2,206.8,114.9,519.1,4600.0,4600.0,8.269565,5.082,952.896729,757.279175,1533.0,14.430000000000001,1.3700000000000003,0.9400000000000002,82.64400000000003,0.6160000000000001,0.05,7.490000000000002,701.889282,-3.633387,0.0
2024-09-09 10:00:00,1.62,16.68,2.38,2.79,2.229839,0.492379,20.33,44.44389920844692,6794.922090573433,21.070000000000004,21.5,21.000000000000004,25.200000000000003,30.4,-0.99,30.096,0.896805,45.60000000000001,105.84,84.32272800000001,650.8,197.3,123.00000000000001,510.70000000000005,4500.0,4500.0,8.449333000000001,4.992,986.019775,785.259644,1533.0,14.430000000000001,1.37,0.94,82.64400000000003,0.6160000000000001,0.05,7.490000000000002,658.510559,-3.981804,0.0
2024-09-09 13:00:00,1.62,16.68,2.38,2.79,2.229839,0.492379,18.990000000000002,44.43949964513845,6793.560292856863,21.07,21.000000000000007,22.200000000000006,22.200000000000003,28.15,-0.9800000000000002,27.587,0.898155,44.6,105.81000000000002,85.71668100000002,527.4000000000001,139.3,111.0,442.4000000000001,4200.0,4200.0,7.905713999999998,5.004,975.137573,763.99292,1535.0,14.980000000000004,1.3600000000000003,1.13,81.93000000000002,0.6000000000000001,0.05,7.490000000000001,687.324646,-2.203808,-1.734723475976807e-18
2024-09-09 14:00:00,1.6,16.17,2.36,2.84,2.222409,0.492456,18.99,44.438021146997926,6793.102653029789,21.970000000000002,21.700000000000003,22.700000000000003,22.6,37.23,-0.9900000000000002,36.8577,0.86427,47.300000000000004,98.10000000000001,79.47081000000001,574.2,135.1,114.9,444.90000000000003,4600.0,4600.0,7.3017389999999995,5.29,986.452454,762.164124,1535.0000000000002,14.98,1.3600000000000003,1.13,81.93000000000004,0.6,0.05,7.490000000000001,723.306335,-2.257655,6.938893903907228e-18
2024-09-09 15:00:00,1.6,16.17,2.36,2.84,2.222409,0.492456,18.990000000000002,44.43653667927163,6792.64316543562,21.97,23.100000000000005,21.900000000000002,23.400000000000002,37.9,-0.9900000000000002,37.521,0.859815,47.300000000000004,103.23000000000002,83.62662300000001,569.8,135.4,115.1,446.80000000000007,4700.0,4700.0,7.173191,5.213,1012.031372,771.502441,1538.0,14.98,1.36,1.13,81.93,0.6,0.06,7.59,712.297119,-2.264792,-2.7755575615628914e-17
2024-09-09 17:00:00,1.6,16.17,2.36,2.84,2.222409,0.492456,23.950000000000003,44.433549880500884,6791.718661010823,21.97,23.000000000000004,23.2,22.200000000000003,36.57,-0.99,36.2043,0.860355,50.400000000000006,95.46,72.59733,565.1,138.40000000000003,114.80000000000001,452.0000000000001,4800.000000000001,4800.000000000001,7.085000000000001,4.901,1043.585083,787.566589,1538.0000000000005,14.98,1.3600000000000003,1.1300000000000001,81.93,0.6000000000000001,0.06,7.590000000000001,717.175842,-3.302117,0.8000000000000002
2024-09-09 18:00:00,1.62,16.43,0.92,2.64,2.28498,0.454065,23.950000000000003,44.432047572176096,6791.2536512126135,21.970000000000002,23.0,22.7,23.4,36.3,-1.0,36.3,0.90315,50.20000000000001,101.72,77.35806,439.1,168.00000000000006,101.80000000000001,471.9,4700.0,4700.0,7.323830000000001,4.983,1039.439819,775.996826,1538.0,14.98,1.3600000000000003,1.1300000000000001,81.93000000000002,0.6000000000000001,0.060000000000000005,7.590000000000001,706.087524,-2.748755,0.8
2024-09-09 19:00:00,1.62,16.43,0.92,2.64,2.28498,0.454065,23.95,44.430539339704794,6790.786807712138,21.970000000000002,20.300000000000004,22.7,22.0,36.99,-0.9900000000000001,36.6201,0.89073,50.10000000000001,104.99,79.84489500000001,439.5,170.9,100.50000000000003,479.80000000000007,4800.0,4800.0,7.253750000000001,4.977,1057.029541,785.03302,1532.0,14.980000000000002,1.3600000000000003,1.1300000000000001,81.93,0.6,0.05,7.000000000000001,712.679565,-2.042751,0.8
2024-09-09 20:00:00,1.62,16.43,0.92,2.64,2.28498,0.454065,23.95,44.429025194446766,6790.318134025602,21.970000000000002,21.900000000000002,23.000000000000004,21.3,35.41,-0.9900000000000001,35.0559,0.99036,50.10000000000001,109.31,83.13025500000002,479.2,185.0,101.8,498.1000000000001,5000.000000000001,5000.000000000001,7.198800000000001,5.323,1033.564331,742.562561,1532.0,15.110000000000001,1.4600000000000002,1.04,81.891,0.499,0.05,7.000000000000001,702.843079,-2.552599,0.8
2024-09-09 21:00:00,1.62,16.43,0.92,2.64,2.28498,0.454065,23.300000000000004,44.42750514776189,6789.847633669221,21.97,21.3,19.500000000000004,21.6,37.12,-1.0,37.12,0.989685,48.6,109.77000000000001,84.19359000000001,471.90000000000003,181.4,102.30000000000001,497.3,5000.000000000001,5000.000000000001,7.195200000000001,5.317,1025.554443,735.5672,1532.0000000000002,15.110000000000001,1.4600000000000002,1.04,81.89100000000002,0.49900000000000005,0.05000000000000001,7.0,682.006714,-1.679379,0.8000000000000002
2024-09-09 22:00:00,1.65,16.96,1.02,2.69,2.324841,0.448283,23.300000000000004,44.425979211009945,6789.375310159195,21.97,21.100000000000005,21.3,21.3,34.59,-1.0,34.59,0.98469,44.7,109.92,84.30864,463.80000000000007,167.5,101.90000000000002,492.80000000000007,4700.0,4700.0,7.591915000000001,5.556,1016.575989,778.802795,1532.0,15.110000000000003,1.4600000000000002,1.04,81.89100000000002,0.499,0.05000000000000001,7.000000000000001,685.614502,-2.789001,0.8
2024-09-09 23:00:00,1.65,16.96,1.02,2.69,2.324841,0.448283,23.300000000000008,44.42444739555076,6788.901167011732,21.96999999999999,21.300000000000004,22.700000000000003,18.5,34.9,-1.0000000000000002,34.9,0.989685,41.800000000000004,109.39,83.90213000000001,477.0,164.60000000000002,101.6,478.70000000000005,4000.0000000000005,4000.0000000000005,8.704500000000001,5.323,975.191956,808.329529,1542.0,15.110000000000003,1.46,1.04,81.891,0.49900000000000005,0.05,7.160000000000002,692.078613,-6.643782,0.8
2024-09-10 01:00:00,1.65,16.96,1.02,2.69,2.324841,0.448283,22.56,44.42136617394996,6787.947435869336,21.97,21.600000000000005,19.9,21.4,37.32,-1.0000000000000002,37.32,0.985905,44.7,110.38,85.47827200000002,631.8000000000001,164.2,117.8,486.80000000000007,4000.0,4000.0,9.069000000000003,5.229,929.493347,736.539001,1542.0,15.110000000000001,1.4600000000000002,1.0400000000000003,81.89100000000002,0.49900000000000005,0.05000000000000001,7.160000000000001,715.54895,-4.514932,-3.469446951953614e-18
2024-09-10 02:00:00,1.66,12.96,0.91,1.95,1.964467,0.524313,22.56,44.419816790527996,6787.4678549068185,21.970000000000002,22.6,21.5,22.800000000000004,36.35,-1.0,36.35,0.987795,48.00000000000001,109.0,84.40960000000001,711.6000000000001,170.30000000000004,125.30000000000001,499.00000000000006,4300.0,4300.0,8.711163000000003,5.24,947.227905,798.578674,1542.0,15.11,1.46,1.04,81.89100000000002,0.499,0.05,7.16,704.464966,-4.211693,-3.469446951953614e-18
2024-09-10 04:00:00,1.66,12.96,0.91,1.95,1.964467,0.524313,22.560000000000002,44.41670053524002,6786.503279780172,21.970000000000002,21.900000000000002,21.0,23.4,37.9,-1.0,37.9,0.992385,49.1,110.34000000000002,85.447296,566.5,196.40000000000003,113.5,517.7,4500.000000000001,4500.000000000001,8.416000000000002,5.249,973.267822,805.137512,1541.0,15.300000000000004,1.4200000000000002,1.0800000000000003,81.71100000000001,0.489,0.05000000000000001,7.300000000000001,697.314453,-3.363751,1.7618285302889447e-19
2024-09-10 05:00:00,1.66,12.96,0.91,1.95,1.964467,0.524313,23.26,44.41513368609365,6786.01829264846,21.970000000000002,23.000000000000004,22.000000000000004,21.900000000000002,39.57,-1.0,39.57,0.98685,49.1,110.30000000000001,84.64422000000002,555.9000000000001,216.2,113.4,113.4,4600.0,4600.0,2.9582610000000003,5.271,982.187683,799.083862,1541.0000000000002,15.300000000000004,1.4200000000000002,1.08,81.71100000000001,0.48900000000000005,0.05000000000000001,7.300000000000001,686.184448,-3.177837,2.0328790734103208e-20
2024-09-10 06:00:00,1.67,12.99,0.92,1.94,1.96509,0.524244,23.260000000000005,44.4135610377588,6785.5315104927695,21.970000000000002,21.3,24.5,20.300000000000004,37.8,-0.9800000000000001,37.044,0.991305,46.60000000000001,108.34,83.140116,531.3,209.5,108.70000000000002,523.2,4400.000000000001,4400.000000000001,8.616818000000002,5.557,972.438293,811.294556,1541.0000000000005,15.300000000000004,1.4200000000000004,1.0800000000000003,81.71100000000001,0.489,0.05,7.300000000000001,687.134583,-2.587332,1.0164395367051604e-20
2024-09-10 07:00:00,1.67,12.99,0.92,1.94,1.96509,0.524244,23.260000000000005,44.411982601595255,6785.042936829303,21.970000000000006,22.700000000000003,20.0,23.200000000000003,35.18,-1.0000000000000002,35.18,0.994275,46.800000000000004,108.70000000000002,83.41638,523.6,208.20000000000002,109.00000000000003,525.9000000000001,4400.0,4400.0,8.657727,5.523,972.097351,831.204407,1545.0,15.3,1.42,1.0800000000000003,81.71100000000001,0.4890000000000001,0.05000000000000001,7.6000000000000005,696.457153,-2.829982,1.2705494208814505e-21
2024-09-10 08:00:00,1.67,12.99,0.92,1.94,1.96509,0.524244,23.26,44.410398388962875,6784.552575174271,21.970000000000002,23.000000000000004,21.900000000000002,21.2,36.3,-1.0,36.3,0.99036,44.900000000000006,108.16,83.001984,485.6000000000001,187.30000000000007,105.1,506.6000000000001,4300.0,4300.0,8.535349,5.553,959.615417,799.602661,1545.0000000000005,15.3,1.42,1.0800000000000003,81.71100000000001,0.48900000000000005,0.05,7.600000000000001,676.981445,-4.092241,1.1117307432712692e-21
2024-09-10 09:00:00,1.67,12.99,0.92,1.94,1.96509,0.524244,19.7,44.408808411221464,6784.0604290438805,21.970000000000006,22.4,24.9,22.5,35.7,-0.99,35.343,0.857115,39.900000000000006,101.9,81.82570000000003,499.3,151.2,105.30000000000001,475.20000000000005,3800.0,3800.0,9.165789,5.073,920.162476,770.621094,1545.0,15.37,1.45,1.2400000000000002,81.48400000000001,0.45600000000000007,0.05000000000000001,7.6,680.488586,-4.360906,2.3822801641527197e-22
2024-09-10 10:00:00,1.68,13.69,1.0,1.97,1.965741,0.525537,19.7,44.407212679730854,6783.566501954338,21.970000000000002,18.5,18.6,18.1,33.01,-1.0,33.01,0.85239,44.20000000000001,103.34,82.98202000000002,504.70000000000005,156.1,105.80000000000001,466.40000000000003,4100.0,4100.0,8.373659,4.728,942.351501,769.205811,1561.0000000000002,15.560000000000002,1.37,1.1900000000000002,81.40700000000001,0.473,0.05,8.41,697.028625,-1.781343,4.632211430296955e-23
2024-09-10 12:00:00,1.68,13.69,1.0,1.97,1.965741,0.525537,19.700000000000003,44.40400400094126,6782.573318962629,21.97,21.500000000000004,24.2,24.2,33.9,-0.99,33.561,0.870885,44.3,105.16,84.44348,502.3000000000001,211.2,105.79999999999998,530.1,4100.0,4100.0,9.305854000000002,4.957,966.252258,768.076416,1561.0,15.560000000000002,1.3700000000000003,1.1900000000000002,81.407,0.47300000000000003,0.05000000000000001,8.410000000000002,748.015442,-2.416863,6.617444900424222e-24
2024-09-10 13:00:00,1.68,13.69,1.0,1.97,1.965741,0.525537,19.89,44.402391076361944,6782.074070092879,21.97,23.0,23.500000000000004,23.5,35.3,-0.99,34.947,0.87183,43.7,105.6,84.59616000000001,508.6,136.7,105.9,440.9,4200.0,4200.0,7.811429,4.942,972.386963,753.775879,1561.0000000000002,15.56,1.37,1.19,81.407,0.473,0.05,8.410000000000002,710.289917,-1.834427,0.0
2024-09-10 14:00:00,1.65,13.74,0.94,1.97,1.979304,0.521184,19.89,44.4007724434727,6781.573054328807,21.970000000000002,22.60000000000001,22.0,22.000000000000004,36.3,-0.9900000000000001,35.937,0.87237,43.5,106.26000000000003,85.124886,511.60000000000014,154.60000000000002,106.30000000000003,450.70000000000005,4400.0,4400.0,7.595455,5.005,990.514954,767.792908,1561.0,15.560000000000002,1.3700000000000006,1.19,81.407,0.473,0.05000000000000001,8.41,695.695374,-2.524373,0.0
2024-09-10 17:00:00,1.72,17.14,0.91,2.61,2.301854,0.450793,23.340000000000003,44.395882408543606,6780.059440832744,21.970000000000002,22.000000000000004,22.800000000000004,23.500000000000004,36.71,-0.9900000000000001,36.3429,0.678105,45.8,82.54,63.275164000000004,261.3000000000007,103.80000000000001,76.80000000000001,386.40000000000003,3400.0,3400.0,8.174118,3.708,928.485901,738.481812,1561.0,15.560000000000002,1.3700000000000003,1.19,81.40700000000001,0.473,0.05,8.410000000000002,655.008972,-2.495542,0.0
2024-09-10 18:00:00,1.72,17.14,0.91,2.61,2.301854,0.450793,23.340000000000003,44.394241056012866,6779.551392653466,21.970000000000002,22.9,23.000000000000004,21.9,34.63,-0.9900000000000001,34.2837,0.6939,45.8,82.23000000000002,63.037518000000006,282.5999999999998,106.80000000000001,77.60000000000001,393.6,3400.0,3400.0,8.315294,3.737,930.675354,766.759521,1561.0,15.560000000000002,1.37,1.19,81.407,0.473,0.05000000000000001,8.41,663.906738,-2.924662,2.710505431213761e-20
2024-09-10 19:00:00,1.72,17.14,0.91,2.61,2.301854,0.450793,23.340000000000007,44.39259405197131,6779.041595160905,21.97,22.700000000000003,22.400000000000002,22.300000000000004,34.66,-0.99,34.3134,0.784485,40.6,83.65000000000002,64.12609,282.6,106.60000000000002,78.1,394.80000000000007,3400.0000000000005,3400.0000000000005,8.345294,4.256,913.942017,757.281372,1561.0,15.560000000000002,1.3700000000000003,1.19,81.40700000000001,0.4730000000000001,0.05000000000000001,8.410000000000002,668.831787,-2.608352,0.0
2024-09-10 20:00:00,1.72,17.14,0.91,2.61,2.301854,0.450793,23.34,44.39094140777874,6778.530051871269,21.97,21.7,23.300000000000004,21.700000000000003,36.6,-0.99,36.234,0.899235,47.5,101.33000000000003,77.679578,445.99999999999994,166.0,99.70000000000002,481.6,4000.0,4000.0,8.7195,4.992,935.234253,749.683594,1561.0,15.560000000000002,1.3700000000000003,1.1900000000000002,81.407,0.473,0.05000000000000001,8.41,714.018372,-2.263923,2.168404344971009e-19
2024-09-10 21:00:00,1.69,17.01,0.93,2.63,2.308555,0.450148,21.940000000000005,44.389283134794994,6778.016766300765,21.970000000000002,24.9,24.1,22.200000000000003,38.52,-0.9900000000000001,38.1348,0.895725,47.10000000000001,105.66000000000001,82.478196,511.4000000000001,175.00000000000003,107.69999999999999,494.80000000000007,4700.000000000001,4700.0,7.691489,4.999,967.384644,781.482056,1561.0,15.560000000000002,1.37,1.1900000000000002,81.40700000000001,0.473,0.05,8.41,698.552979,-3.296132,-8.673617379884035e-19
2024-09-10 22:00:00,1.69,17.01,0.93,2.63,2.308555,0.450148,21.940000000000005,44.38761924437989,6777.5017419656015,21.970000000000006,22.800000000000004,22.60000000000001,23.200000000000003,35.3,-0.99,34.947,0.903285,46.5,104.74,81.76004400000001,517.8,176.4,108.1,495.70000000000005,4600.000000000001,4600.000000000001,7.875651999999999,5.312,975.455872,783.635071,1561.0,15.560000000000002,1.3700000000000003,1.1900000000000002,81.40700000000001,0.473,0.05,8.410000000000002,658.226563,-3.344783,0.0
2024-09-10 23:00:00,1.69,17.01,0.93,2.63,2.308555,0.450148,21.940000000000005,44.38594974789325,6776.984982381985,21.97,20.200000000000003,21.500000000000004,22.9,37.0,-0.9900000000000001,36.63,0.90045,45.60000000000001,103.4,80.71404000000001,560.7,172.3,112.10000000000001,493.1,4700.0,4700.000000000001,7.725957,5.291,952.856628,774.871826,1561.0,15.560000000000002,1.37,1.19,81.407,0.47300000000000003,0.05,8.41,633.454407,-3.170657,-1.3877787807814457e-17
2024-09-11 00:00:00,1.69,17.01,0.93,2.63,2.308555,0.450148,21.940000000000005,44.38427465669488,6776.466491066124,21.97,22.700000000000003,21.900000000000006,22.5,36.7,-0.99,36.333,0.87912,45.5,103.7,80.94822,454.5,165.8,101.80000000000001,481.3,4500.0,4500.000000000001,7.774666999999999,5.337,1027.176025,775.724915,1561.0,15.56,1.3700000000000003,1.1900000000000002,81.407,0.473,0.05,8.41,621.936768,-4.063662,0.42000000000000004
2024-09-11 01:00:00,1.69,17.01,0.93,2.63,2.308555,0.450148,24.030000000000005,44.38259398214463,6775.946271534226,21.97,24.5,19.800000000000008,22.800000000000008,34.33,-1.0000000000000002,34.33,0.87723,50.400000000000006,105.22000000000001,79.93563400000001,648.3,184.30000000000007,120.60000000000001,509.30000000000007,4600.000000000001,4600.0,8.216087000000002,4.976,1029.988159,790.830933,1561.0000000000002,15.560000000000002,1.37,1.1900000000000002,81.407,0.473,0.05,8.41,651.035522,-4.373231,0.42000000000000004
2024-09-11 02:00:00,1.62,17.82,0.86,2.48,2.32561,0.446101,24.03,44.380907735602285,6775.4243273024995,21.97,21.200000000000003,19.200000000000003,22.200000000000003,37.27,-1.0000000000000002,37.27,0.88317,50.50000000000001,105.12000000000002,79.85966400000001,701.2,192.60000000000002,125.70000000000002,517.5,4500.0,4500.000000000001,8.576,4.965,1039.241211,800.482422,1561.0000000000002,15.560000000000002,1.37,1.19,81.40700000000001,0.473,0.05,8.41,677.64502,-3.014132,0.42
2024-09-11 03:00:00,1.62,17.82,0.86,2.48,2.32561,0.446101,24.03,44.3792159284277,6774.900661887149,21.970000000000002,20.800000000000004,22.500000000000004,21.2,33.15,-1.0000000000000002,33.15,0.87966,44.4,104.95,79.73051500000001,701.9,187.7,126.00000000000001,518.9000000000001,4400.0,4400.0,8.794091000000002,4.985,1011.343994,819.756287,1561.0,15.560000000000002,1.3700000000000003,1.19,81.40700000000001,0.473,0.05,8.41,668.073975,-2.352987,0.42
2024-09-11 04:00:00,1.62,17.82,0.86,2.48,2.32561,0.446101,24.03,44.37751857198068,6774.375278804386,21.97,20.9,23.200000000000003,23.100000000000005,34.7,-1.0,34.7,0.878445,41.50000000000001,104.8,79.61656000000002,363.4,189.9,90.9,502.9,3900.0000000000005,3900.000000000001,9.135385000000001,4.971,990.820496,798.400635,1561.0,15.560000000000002,1.3700000000000003,1.1900000000000002,81.40700000000001,0.47300000000000003,0.05,8.410000000000002,721.102173,-1.827041,0.42000000000000004
2024-09-11 05:00:00,1.62,17.82,0.86,2.48,2.32561,0.446101,22.92,44.375815677621034,6773.848181570415,21.97,20.8,22.6,21.400000000000002,35.9,-1.0000000000000002,35.9,0.880875,40.800000000000004,104.78,80.76442400000002,387.8,187.3,92.8,506.00000000000006,3700.0,3700.0000000000005,9.710270000000001,5.272,967.231018,747.029846,1561.0000000000002,15.560000000000002,1.37,1.1900000000000002,81.407,0.47300000000000003,0.05,8.41,717.654419,-8.561258,0.42000000000000004
2024-09-11 06:00:00,1.63,17.96,0.86,2.54,2.321708,0.446627,22.92,44.374107256708605,6773.319373701446,21.97,21.600000000000005,21.4,21.3,34.5,-1.0,34.5,0.87588,43.60000000000001,104.36000000000001,80.44068800000001,466.4,188.50000000000003,102.80000000000001,506.4000000000001,4000.0,4000.0000000000005,9.138000000000002,5.352,983.097717,718.732666,1561.0,15.560000000000002,1.3700000000000003,1.19,81.40700000000001,0.473,0.05,8.41,716.027344,-10.135707,0.42000000000000004
2024-09-11 07:00:00,1.63,17.96,0.86,2.54,2.321708,0.446627,22.92,44.372393320603194,6772.788858713686,21.97,21.5,21.4,19.5,35.5,-1.0,35.5,0.877095,44.30000000000001,103.85000000000001,80.04758,472.30000000000007,188.8,102.6,504.20000000000005,4000.0,4000.0,9.102,5.416,975.5625,731.534607,1561.0,15.560000000000002,1.37,1.1900000000000002,81.40700000000001,0.473,0.05,8.410000000000002,707.233154,-12.390114,0.42
2024-09-11 08:00:00,1.63,17.96,0.86,2.54,2.321708,0.446627,22.92,44.37067388066462,6772.256640123338,21.97,22.800000000000004,23.000000000000004,21.6,33.6,-0.9900000000000001,33.264,0.883305,45.00000000000001,103.69,79.924252,504.00000000000006,195.1,106.60000000000001,516.6,4100.0,4100.0,9.120000000000001,5.422,998.278625,753.308655,1561.0,15.560000000000002,1.37,1.19,81.40700000000001,0.4730000000000001,0.05,8.410000000000002,705.514771,-8.145711,0.6800000000000002
2024-09-11 09:00:00,1.63,17.96,0.86,2.54,2.321708,0.446627,22.260000000000005,44.36894894825274,6771.722721446618,21.970000000000002,23.500000000000004,20.300000000000004,22.400000000000002,34.6,-1.0,34.6,0.87561,47.10000000000001,96.91000000000001,75.337834,512.6,199.0,106.70000000000002,520.0,4100.0,4100.0,9.171220000000002,4.899,975.152527,738.179016,1561.0000000000005,15.72,1.3500000000000003,1.1400000000000001,81.304,0.48600000000000004,0.05,8.41,663.906738,-4.144025,0.68
2024-09-11 12:00:00,1.63,17.96,0.86,2.54,2.321708,0.446627,22.260000000000005,44.36374130977528,6770.110800060271,21.97,25.200000000000003,25.800000000000004,23.1,35.46,-0.99,35.1054,0.860625,41.60000000000001,84.31,65.54259400000001,377.0,110.0,91.1,399.9,3300.0,3300.000000000001,8.927273,4.593,975.417603,747.928467,1561.0000000000002,15.720000000000002,1.3500000000000003,1.1400000000000001,81.30400000000002,0.48600000000000004,0.05,8.41,785.888306,-3.714182,0.68
2024-09-11 14:00:00,1.63,17.96,0.86,2.54,2.321708,0.446627,21.820000000000004,44.36024229668703,6769.0277498346295,21.970000000000002,21.700000000000003,22.700000000000003,23.699999999999996,34.82,-1.0000000000000002,34.82,0.854685,41.7,100.68,78.71162400000001,451.20000000000005,238.4,100.30000000000001,560.1000000000001,3700.0,3700.0,10.709189,4.145,932.658081,723.291138,1561.0,15.719999999999999,1.3500000000000003,1.1400000000000001,81.30400000000002,0.48600000000000004,0.05,8.410000000000002,655.103577,-3.855145,0.68
