Repository: DvEz373/antam-project

# Optimization of Fuel and Reductant Usage in Nickel Calcination Process with Machine Learning

## 📌 Project Overview
This project focuses on optimizing fuel and reductant consumption in the **nickel calcination process** at PT ANTAM Tbk's **Nickel Mining Business Unit Kolaka**. By implementing **machine learning-based systems**, the project aims to enhance efficiency, reduce costs, and improve environmental sustainability in the **Rotary Kiln Electric Furnace (RKEF) process**.

## 📌 Methodology
The study follows a **CRISP-DM (Cross Industry Standard Process for Data Mining)** approach:
1. **Business Understanding**  
   - Understanding operational challenges and optimization opportunities.

File: new-data/filtered_intersection_df.csv (part 8 of 20)
time,ni_in,fe_in,sio2_in,cao_in,mgo_in,al2o3_in,fe_ni,s_m,bc,loi_in,mc_kilnfeed,fc_coal,gcv_coal,voltage_pry,voltage_sec,current_pry,current_sec1,current_sec2,current_sec3,load,power_factor,realisasi_beban,rpm,kg_tco,charge_kiln,tdo,pry_p,sec_p,pry_v,sec_v,total_coal,total_fuel,a_f_ratio,reductor_consume,t_tic162,t_tic163,metal_temp,ni_met,c_met,si_met,fe_met,s_met,ni_slag,fe_slag,t_kalsin,pic_161,loi_kalsin
2024-09-06 15:00:00,1.71,20.27,37.23,0.73,13.96,3.34,11.853801,2.666905,0.388972,,26.35,,,29.5,621.6,21.56,21.6,22.3,19.7,29.3,-0.99,29.007,0.782325,44.9,92.21,67.912665,560.6,158.0,112.1,477.0,3600.0,3600.0,9.818333,4.648,958.642761,780.572266,1550.0,14.29,1.62,1.16,82.48,0.45,0.05,7.2,713.253296,-3.519979,0.0
2024-09-06 16:00:00,1.71,20.27,37.23,0.73,13.96,3.34,11.853801,2.666905,0.388972,,26.35,,,29.4,619.1,21.56,21.2,15.8,21.6,26.6,-0.99,26.334,0.77895,52.7,92.36,68.02314,554.5,161.8,111.8,476.9,3600.0,3600.0,9.811667,4.552,905.189758,726.920288,1550.0,14.29,1.62,1.16,82.48,0.45,0.05,7.2,693.791382,-4.519944,0.0
2024-09-06 17:00:00,1.71,20.27,37.23,0.73,13.96,3.34,11.853801,2.666905,0.388972,,24.25,,,29.5,716.6,21.97,20.0,18.9,20.1,33.1,-1.0,33.1,0.78084,53.2,90.6,68.6295,555.3,158.3,111.6,478.8,3800.0,3800.0,9.322105,4.4,907.587646,700.26416,1550.0,14.29,1.62,1.16,82.48,0.45,0.05,7.2,675.55957,-2.993345,0.0
2024-09-06 18:00:00,1.64,19.52,36.12,0.87,14.14,3.25,11.902439,2.554455,0.408677,,24.25,,,-0.1,0.5,21.56,0.0,0.0,0.0,8.0,-1.0,8.0,0.68769,72.3,75.54,57.22155,410.0,121.8,95.8,423.8,3800.0,3800.0,8.204211,2.849,941.448486,698.790466,1547.0,14.29,1.62,1.16,82.48,0.45,0.04,6.97,635.9104,-3.30666,0.0
2024-09-06 19:00:00,1.64,19.52,36.12,0.87,14.14,3.25,11.902439,2.554455,0.408677,,24.25,,,29.5,641.1,21.56,21.6,22.5,21.6,24.3,-0.99,24.057,0.52947,72.1,61.84,46.8438,343.3,117.8,87.2,418.8,3700.0,3700.0,8.205405,2.855,959.202576,736.19696,1547.0,14.29,1.62,1.16,82.48,0.45,0.04,6.97,623.824158,-3.352933,0.0
2024-09-06 20:00:00,1.64,19.52,36.12,0.87,14.14,3.25,11.902439,2.554455,0.408677,,24.25,,,29.5,618.8,21.56,20.9,22.1,20.6,32.1,-0.99,31.779,0.52326,63.4,61.69,46.730175,295.9,83.0,81.2,381.7,3200.0,3200.0,8.679375,2.838,940.582825,772.239441,1547.0,14.29,1.62,1.16,82.48,0.45,0.04,6.97,628.071838,-3.080487,0.0
2024-09-06 21:00:00,1.64,19.52,36.12,0.87,14.14,3.25,11.902439,2.554455,0.408677,,19.78,,,2.4,216.2,21.56,6.6,8.3,7.6,31.8,-1.0,31.8,0.5238,62.2,61.64,49.447608,254.8,82.4,75.3,369.4,3100.0,3100.0,8.607097,2.839,974.733276,802.296692,1547.0,14.29,1.62,1.16,82.48,0.45,0.04,6.97,638.461426,-3.111381,0.0
2024-09-06 22:00:00,1.53,17.68,37.79,0.69,15.76,4.24,11.555556,2.397843,0.430084,,19.78,,,29.5,644.7,21.56,22.2,20.3,20.8,29.4,-0.99,29.106,0.53541,57.9,60.94,48.886068,254.2,84.2,75.1,353.7,3000.0,3000.0,8.576,3.204,976.212158,802.494324,1542.0,14.29,1.62,1.16,82.48,0.45,0.04,7.35,687.229614,-3.5764,0.0
2024-09-06 23:00:00,1.53,17.68,37.79,0.69,15.76,4.24,11.555556,2.397843,0.430084,,19.78,,,29.4,644.0,21.56,22.8,22.1,20.6,31.9,-0.99,31.581,0.524475,52.9,59.99,48.123978,231.3,84.5,71.9,344.2,2700.0,2700.0,9.246667,3.214,928.575562,770.73822,1542.0,14.33,1.65,1.11,82.485,0.425,0.04,7.35,736.940796,-2.895854,0.0
2024-09-07 00:00:00,1.53,17.68,37.79,0.69,15.76,4.24,11.555556,2.397843,0.430084,,19.78,,,29.5,642.6,21.56,21.2,19.8,22.0,31.4,-0.99,31.086,0.518265,41.7,59.79,47.963538,229.3,86.5,72.0,341.1,2700.0,2700.0,9.18,3.186,918.155151,749.495239,1542.0,14.45,1.72,1.02,82.406,0.404,0.04,7.35,740.982056,-2.994688,0.1
2024-09-07 01:00:00,1.53,17.68,37.79,0.69,15.76,4.24,11.555556,2.397843,0.430084,,23.9,,,29.5,665.3,21.56,20.1,21.2,21.2,32.5,-0.99,32.175,0.70956,44.8,60.98,46.40578,225.2,76.0,70.1,334.6,2600.0,2600.0,9.339231,4.252,898.342712,733.616638,1542.0,14.45,1.72,1.02,82.406,0.404,0.04,7.35,732.134827,-1.902234,0.1
2024-09-07 02:00:00,1.61,18.64,37.4,0.66,16.06,2.9,11.57764,2.328767,0.442017,,23.9,,,29.4,711.8,21.56,23.2,22.3,21.8,35.7,-0.99,35.343,0.708075,49.9,81.47,61.99867,355.8,101.4,89.5,374.8,3000.0,3000.0,9.286,3.934,892.488953,697.568115,1542.0,14.45,1.72,1.02,82.406,0.404,0.04,7.35,707.997131,-2.927723,0.1
2024-09-07 03:00:00,1.61,18.64,37.4,0.66,16.06,2.9,11.57764,2.328767,0.442017,,25.38,,,29.5,687.8,21.56,22.6,22.8,21.0,33.42,-0.99,33.0858,0.80325,53.4,92.63,69.120506,442.4,119.6,100.3,424.1,3600.0,3600.0,8.74,4.49,894.701904,686.398438,1546.0,14.45,1.72,1.02,82.406,0.404,0.05,7.72,661.161011,-4.354218,0.1
2024-09-07 04:00:00,1.61,18.64,37.4,0.66,16.06,2.9,11.57764,2.328767,0.442017,,25.38,,,29.5,691.7,21.56,22.6,23.7,20.3,23.6,-0.99,23.364,0.814455,49.5,92.23,68.822026,504.1,193.5,104.3,513.4,3800.0,3800.0,9.753158,4.493,893.013367,649.281738,1546.0,14.43,1.73,1.07,82.364,0.406,0.05,7.72,621.464966,-2.087306,0.1
2024-09-07 05:00:00,1.61,18.64,37.4,0.66,16.06,2.9,11.57764,2.328767,0.442017,,25.38,,,29.5,690.5,21.56,22.3,23.5,20.3,32.0,-0.99,31.68,0.75951,47.8,92.99,69.389138,538.9,209.4,110.1,514.8,4000.0,4000.0,9.3735,4.394,950.049805,706.343201,1546.0,14.29,1.53,1.05,82.632,0.498,0.05,7.72,603.362,-3.763067,0.1
2024-09-07 06:00:00,1.66,18.99,36.95,0.67,15.58,3.22,11.439759,2.37163,0.434603,,25.38,,,29.5,638.3,21.56,21.4,22.9,23.2,27.5,-0.99,27.225,0.761265,58.4,89.7,66.93414,621.7,204.3,117.9,517.1,4300.0,4300.0,8.860465,4.805,983.59137,734.563599,1546.0,14.29,1.53,1.05,82.632,0.498,0.05,7.72,607.885132,-4.003732,0.1
2024-09-07 07:00:00,1.66,18.99,36.95,0.67,15.58,3.22,11.439759,2.37163,0.434603,,25.38,,,29.5,668.9,21.56,22.0,26.8,18.3,30.2,-0.99,29.898,0.850095,49.3,92.43,68.971266,535.1,140.6,109.8,441.4,4300.0,4300.0,7.691163,5.398,1011.379395,795.321655,1544.0,14.29,1.53,1.05,82.632,0.498,0.04,7.57,626.939026,-3.24338,0.1
2024-09-07 08:00:00,1.66,18.99,36.95,0.67,15.58,3.22,11.439759,2.37163,0.434603,,25.38,,,29.5,661.7,19.66,21.0,21.2,24.2,34.76,-0.99,34.4124,0.86265,49.5,100.25,74.80655,518.7,152.6,107.9,449.8,4100.0,4100.0,8.161463,3.569,1009.289429,786.677307,1544.0,14.29,1.53,1.05,82.632,0.498,0.04,7.57,641.107544,-3.342335,0.63
2024-09-07 09:00:00,1.66,18.99,36.95,0.67,15.58,3.22,11.439759,2.37163,0.434603,,23.08,,,29.2,447.2,19.66,19.6,26.2,18.2,33.19,-0.98,32.5262,0.88074,49.5,102.56,78.889152,465.5,154.9,102.8,455.8,4100.0,4100.0,8.174634,6.472,1010.138367,784.496033,1544.0,14.29,1.53,1.05,82.632,0.498,0.04,7.57,672.621643,-3.170072,0.63
2024-09-07 10:00:00,1.67,18.86,36.88,0.89,15.24,2.9,11.293413,2.419948,0.430469,,23.08,,,29.4,662.9,21.56,20.9,20.3,21.9,30.02,-0.99,29.7198,0.874125,48.1,92.63,71.250996,449.2,159.2,98.3,463.5,4200.0,4200.0,8.025714,5.028,1030.170044,806.203308,1544.0,14.29,1.53,1.05,82.632,0.498,0.04,7.57,678.403503,-4.186858,0.63
2024-09-07 11:00:00,1.67,18.86,36.88,0.89,15.24,2.9,11.293413,2.419948,0.430469,,23.08,,,29.5,675.3,21.56,20.6,20.5,14.6,33.54,-0.99,33.2046,0.877095,45.6,103.87,79.896804,513.4,168.7,106.1,476.3,4100.0,4100.0,8.522927,4.982,1009.508118,772.49231,1544.0,14.29,1.53,1.05,82.632,0.498,0.04,7.57,684.379944,-2.356651,0.63
2024-09-07 12:00:00,1.67,18.86,36.88,0.89,15.24,2.9,11.293413,2.419948,0.430469,,23.08,,,29.6,666.3,21.56,19.9,20.1,22.0,32.81,-0.99,32.4819,0.85104,45.2,102.5,78.843,461.6,164.8,102.0,476.6,3900.0,3900.0,8.901538,5.233,1003.279968,771.153381,1532.0,14.29,1.53,1.05,82.632,0.498,0.04,7.47,685.614502,-3.388995,0.63
2024-09-07 13:00:00,1.67,18.86,36.88,0.89,15.24,2.9,11.293413,2.419948,0.430469,,22.49,,,29.9,0.03,19.66,0.0,0.0,0.0,15.8,-0.99,15.642,0.85239,48.8,102.36,79.339236,449.5,165.8,99.8,477.0,4100.0,4100.0,8.440976,4.954,1031.597778,775.143616,1532.0,14.31,1.65,1.08,82.459,0.501,0.04,7.47,696.74292,-3.326678,0.63
2024-09-07 14:00:00,1.65,18.81,36.59,0.88,15.02,2.83,11.4,2.436085,0.427673,,22.49,,,29.6,732.0,21.97,20.9,22.1,21.5,32.97,-1.0,32.97,0.851985,48.4,102.65,79.564015,428.2,170.6,97.8,477.9,4000.0,4000.0,8.6355,5.407,998.291016,741.651428,1532.0,14.31,1.65,1.08,82.459,0.501,0.04,7.47,690.937134,-3.02403,0.63
2024-09-07 15:00:00,1.65,18.81,36.59,0.88,15.02,2.83,11.4,2.436085,0.427673,,22.49,,,-0.1,0.3,21.97,0.0,0.0,0.0,32.48,-1.0,32.48,0.70875,50.5,95.95,74.370845,427.2,168.1,98.2,477.5,4200.0,4200.0,8.224286,3.905,1012.80481,767.092346,1532.0,14.31,1.65,1.08,82.459,0.501,0.04,7.47,672.242554,-3.278511,0.63
2024-09-07 16:00:00,1.65,18.81,36.59,0.88,15.02,2.83,11.4,2.436085,0.427673,,22.49,,,-0.1,0.5,21.97,0.0,0.0,0.0,0.0,-1.0,0.0,0.095715,0.0,25.39,19.679789,16.5,34.8,1.1,230.1,2400.0,2400.0,5.78,0.0,812.888977,681.651428,1532.0,14.31,1.65,1.08,82.459,0.501,0.04,7.47,651.413818,-3.985892,
2024-09-07 17:00:00,1.65,18.81,36.59,0.88,15.02,2.83,11.4,2.436085,0.427673,,22.49,,,-0.1,0.3,21.97,0.0,0.0,0.0,0.0,-1.0,0.0,0.095985,0.0,0.0,0.0,6.9,23.7,0.4,207.6,1600.0,1600.0,7.8,0.0,692.942078,639.377197,1532.0,14.31,1.65,1.08,82.459,0.501,0.04,7.47,667.695068,-4.589797,
2024-09-07 18:00:00,1.65,18.81,36.59,0.88,15.02,2.83,11.4,2.436085,0.427673,,22.49,,,-0.1,0.2,21.97,0.0,0.0,0.0,0.0,-1.0,0.0,-0.00108,0.0,0.0,0.0,0.9,-2.2,-0.1,131.2,800.0,800.0,9.8325,0.0,601.26593,527.654968,1532.0,14.31,1.65,1.08,82.459,0.501,0.04,7.47,666.937317,-9.949662,
2024-09-07 19:00:00,1.65,18.81,36.59,0.88,15.02,2.83,11.4,2.436085,0.427673,,22.49,,,-0.1,0.3,21.97,0.0,0.0,0.0,0.0,-1.0,0.0,-0.001215,0.0,0.0,0.0,-0.7,-3.3,-0.1,132.1,0.0,0.0,,0.0,540.5625,456.219971,1532.0,14.31,1.65,1.08,82.459,0.501,0.04,7.47,345.190338,-11.038602,
2024-09-07 20:00:00,1.65,18.81,36.59,0.88,15.02,2.83,11.4,2.436085,0.427673,,22.49,,,-0.1,0.3,21.97,0.0,0.0,0.0,0.0,-1.0,0.0,0.095985,0.0,0.0,0.0,-0.3,-3.2,-0.1,132.8,0.0,0.0,,0.0,420.908173,362.283295,1532.0,14.31,1.65,1.08,82.459,0.501,0.04,7.47,290.143433,-11.513109,
2024-09-07 21:00:00,1.65,18.81,36.59,0.88,15.02,2.83,11.4,2.436085,0.427673,,22.49,,,29.5,575.3,21.97,22.3,22.8,23.0,33.21,-0.99,32.8779,-0.00081,0.0,0.0,0.0,-3.4,-7.0,-0.1,132.6,0.0,0.0,,0.0,413.001221,326.111938,1532.0,14.31,1.65,1.08,82.459,0.501,0.04,7.47,252.01622,-14.626143,
2024-09-07 22:00:00,1.65,18.81,36.59,0.88,15.02,2.83,11.4,2.436085,0.427673,,22.49,,,29.5,664.7,21.97,20.2,21.9,20.9,37.95,-0.99,37.5705,-0.000945,0.0,0.0,0.0,-4.0,-7.0,0.1,132.6,0.0,0.0,,0.0,366.538971,273.351898,1532.0,14.31,1.56,1.08,82.539,0.511,0.04,7.47,220.899033,-15.458652,
2024-09-07 23:00:00,1.65,18.81,36.59,0.88,15.02,2.83,11.4,2.436085,0.427673,,22.49,,,29.5,665.7,21.97,19.9,19.6,19.8,32.7,-1.0,32.7,-0.00081,0.0,0.0,0.0,-6.0,-7.0,-0.1,133.5,0.0,0.0,,0.0,331.070343,237.088272,1535.0,14.25,1.49,1.05,82.701,0.509,0.05,7.98,195.847992,-16.374416,
2024-09-08 00:00:00,1.65,18.81,36.59,0.88,15.02,2.83,11.4,2.436085,0.427673,,22.49,,,29.5,569.1,21.97,21.1,25.0,23.1,29.8,-1.0,29.8,-0.00108,0.0,0.0,0.0,-1.0,-6.0,-0.1,132.1,0.0,0.0,,0.0,301.747375,209.111664,1535.0,14.25,1.49,1.05,82.701,0.509,0.05,7.98,177.394058,-15.942697,
2024-09-08 01:00:00,1.65,18.81,36.59,0.88,15.02,2.83,11.4,2.436085,0.427673,,22.49,,,29.5,680.0,21.97,22.7,24.9,22.9,34.21,-1.0,34.21,-0.00081,0.0,0.0,0.0,-5.3,-7.0,-0.1,133.2,0.0,0.0,,0.0,274.715698,188.394684,1535.0,14.25,1.49,1.05,82.701,0.509,0.05,7.98,157.895737,-15.7919,
2024-09-08 02:00:00,1.65,18.81,36.59,0.88,15.02,2.83,11.4,2.436085,0.427673,,22.49,,,29.5,684.8,21.97,19.1,21.3,21.8,35.52,-1.0,35.52,-0.00108,0.0,0.0,0.0,-5.6,-7.0,-0.1,133.1,0.0,0.0,,0.0,251.813492,170.507751,1535.0,14.25,1.49,1.05,82.701,0.509,0.05,7.98,145.093445,-16.211954,
2024-09-08 03:00:00,1.65,18.81,36.59,0.88,15.02,2.83,11.4,2.436085,0.427673,,22.49,,,29.5,283.5,21.97,15.7,18.1,15.8,5.87,-0.98,5.7526,-0.000945,0.0,0.0,0.0,-6.0,7.0,-0.1,133.4,0.0,0.0,,0.0,231.041168,157.190201,1530.0,14.31,1.57,1.05,82.602,0.468,0.05,7.84,132.171356,-16.6222,
2024-09-08 04:00:00,1.65,18.81,36.59,0.88,15.02,2.83,11.4,2.436085,0.427673,,22.49,,,29.6,140.9,17.87,15.7,16.5,14.7,5.91,-0.91,5.3781,-0.000675,0.0,0.0,0.0,-5.2,-7.0,-0.1,132.7,0.0,0.0,,0.0,241.174026,162.281662,1530.0,14.31,1.57,1.05,82.602,0.468,0.05,7.84,122.066956,-15.807814,
2024-09-08 05:00:00,1.65,18.81,36.59,0.88,15.02,2.83,11.4,2.436085,0.427673,,22.49,,,29.5,141.6,17.87,13.6,14.5,13.5,5.41,-0.94,5.0854,-0.00081,0.0,0.0,0.0,-6.5,-7.0,0.0,132.9,0.0,0.0,,0.0,215.027756,143.336014,1530.0,14.31,1.57,1.05,82.602,0.468,0.05,7.84,112.401138,-16.357435,
2024-09-08 06:00:00,1.65,18.81,36.59,0.88,15.02,2.83,11.4,2.436085,0.427673,,22.49,,,29.6,205.7,17.87,18.9,20.5,20.4,9.71,-0.94,9.1274,-0.000945,0.0,0.0,0.0,-7.0,-7.0,0.0,133.0,0.0,0.0,,0.0,195.480011,131.005936,1530.0,14.31,1.57,1.05,82.602,0.468,0.05,7.84,106.66227,-17.762028,
2024-09-08 07:00:00,1.65,18.81,36.59,0.88,15.02,2.83,11.4,2.436085,0.427673,,22.49,,,29.6,209.1,17.87,17.8,17.5,18.6,9.6,-0.96,9.216,-0.00081,0.0,0.0,0.0,-7.0,-7.0,0.0,133.0,0.0,0.0,,0.0,182.444504,121.968193,1530.0,14.31,1.57,1.05,82.602,0.468,0.05,7.84,98.035728,-18.17831,
2024-09-08 08:00:00,1.65,18.81,36.59,0.88,15.02,2.83,11.4,2.436085,0.427673,,22.49,,,29.6,147.3,17.87,12.3,12.8,12.0,5.01,-0.95,4.7595,-0.000945,0.0,0.0,0.0,-7.8,-7.1,0.0,133.3,0.0,0.0,,0.0,171.707001,114.624474,1530.0,14.45,1.49,0.93,82.689,0.441,0.05,7.84,93.977501,-18.348186,
2024-09-08 09:00:00,1.65,18.81,36.59,0.88,15.02,2.83,11.4,2.436085,0.427673,,22.49,,,29.6,145.5,17.87,14.1,14.1,13.5,5.49,-0.93,5.1057,-0.000945,0.0,0.0,0.0,4.4,44.2,0.1,272.0,1400.0,1400.0,11.661429,0.0,322.992432,228.8358,1530.0,14.45,1.49,0.93,82.689,0.441,0.05,7.84,93.301926,-7.679601,
2024-09-08 10:00:00,1.65,18.81,36.59,0.88,15.02,2.83,11.4,2.436085,0.427673,,22.49,,,29.5,144.3,17.87,14.8,14.7,13.8,5.63,-0.92,5.1796,0.09612,0.0,0.0,0.0,13.4,45.1,6.8,271.7,2000.0,2000.0,8.355,0.0,488.590332,407.129364,1530.0,14.45,1.49,0.93,82.689,0.441,0.05,7.84,293.722839,-7.679015,
2024-09-08 11:00:00,1.65,18.81,36.59,0.88,15.02,2.83,11.4,2.436085,0.427673,,22.49,,,29.6,147.0,17.87,14.7,14.5,14.3,5.6,-0.91,5.096,0.095985,0.0,0.0,0.0,24.1,45.4,19.5,270.5,2300.0,2300.0,7.565217,0.0,552.675171,451.302795,1530.0,14.45,1.49,0.93,82.689,0.441,0.05,7.84,308.37561,-7.604687,
2024-09-08 12:00:00,1.65,18.81,36.59,0.88,15.02,2.83,11.4,2.436085,0.427673,,22.49,,,29.6,142.8,17.87,14.7,14.6,14.6,10.88,-0.92,10.0096,0.52974,50.2,23.88,18.509388,181.5,72.6,63.8,343.9,2600.0,2600.0,9.408462,0.0,713.555481,555.381226,1530.0,14.45,1.49,0.93,82.689,0.441,0.05,7.84,317.491302,-5.992933,
2024-09-08 13:00:00,1.6,18.49,38.56,0.82,16.24,2.98,11.55625,2.374384,0.436352,,23.11,,,29.5,201.5,17.87,23.9,24.5,23.2,11.98,-0.91,10.9018,0.604395,56.1,65.42,50.301438,320.3,185.5,82.1,495.1,3500.0,3500.0,9.894857,3.554,898.453064,730.15686,1530.0,14.45,1.49,0.93,82.689,0.441,0.05,7.84,429.282806,-2.842034,
2024-09-08 14:00:00,1.6,18.49,38.56,0.82,16.24,2.98,11.55625,2.374384,0.436352,,23.11,,,29.6,202.2,17.87,22.1,23.1,21.8,9.9,-0.93,9.207,0.877365,50.6,90.5,69.58545,436.4,199.0,98.1,508.6,4000.0,4000.0,9.1005,5.137,979.688904,748.159363,1530.0,14.37,1.49,0.99,82.61,0.54,0.05,7.84,549.311768,-3.349576,0.0
2024-09-08 15:00:00,1.6,18.49,38.56,0.82,16.24,2.98,11.55625,2.374384,0.436352,,23.11,,,29.5,203.7,17.87,24.2,24.6,23.0,12.0,-0.91,10.92,0.95661,43.8,107.37,82.556793,473.9,198.6,103.8,512.8,4500.0,4500.0,8.221333,5.558,1046.579712,775.16803,1530.0,14.37,1.49,0.99,82.61,0.54,0.05,7.84,647.252441,-3.263505,0.0
2024-09-08 16:00:00,1.6,18.49,38.56,0.82,16.24,2.98,11.55625,2.374384,0.436352,,23.11,,,29.5,201.3,17.87,25.2,25.3,24.3,12.3,-0.9,11.07,-0.00135,55.2,70.06,53.869134,0.8,0.1,-0.1,130.7,2500.0,2500.0,3.1344,0.0,706.060608,531.141113,1530.0,14.37,1.49,0.99,82.61,0.54,0.05,7.84,641.391052,-7.31497,0.0
2024-09-08 17:00:00,1.6,18.49,38.56,0.82,16.24,2.98,11.55625,2.374384,0.436352,,24.15,,,29.5,179.3,17.87,22.7,23.0,21.5,9.0,-0.9,8.1,0.96444,43.9,74.84,56.76614,541.8,52.4,111.1,293.4,3500.0,3500.0,6.934286,5.132,1022.910828,759.333862,1530.0,14.37,1.49,0.99,82.61,0.54,0.05,7.84,658.605164,-3.737617,0.0
2024-09-08 18:00:00,1.6,18.17,39.01,0.81,16.37,2.89,11.35625,2.383018,0.434467,,24.15,,,29.6,180.5,17.87,23.1,23.2,22.2,11.1,-0.89,9.879,0.95985,46.3,111.62,84.66377,696.5,71.4,126.2,331.3,4200.0,4200.0,6.535714,5.257,1017.997192,709.622498,1530.0,14.37,1.49,0.99,82.61,0.54,0.05,7.84,615.333252,-4.271314,0.0
2024-09-08 19:00:00,1.6,18.17,39.01,0.81,16.37,2.89,11.35625,2.383018,0.434467,,24.15,,,29.6,520.0,20.48,21.1,19.9,21.3,24.8,-0.99,24.552,0.956205,47.5,109.62,83.14677,695.0,95.0,126.2,384.4,4300.0,4300.0,7.124651,5.254,1003.316101,764.258118,1530.0,14.37,1.49,0.99,82.61,0.54,0.05,7.84,587.638489,-3.290506,0.0
2024-09-08 20:00:00,1.6,18.17,39.01,0.81,16.37,2.89,11.35625,2.383018,0.434467,,24.15,,,29.5,516.8,21.37,20.2,21.0,25.0,25.5,-0.99,25.245,0.42579,60.9,90.18,68.40153,285.0,110.3,78.0,403.8,4300.0,4300.0,6.722791,3.335,998.203918,819.741699,1530.0,14.37,1.49,0.99,82.61,0.54,0.05,7.84,593.473572,-3.071663,0.0
2024-09-08 21:00:00,1.6,18.17,39.01,0.81,16.37,2.89,11.35625,2.383018,0.434467,,25.41,,,29.5,474.3,21.37,19.1,21.2,19.8,22.95,-0.99,22.7205,0.09585,0.0,34.54,25.763386,0.8,-2.0,0.0,131.9,2600.0,2600.0,3.043846,0.0,714.447388,541.207092,1530.0,14.37,1.49,0.99,82.61,0.54,0.05,7.84,636.666199,-9.954236,0.0
2024-09-08 22:00:00,1.62,18.19,38.34,0.85,16.81,3.03,11.228395,2.280785,0.454281,,25.41,,,29.5,469.1,21.37,21.4,20.6,21.5,23.75,-0.99,23.5125,0.09612,0.0,0.0,0.0,-1.0,-4.7,0.0,132.7,2100.0,2100.0,3.791429,0.0,558.814026,392.571136,1525.0,14.37,1.49,0.99,82.61,0.54,0.04,7.29,386.491699,-13.070344,0.0
2024-09-08 23:00:00,1.62,18.19,38.34,0.85,16.81,3.03,11.228395,2.280785,0.454281,,25.41,,,29.5,475.1,21.37,18.7,16.3,19.8,22.8,-0.99,22.572,0.09612,0.0,0.0,0.0,-4.2,-3.6,0.1,131.9,0.0,0.0,,0.0,489.151184,338.73053,1525.0,14.32,1.49,0.94,82.71,0.54,0.04,7.29,553.063782,-11.418673,0.0
2024-09-09 00:00:00,1.62,18.19,38.34,0.85,16.81,3.03,11.228395,2.280785,0.454281,,25.41,,,29.6,236.4,17.87,18.7,17.4,1.2,10.61,-0.96,10.1856,-0.00081,0.0,0.0,0.0,-5.3,-5.3,0.0,131.3,0.0,0.0,,0.0,428.420502,297.577789,1525.0,14.32,1.49,0.94,82.71,0.54,0.04,7.29,620.804504,-12.493583,0.0
2024-09-09 01:00:00,1.62,18.19,38.34,0.85,16.81,3.03,11.228395,2.280785,0.454281,,19.18,,,29.5,240.3,17.87,18.1,18.6,18.6,10.6,-0.96,10.176,0.41202,72.3,1.22,0.986004,72.5,0.2,41.9,131.3,2100.0,2100.0,4.948571,2.266,635.4245,555.04248,1525.0,14.32,1.49,0.94,82.71,0.54,0.04,7.29,642.714355,-6.934643,0.0
2024-09-09 02:00:00,1.7,14.12,40.88,0.93,21.15,2.13,8.305882,1.932861,0.533618,,19.18,,,29.6,238.7,17.87,17.6,17.5,17.5,10.5,-0.96,10.08,0.41013,74.6,44.18,35.706276,104.5,17.6,196.7,196.7,2900.0,2900.0,8.13931,2.162,829.759277,669.643372,1525.0,14.32,1.49,0.94,82.71,0.54,0.04,7.29,610.618774,-6.288098,0.0
2024-09-09 03:00:00,1.7,14.12,40.88,0.93,21.15,2.13,8.305882,1.932861,0.533618,,19.18,,,29.5,232.5,17.87,18.4,18.4,18.5,10.7,-0.96,10.272,0.43686,60.0,48.29,39.027978,149.2,56.7,60.4,319.1,3000.0,3000.0,7.59,2.511,880.208496,715.689941,1525.0,14.32,1.49,0.94,82.71,0.54,0.04,7.29,573.62738,-4.101442,0.0
2024-09-09 04:00:00,1.7,14.12,40.88,0.93,21.15,2.13,8.305882,1.932861,0.533618,,19.18,,,29.6,237.8,19.66,17.3,16.9,17.3,13.27,-0.96,12.7392,0.60642,54.1,61.77,49.922514,295.1,117.4,84.4,4006.0,3100.0,3100.0,79.169032,3.577,885.047241,742.196472,1525.0,14.32,1.49,0.94,82.71,0.54,0.04,7.29,589.049988,-2.964678,0.0
2024-09-09 05:00:00,1.7,14.12,40.88,0.93,21.15,2.13,8.305882,1.932861,0.533618,,19.42,,,29.6,307.2,19.66,19.5,19.9,20.2,14.6,-0.97,14.162,0.68985,54.8,73.92,59.564736,321.0,127.8,87.9,431.7,3400.0,3400.0,9.169412,4.275,931.277771,742.697144,1525.0,14.46,1.54,1.06,82.399,0.541,0.04,7.29,641.107544,-3.127506,0.0
2024-09-09 06:00:00,1.7,14.14,40.86,0.93,21.1,2.1,8.317647,1.936493,0.532655,,19.42,,,29.6,307.1,19.66,18.9,19.9,19.8,14.29,-0.97,13.8613,0.79569,49.2,84.5,68.0901,418.7,188.8,100.1,496.0,4200.0,4200.0,8.515714,4.612,946.950378,729.79126,1525.0,14.46,1.54,1.06,82.399,0.541,0.04,7.29,681.627197,-3.282736,0.0
2024-09-09 07:00:00,1.7,14.14,40.86,0.93,21.1,2.1,8.317647,1.936493,0.532655,,19.42,,,29.6,519.3,20.48,19.9,19.2,20.0,25.43,-0.99,25.1757,0.904905,48.2,100.59,81.055422,468.5,194.2,106.0,511.9,4500.0,4500.0,8.238667,5.304,921.681946,754.821411,1525.0,14.46,1.54,1.06,82.399,0.541,0.04,7.29,656.33374,-2.782664,0.0
2024-09-09 08:00:00,1.7,14.14,40.86,0.93,21.1,2.1,8.317647,1.936493,0.532655,,19.42,,,29.5,620.6,21.07,19.7,22.6,20.0,31.0,-0.99,30.69,0.902475,48.7,104.61,84.294738,468.8,198.2,105.9,512.1,4500.0,4500.0,8.24,5.216,942.431274,746.024719,1525.0,14.46,1.54,1.06,82.399,0.541,0.04,7.29,630.526794,-3.850821,0.0
2024-09-09 09:00:00,1.7,14.14,40.86,0.93,21.1,2.1,8.317647,1.936493,0.532655,,20.33,,,29.5,615.6,21.07,21.5,22.0,22.6,30.04,-0.99,29.7396,0.897345,46.8,104.53,83.279051,566.2,206.8,114.9,519.1,4600.0,4600.0,8.269565,5.082,952.896729,757.279175,1525.0,14.46,1.54,1.06,82.399,0.541,0.04,7.29,642.903442,-3.033106,0.0
2024-09-09 10:00:00,1.62,16.68,38.71,2.38,17.36,2.79,10.296296,2.229839,0.492379,,20.33,,,29.6,594.2,21.07,21.5,21.0,25.2,30.4,-0.99,30.096,0.896805,45.6,105.84,84.322728,650.8,197.3,123.0,510.7,4500.0,4500.0,8.449333,4.992,986.019775,785.259644,1528.0,14.46,1.54,1.06,82.399,0.541,0.04,7.48,642.714355,-1.966818,0.0
2024-09-09 11:00:00,1.62,16.68,38.71,2.38,17.36,2.79,10.296296,2.229839,0.492379,,20.33,,,29.5,617.0,21.07,22.6,24.1,18.6,29.96,-0.99,29.6604,0.895725,0.0,106.04,84.482068,468.0,196.2,105.0,510.1,4500.0,4500.0,8.201333,4.994,986.905762,784.277161,1528.0,14.46,1.54,1.06,82.399,0.541,0.04,7.48,678.308655,-2.839204,0.0
2024-09-09 12:00:00,1.62,16.68,38.71,2.38,17.36,2.79,10.296296,2.229839,0.492379,,20.33,,,29.9,588.8,21.07,22.5,22.8,9.6,27.83,-0.99,27.5517,0.89316,42.8,105.89,84.362563,509.9,139.9,109.3,440.7,4300.0,4300.0,7.674419,5.031,1006.15741,787.190491,1528.0,14.46,1.54,1.06,82.399,0.541,0.04,7.48,682.006714,-2.86359,0.0
2024-09-09 13:00:00,1.62,16.68,38.71,2.38,17.36,2.79,10.296296,2.229839,0.492379,,18.99,,,29.5,581.4,21.07,21.0,22.2,22.2,28.15,-0.98,27.587,0.898155,44.6,105.81,85.716681,527.4,139.3,111.0,442.4,4200.0,4200.0,7.905714,5.004,975.137573,763.99292,1528.0,14.43,1.37,0.94,82.644,0.616,0.04,7.48,681.342468,-3.419568,0.0
2024-09-09 14:00:00,1.6,16.17,39.67,2.36,17.85,2.84,10.10625,2.222409,0.492456,,18.99,,,29.4,684.6,21.97,21.7,22.7,22.6,37.23,-0.99,36.8577,0.86427,47.3,98.1,79.47081,574.2,135.1,114.9,444.9,4600.0,4600.0,7.301739,5.29,986.452454,762.164124,1531.0,14.43,1.37,0.94,82.644,0.616,0.05,7.25,659.646362,-2.186199,0.0
2024-09-09 15:00:00,1.6,16.17,39.67,2.36,17.85,2.84,10.10625,2.222409,0.492456,,18.99,,,29.5,686.9,21.97,23.1,21.9,23.4,37.9,-0.99,37.521,0.859815,47.3,103.23,83.626623,569.8,135.4,115.1,446.8,4700.0,4700.0,7.173191,5.213,1012.031372,771.502441,1531.0,14.43,1.37,0.94,82.644,0.616,0.05,7.25,662.202454,-3.06004,0.0
2024-09-09 16:00:00,1.6,16.17,39.67,2.36,17.85,2.84,10.10625,2.222409,0.492456,,18.99,,,30.4,715.1,21.97,20.6,11.9,20.4,35.51,-0.99,35.1549,0.850905,46.0,102.15,82.751715,572.3,134.5,114.8,452.0,4700.0,4700.0,7.235745,4.709,1038.031494,793.207092,1531.0,14.43,1.37,0.94,82.644,0.616,0.05,7.25,670.347595,-2.702097,0.0
2024-09-09 17:00:00,1.6,16.17,39.67,2.36,17.85,2.84,10.10625,2.222409,0.492456,,23.95,,,29.5,712.1,21.97,23.0,23.2,22.2,36.57,-0.99,36.2043,0.860355,50.4,95.46,72.59733,565.1,138.4,114.8,452.0,4800.0,4800.0,7.085,4.901,1043.585083,787.566589,1531.0,14.43,1.37,0.94,82.644,0.616,0.05,7.25,681.437317,-2.907065,0.0
2024-09-09 18:00:00,1.62,16.43,40.01,0.92,17.51,2.64,10.141975,2.28498,0.454065,,23.95,,,30.0,723.3,21.97,23.0,22.7,23.4,36.3,-1.0,36.3,0.90315,50.2,101.72,77.35806,439.1,168.0,101.8,471.9,4700.0,4700.0,7.32383,4.983,1039.439819,775.996826,1531.0,14.43,1.37,0.94,82.644,0.616,0.05,7.25,663.906738,-4.50126,0.0
2024-09-09 19:00:00,1.62,16.43,40.01,0.92,17.51,2.64,10.141975,2.28498,0.454065,,23.95,,,29.5,687.6,21.97,20.3,22.7,22.0,36.99,-0.99,36.6201,0.89073,50.1,104.99,79.844895,439.5,170.9,100.5,479.8,4800.0,4800.0,7.25375,4.977,1057.029541,785.03302,1535.0,14.43,1.37,0.94,82.644,0.616,0.05,7.36,680.203979,-2.768301,0.0
2024-09-09 20:00:00,1.62,16.43,40.01,0.92,17.51,2.64,10.141975,2.28498,0.454065,,23.95,,,29.5,688.7,21.97,21.9,23.0,21.3,35.41,-0.99,35.0559,0.99036,50.1,109.31,83.130255,479.2,185.0,101.8,498.1,5000.0,5000.0,7.1988,5.323,1033.564331,742.562561,1535.0,14.43,1.37,0.94,82.644,0.616,0.05,7.36,665.990234,-3.474415,0.0
2024-09-09 21:00:00,1.62,16.43,40.01,0.92,17.51,2.64,10.141975,2.28498,0.454065,,23.3,,,29.5,709.5,21.97,21.3,19.5,21.6,37.12,-1.0,37.12,0.989685,48.6,109.77,84.19359,471.9,181.4,102.3,497.3,5000.0,5000.0,7.1952,5.317,1025.554443,735.5672,1535.0,14.43,1.37,0.94,82.644,0.616,0.05,7.36,669.589661,-3.916568,0.0
2024-09-09 22:00:00,1.65,16.96,40.15,1.02,17.27,2.69,10.278788,2.324841,0.448283,,23.3,,,29.5,710.7,21.97,21.1,21.3,21.3,34.59,-1.0,34.59,0.98469,44.7,109.92,84.30864,463.8,167.5,101.9,492.8,4700.0,4700.0,7.591915,5.556,1016.575989,778.802795,1535.0,14.43,1.37,0.94,82.644,0.616,0.05,7.36,736.844543,-3.891843,0.0
2024-09-09 23:00:00,1.65,16.96,40.15,1.02,17.27,2.69,10.278788,2.324841,0.448283,,23.3,,,29.5,691.5,21.97,21.3,22.7,18.5,34.9,-1.0,34.9,0.989685,41.8,109.39,83.90213,477.0,164.6,101.6,478.7,4000.0,4000.0,8.7045,5.323,975.191956,808.329529,1533.0,14.43,1.37,0.94,82.644,0.616,0.05,7.49,730.502014,-1.747956,0.0
2024-09-10 00:00:00,1.65,16.96,40.15,1.02,17.27,2.69,10.278788,2.324841,0.448283,,23.3,,,29.5,715.7,221.97,22.6,22.8,18.7,36.07,-0.99,35.7093,0.98577,37.5,110.35,84.63845,449.2,161.0,100.3,473.2,3800.0,3800.0,9.055263,5.593,967.544373,790.577881,1533.0,14.43,1.37,0.94,82.644,0.616,0.05,7.49,768.895691,-2.447011,0.0
2024-09-10 01:00:00,1.65,16.96,40.15,1.02,17.27,2.69,10.278788,2.324841,0.448283,,22.56,,,29.5,735.9,21.97,21.6,19.9,21.4,37.32,-1.0,37.32,0.985905,44.7,110.38,85.478272,631.8,164.2,117.8,486.8,4000.0,4000.0,9.069,5.229,929.493347,736.539001,1533.0,14.43,1.37,0.94,82.644,0.616,0.05,7.49,701.889282,-3.633387,0.0
2024-09-10 02:00:00,1.66,12.96,42.57,0.91,21.67,1.95,7.807229,1.964467,0.524313,,22.56,,,29.5,733.7,21.97,22.6,21.5,22.8,36.35,-1.0,36.35,0.987795,48.0,109.0,84.4096,711.6,170.3,125.3,499.0,4300.0,4300.0,8.711163,5.24,947.227905,798.578674,1533.0,14.43,1.37,0.94,82.644,0.616,0.05,7.49,658.510559,-3.981804,0.0
2024-09-10 03:00:00,1.66,12.96,42.57,0.91,21.67,1.95,7.807229,1.964467,0.524313,,22.56,,,29.5,712.1,21.97,14.6,20.5,18.0,33.26,-1.0,33.26,0.9909,49.1,110.21,85.346624,710.7,191.6,125.6,517.2,4600.0,4600.0,8.384348,5.171,958.729309,791.492798,1535.0,14.98,1.36,1.13,81.93,0.6,0.05,7.49,653.873535,-4.019051,0.0
2024-09-10 04:00:00,1.66,12.96,42.57,0.91,21.67,1.95,7.807229,1.964467,0.524313,,22.56,,,29.5,700.7,21.97,21.9,21.0,23.4,37.9,-1.0,37.9,0.992385,49.1,110.34,85.447296,566.5,196.4,113.5,517.7,4500.0,4500.0,8.416,5.249,973.267822,805.137512,1535.0,14.98,1.36,1.13,81.93,0.6,0.05,7.49,667.695068,-1.909701,0.0
2024-09-10 05:00:00,1.66,12.96,42.57,0.91,21.67,1.95,7.807229,1.964467,0.524313,,23.26,,,29.5,703.5,21.97,23.0,22.0,21.9,39.57,-1.0,39.57,0.98685,49.1,110.3,84.64422,555.9,216.2,113.4,113.4,4600.0,4600.0,2.958261,5.271,982.187683,799.083862,1535.0,14.98,1.36,1.13,81.93,0.6,0.05,7.49,687.324646,-2.203808,0.0
2024-09-10 06:00:00,1.67,12.99,42.78,0.92,21.77,1.94,7.778443,1.96509,0.524244,,23.26,,,29.2,554.3,21.97,21.3,24.5,20.3,37.8,-0.98,37.044,0.991305,46.6,108.34,83.140116,531.3,209.5,108.7,523.2,4400.0,4400.0,8.616818,5.557,972.438293,811.294556,1535.0,14.98,1.36,1.13,81.93,0.6,0.05,7.49,723.306335,-2.257655,0.0
2024-09-10 07:00:00,1.67,12.99,42.78,0.92,21.77,1.94,7.778443,1.96509,0.524244,,23.26,,,29.5,710.4,21.97,22.7,20.0,23.2,35.18,-1.0,35.18,0.994275,46.8,108.7,83.41638,523.6,208.2,109.0,525.9,4400.0,4400.0,8.657727,5.523,972.097351,831.204407,1538.0,14.98,1.36,1.13,81.93,0.6,0.06,7.59,712.297119,-2.264792,0.0
2024-09-10 08:00:00,1.67,12.99,42.78,0.92,21.77,1.94,7.778443,1.96509,0.524244,,23.26,,,29.5,704.0,21.97,23.0,21.9,21.2,36.3,-1.0,36.3,0.99036,44.9,108.16,83.001984,485.6,187.3,105.1,506.6,4300.0,4300.0,8.535349,5.553,959.615417,799.602661,1538.0,14.98,1.36,1.13,81.93,0.6,0.06,7.59,745.605347,-1.788714,0.8
2024-09-10 09:00:00,1.67,12.99,42.78,0.92,21.77,1.94,7.778443,1.96509,0.524244,,19.7,,,29.5,686.3,21.97,22.4,24.9,22.5,35.7,-0.99,35.343,0.857115,39.9,101.9,81.8257,499.3,151.2,105.3,475.2,3800.0,3800.0,9.165789,5.073,920.162476,770.621094,1538.0,14.98,1.36,1.13,81.93,0.6,0.06,7.59,717.175842,-3.302117,0.8
2024-09-10 10:00:00,1.68,13.69,42.46,1.0,21.6,1.97,8.14881,1.965741,0.525537,,19.7,,,29.5,695.1,21.97,18.5,18.6,18.1,33.01,-1.0,33.01,0.85239,44.2,103.34,82.98202,504.7,156.1,105.8,466.4,4100.0,4100.0,8.373659,4.728,942.351501,769.205811,1538.0,14.98,1.36,1.13,81.93,0.6,0.06,7.59,706.087524,-2.748755,0.8
2024-09-10 11:00:00,1.68,13.69,42.46,1.0,21.6,1.97,8.14881,1.965741,0.525537,,19.7,,,0.1,0.2,21.97,0.0,0.0,0.0,37.59,-1.0,37.59,0.8586,44.4,101.24,81.29572,507.4,140.3,106.6,448.4,4200.0,4200.0,7.928571,4.738,977.271973,780.598145,1532.0,14.98,1.36,1.13,81.93,0.6,0.05,7.0,712.679565,-2.042751,0.8
2024-09-10 12:00:00,1.68,13.69,42.46,1.0,21.6,1.97,8.14881,1.965741,0.525537,,19.7,,,29.5,660.2,21.97,21.5,24.2,24.2,33.9,-0.99,33.561,0.870885,44.3,105.16,84.44348,502.3,211.2,105.8,530.1,4100.0,4100.0,9.305854,4.957,966.252258,768.076416,1532.0,15.11,1.46,1.04,81.891,0.499,0.05,7.0,702.843079,-2.552599,0.8
2024-09-10 13:00:00,1.68,13.69,42.46,1.0,21.6,1.97,8.14881,1.965741,0.525537,,19.89,,,29.5,658.7,21.97,23.0,23.5,23.5,35.3,-0.99,34.947,0.87183,43.7,105.6,84.59616,508.6,136.7,105.9,440.9,4200.0,4200.0,7.811429,4.942,972.386963,753.775879,1532.0,15.11,1.46,1.04,81.891,0.499,0.05,7.0,682.006714,-1.679379,0.8
2024-09-10 14:00:00,1.65,13.74,42.08,0.94,21.26,1.97,8.327273,1.979304,0.521184,,19.89,,,29.5,700.7,21.97,22.6,22.0,22.0,36.3,-0.99,35.937,0.87237,43.5,106.26,85.124886,511.6,154.6,106.3,450.7,4400.0,4400.0,7.595455,5.005,990.514954,767.792908,1532.0,15.11,1.46,1.04,81.891,0.499,0.05,7.0,685.614502,-2.789001,0.8
2024-09-10 15:00:00,1.65,13.74,42.08,0.94,21.26,1.97,8.327273,1.979304,0.521184,,19.89,,,29.5,684.5,21.97,23.5,22.3,23.1,35.0,-0.99,34.65,0.09558,66.8,61.68,49.411848,43.9,71.1,30.4,308.7,2600.0,2600.0,7.825385,0.0,815.931946,569.344482,1542.0,15.11,1.46,1.04,81.891,0.499,0.05,7.16,692.078613,-6.643782,0.8
2024-09-10 16:00:00,1.65,13.74,42.08,0.94,21.26,1.97,8.327273,1.979304,0.521184,,19.89,,,29.4,737.1,21.97,23.8,22.0,23.1,34.81,-0.99,34.4619,0.62937,59.2,70.23,56.261253,22104.0,90.6,50.3,310.69,3700.0,3700.0,5.853892,3.578,903.176025,735.295044,1542.0,15.11,1.46,1.04,81.891,0.499,0.05,7.16,688.465088,-2.178992,0.0
2024-09-10 17:00:00,1.72,17.14,39.73,0.91,17.26,2.61,9.965116,2.301854,0.450793,,23.34,,,29.5,693.6,21.97,22.0,22.8,23.5,36.71,-0.99,36.3429,0.678105,45.8,82.54,63.275164,261.3,103.8,76.8,386.4,3400.0,3400.0,8.174118,3.708,928.485901,738.481812,1542.0,15.11,1.46,1.04,81.891,0.499,0.05,7.16,715.54895,-4.514932,0.0
2024-09-10 18:00:00,1.72,17.14,39.73,0.91,17.26,2.61,9.965116,2.301854,0.450793,,23.34,,,29.5,690.5,21.97,22.9,23.0,21.9,34.63,-0.99,34.2837,0.6939,45.8,82.23,63.037518,282.6,106.8,77.6,393.6,3400.0,3400.0,8.315294,3.737,930.675354,766.759521,1542.0,15.11,1.46,1.04,81.891,0.499,0.05,7.16,704.464966,-4.211693,0.0
2024-09-10 19:00:00,1.72,17.14,39.73,0.91,17.26,2.61,9.965116,2.301854,0.450793,,23.34,,,29.5,687.3,21.97,22.7,22.4,22.3,34.66,-0.99,34.3134,0.784485,40.6,83.65,64.12609,282.6,106.6,78.1,394.8,3400.0,3400.0,8.345294,4.256,913.942017,757.281372,1541.0,15.11,1.46,1.04,81.891,0.499,0.05,7.3,711.436707,-3.395774,0.0
2024-09-10 20:00:00,1.72,17.14,39.73,0.91,17.26,2.61,9.965116,2.301854,0.450793,,23.34,,,29.5,689.3,21.97,21.7,23.3,21.7,36.6,-0.99,36.234,0.899235,47.5,101.33,77.679578,446.0,166.0,99.7,481.6,4000.0,4000.0,8.7195,4.992,935.234253,749.683594,1541.0,15.3,1.42,1.08,81.711,0.489,0.05,7.3,697.314453,-3.363751,0.0
2024-09-10 21:00:00,1.69,17.01,39.13,0.93,16.95,2.63,10.065089,2.308555,0.450148,,21.94,,,29.5,671.4,21.97,24.9,24.1,22.2,38.52,-0.99,38.1348,0.895725,47.1,105.66,82.478196,511.4,175.0,107.7,494.8,4700.0,4700.0,7.691489,4.999,967.384644,781.482056,1541.0,15.3,1.42,1.08,81.711,0.489,0.05,7.3,686.184448,-3.177837,0.0
2024-09-10 22:00:00,1.69,17.01,39.13,0.93,16.95,2.63,10.065089,2.308555,0.450148,,21.94,,,29.5,679.4,21.97,22.8,22.6,23.2,35.3,-0.99,34.947,0.903285,46.5,104.74,81.760044,517.8,176.4,108.1,495.7,4600.0,4600.0,7.875652,5.312,975.455872,783.635071,1541.0,15.3,1.42,1.08,81.711,0.489,0.05,7.3,687.134583,-2.587332,0.0
2024-09-10 23:00:00,1.69,17.01,39.13,0.93,16.95,2.63,10.065089,2.308555,0.450148,,21.94,,,29.5,662.2,21.97,20.2,21.5,22.9,37.0,-0.99,36.63,0.90045,45.6,103.4,80.71404,560.7,172.3,112.1,493.1,4700.0,4700.0,7.725957,5.291,952.856628,774.871826,1545.0,15.3,1.42,1.08,81.711,0.489,0.05,7.6,696.457153,-2.829982,0.0
2024-09-11 00:00:00,1.69,17.01,39.13,0.93,16.95,2.63,10.065089,2.308555,0.450148,,21.94,,,29.5,713.9,21.97,22.7,21.9,22.5,36.7,-0.99,36.333,0.87912,45.5,103.7,80.94822,454.5,165.8,101.8,481.3,4500.0,4500.0,7.774667,5.337,1027.176025,775.724915,1545.0,15.3,1.42,1.08,81.711,0.489,0.05,7.6,676.981445,-4.092241,0.0
2024-09-11 01:00:00,1.69,17.01,39.13,0.93,16.95,2.63,10.065089,2.308555,0.450148,,24.03,,,29.5,706.1,21.97,24.5,19.8,22.8,34.33,-1.0,34.33,0.87723,50.4,105.22,79.935634,648.3,184.3,120.6,509.3,4600.0,4600.0,8.216087,4.976,1029.988159,790.830933,1545.0,15.37,1.45,1.24,81.484,0.456,0.05,7.6,680.488586,-4.360906,0.0
2024-09-11 02:00:00,1.62,17.82,38.14,0.86,16.4,2.48,11.0,2.32561,0.446101,,24.03,,,29.5,686.6,21.97,21.2,19.2,22.2,37.27,-1.0,37.27,0.88317,50.5,105.12,79.859664,701.2,192.6,125.7,517.5,4500.0,4500.0,8.576,4.965,1039.241211,800.482422,1561.0,15.56,1.37,1.19,81.407,0.473,0.05,8.41,697.028625,-1.781343,0.0
2024-09-11 03:00:00,1.62,17.82,38.14,0.86,16.4,2.48,11.0,2.32561,0.446101,,24.03,,,29.5,711.5,21.97,20.8,22.5,21.2,33.15,-1.0,33.15,0.87966,44.4,104.95,79.730515,701.9,187.7,126.0,518.9,4400.0,4400.0,8.794091,4.985,1011.343994,819.756287,1561.0,15.56,1.37,1.19,81.407,0.473,0.05,8.41,724.360901,-1.98064,0.0
2024-09-11 04:00:00,1.62,17.82,38.14,0.86,16.4,2.48,11.0,2.32561,0.446101,,24.03,,,29.5,705.0,21.97,20.9,23.2,23.1,34.7,-1.0,34.7,0.878445,41.5,104.8,79.61656,363.4,189.9,90.9,502.9,3900.0,3900.0,9.135385,4.971,990.820496,798.400635,1561.0,15.56,1.37,1.19,81.407,0.473,0.05,8.41,748.015442,-2.416863,0.0
2024-09-11 05:00:00,1.62,17.82,38.14,0.86,16.4,2.48,11.0,2.32561,0.446101,,22.92,,,29.5,708.8,21.97,20.8,22.6,21.4,35.9,-1.0,35.9,0.880875,40.8,104.78,80.764424,387.8,187.3,92.8,506.0,3700.0,3700.0,9.71027,5.272,967.231018,747.029846,1561.0,15.56,1.37,1.19,81.407,0.473,0.05,8.41,710.289917,-1.834427,0.0
2024-09-11 06:00:00,1.63,17.96,38.61,0.86,16.63,2.54,11.018405,2.321708,0.446627,,22.92,,,29.5,715.8,21.97,21.6,21.4,21.3,34.5,-1.0,34.5,0.87588,43.6,104.36,80.440688,466.4,188.5,102.8,506.4,4000.0,4000.0,9.138,5.352,983.097717,718.732666,1561.0,15.56,1.37,1.19,81.407,0.473,0.05,8.41,695.695374,-2.524373,0.0
2024-09-11 07:00:00,1.63,17.96,38.61,0.86,16.63,2.54,11.018405,2.321708,0.446627,,22.92,,,29.5,717.2,21.97,21.5,21.4,19.5,35.5,-1.0,35.5,0.877095,44.3,103.85,80.04758,472.3,188.8,102.6,504.2,4000.0,4000.0,9.102,5.416,975.5625,731.534607,1561.0,15.56,1.37,1.19,81.407,0.473,0.05,8.41,673.853577,-2.319093,0.0
2024-09-11 08:00:00,1.63,17.96,38.61,0.86,16.63,2.54,11.018405,2.321708,0.446627,,22.92,,,29.5,724.1,21.97,22.8,23.0,21.6,33.6,-0.99,33.264,0.883305,45.0,103.69,79.924252,504.0,195.1,106.6,516.6,4100.0,4100.0,9.12,5.422,998.278625,753.308655,1561.0,15.56,1.37,1.19,81.407,0.473,0.05,8.41,660.782288,-2.32255,0.0
2024-09-11 09:00:00,1.63,17.96,38.61,0.86,16.63,2.54,11.018405,2.321708,0.446627,,22.26,,,29.4,712.1,21.97,23.5,20.3,22.4,34.6,-1.0,34.6,0.87561,47.1,96.91,75.337834,512.6,199.0,106.7,520.0,4100.0,4100.0,9.17122,4.899,975.152527,738.179016,1561.0,15.56,1.37,1.19,81.407,0.473,0.05,8.41,655.008972,-2.495542,0.0
2024-09-11 10:00:00,1.63,17.96,38.61,0.86,16.63,2.54,11.018405,2.321708,0.446627,,22.26,,,29.7,706.2,21.97,5.5,11.5,14.1,36.5,-1.0,36.5,0.557685,46.9,97.45,75.75763,270.8,106.3,76.2,390.0,4100.0,4100.0,6.822439,2.638,960.832947,787.985046,1561.0,15.56,1.37,1.19,81.407,0.473,0.05,8.41,663.906738,-2.924662,0.0
2024-09-11 11:00:00,1.63,17.96,38.61,0.86,16.63,2.54,11.018405,2.321708,0.446627,,22.26,,,29.4,709.4,21.97,21.3,20.7,23.3,35.39,-1.0,35.39,0.526365,42.1,57.4,44.62276,266.2,109.6,76.3,395.9,3000.0,3000.0,9.444,2.688,961.173279,764.384094,1561.0,15.56,1.37,1.19,81.407,0.473,0.05,8.41,668.831787,-2.608352,0.0
2024-09-11 12:00:00,1.63,17.96,38.61,0.86,16.63,2.54,11.018405,2.321708,0.446627,,22.26,,,29.7,711.6,21.97,25.2,25.8,23.1,35.46,-0.99,35.1054,0.860625,41.6,84.31,65.542594,377.0,110.0,91.1,399.9,3300.0,3300.0,8.927273,4.593,975.417603,747.928467,1561.0,15.56,1.37,1.19,81.407,0.473,0.05,8.41,714.018372,-2.263923,0.0
2024-09-11 13:00:00,1.63,17.96,38.61,0.86,16.63,2.54,11.018405,2.321708,0.446627,,21.82,,,29.4,707.1,21.97,22.7,26.9,21.3,32.42,-1.0,32.42,0.86211,39.4,100.6,78.64908,455.0,238.9,100.4,559.4,3700.0,3700.0,10.699459,4.695,935.201233,672.769592,1561.0,15.56,1.37,1.19,81.407,0.473,0.05,8.41,698.552979,-3.296132,0.0
2024-09-11 14:00:00,1.63,17.96,38.61,0.86,16.63,2.54,11.018405,2.321708,0.446627,,21.82,,,29.5,709.8,21.97,21.7,22.7,23.7,34.82,-1.0,34.82,0.854685,41.7,100.68,78.711624,451.2,238.4,100.3,560.1,3700.0,3700.0,10.709189,4.145,932.658081,723.291138,1561.0,15.56,1.37,1.19,81.407,0.473,0.05,8.41,658.226563,-3.344783,0.0
2024-09-11 15:00:00,1.63,17.96,38.61,0.86,16.63,2.54,11.018405,2.321708,0.446627,,21.82,,,29.5,711.3,21.97,18.1,18.1,19.9,36.41,-1.0,36.41,0.95553,43.3,108.89,85.130202,537.8,236.0,110.0,260.0,4100.0,4100.0,5.414634,4.692,939.743469,739.380859,1561.0,15.56,1.37,1.19,81.407,0.473,0.05,8.41,633.454407,-3.170657,0.0
2024-09-11 16:00:00,1.63,17.96,38.61,0.86,16.63,2.54,11.018405,2.321708,0.446627,,21.82,,,29.5,686.0,21.97,22.7,22.9,22.8,37.31,-0.99,36.9369,0.917865,44.1,109.35,85.48983,530.7,239.6,110.2,561.5,4300.0,4300.0,9.372558,4.601,966.470093,730.418945,1561.0,15.56,1.37,1.19,81.407,0.473,0.05,8.41,621.936768,-4.063662,0.42
2024-09-11 17:00:00,1.63,17.96,38.61,0.86,16.63,2.54,11.018405,2.321708,0.446627,,20.6,,,29.5,764.7,21.97,22.0,20.0,20.0,37.26,-1.0,37.26,0.915975,50.3,105.73,83.94962,589.0,190.8,114.9,519.8,4500.0,4500.0,8.462667,5.154,991.152039,736.810791,1561.0,15.56,1.37,1.19,81.407,0.473,0.05,8.41,651.035522,-4.373231,0.42
2024-09-11 18:00:00,1.61,16.78,38.37,1.03,16.9,2.52,10.42236,2.270414,0.459622,,20.6,,,29.5,477.0,21.97,17.7,14.2,18.5,20.12,-0.99,19.9188,0.85185,55.1,99.65,79.1221,704.2,211.0,123.7,535.6,4800.0,4800.0,8.24125,4.694,981.389709,700.01239,1561.0,15.56,1.37,1.19,81.407,0.473,0.05,8.41,677.64502,-3.014132,0.42
2024-09-11 19:00:00,1.61,16.78,38.37,1.03,16.9,2.52,10.42236,2.270414,0.459622,,20.6,,,29.5,566.1,21.07,18.4,21.4,20.0,26.36,-0.99,26.0964,0.851445,44.3,97.67,77.54998,481.0,151.2,104.1,450.8,4700.0,4700.0,7.08383,6.773,1028.676636,816.696533,1561.0,15.56,1.37,1.19,81.407,0.473,0.05,8.41,668.073975,-2.352987,0.42
2024-09-11 20:00:00,1.61,16.78,38.37,1.03,16.9,2.52,10.42236,2.270414,0.459622,,20.6,,,29.5,593.9,21.07,22.2,21.5,22.0,27.72,-0.99,27.4428,0.91854,41.8,108.47,86.12518,456.2,133.7,99.6,424.4,4100.0,4100.0,7.668293,5.171,1015.378052,800.902161,1561.0,15.56,1.37,1.19,81.407,0.473,0.05,8.41,721.102173,-1.827041,0.42
2024-09-11 21:00:00,1.61,16.78,38.37,1.03,16.9,2.52,10.42236,2.270414,0.459622,,21.76,,,29.8,0.3,21.07,0.0,0.0,0.0,0.0,-0.99,0.0,0.095985,0.0,26.22,20.514528,1.0,-1.6,0.0,131.4,900.0,900.0,8.76,0.0,685.626709,571.478638,1561.0,15.56,1.37,1.19,81.407,0.473,0.05,8.41,717.654419,-8.561258,0.42
2024-09-11 22:00:00,1.61,16.63,38.39,0.86,17.24,2.35,10.329193,2.226798,0.465076,,21.76,,,29.3,498.6,20.48,21.5,21.5,20.6,23.24,-0.99,23.0076,0.096255,0.0,0.0,0.0,0.0,-2.8,0.0,131.8,0.0,0.0,,0.0,556.566284,428.141327,1561.0,15.56,1.37,1.19,81.407,0.473,0.05,8.41,716.027344,-10.135707,0.42
2024-09-11 23:00:00,1.61,16.63,38.39,0.86,17.24,2.35,10.329193,2.226798,0.465076,,21.76,,,29.5,668.4,21.5,17.5,21.2,18.0,35.17,-1.0,35.17,0.09612,0.0,0.0,0.0,-1.8,-5.2,0.0,132.0,0.0,0.0,,0.0,500.766785,364.224091,1561.0,15.56,1.37,1.19,81.407,0.473,0.05,8.41,707.233154,-12.390114,0.42
2024-09-12 00:00:00,1.61,16.63,38.39,0.86,17.24,2.35,10.329193,2.226798,0.465076,,21.76,,,29.5,662.7,21.5,20.7,21.1,19.6,34.02,-1.0,34.02,0.096255,0.0,0.0,0.0,15.3,-0.8,17.2,132.8,0.0,0.0,,0.0,616.127075,494.500519,1561.0,15.56,1.37,1.19,81.407,0.473,0.05,8.41,705.514771,-8.145711,0.68
2024-09-12 01:00:00,1.61,16.63,38.39,0.86,17.24,2.35,10.329193,2.226798,0.465076,,23.94,,,29.5,688.1,21.07,20.4,19.7,19.8,31.67,-1.0,31.67,0.40986,0.0,0.0,0.0,189.2,70.0,65.1,322.1,0.0,2713.888889,8.560409,0.0,796.209778,637.02771,1561.0,15.72,1.35,1.14,81.304,0.486,0.05,8.41,663.906738,-4.144025,0.68
