Repository: DvEz373/antam-project

# Optimization of Fuel and Reductant Usage in Nickel Calcination Process with Machine Learning

## 📌 Project Overview
This project focuses on optimizing fuel and reductant consumption in the **nickel calcination process** at PT ANTAM Tbk's **Nickel Mining Business Unit Kolaka**. By implementing **machine learning-based systems**, the project aims to enhance efficiency, reduce costs, and improve environmental sustainability in the **Rotary Kiln Electric Furnace (RKEF) process**.

## 📌 Methodology
The study follows a **CRISP-DM (Cross Industry Standard Process for Data Mining)** approach:
1. **Business Understanding**  
   - Understanding operational challenges and optimization opportunities.

File: new-data/filtered_intersection_df_interpolated.csv (part 8 of 20)
time,ni_in,fe_in,cao_in,al2o3_in,s_m,bc,mc_kilnfeed,fc_coal,gcv_coal,current_pry,current_sec1,current_sec2,current_sec3,load,power_factor,realisasi_beban,rpm,kg_tco,charge_kiln,tdo,pry_p,sec_p,pry_v,sec_v,total_coal,total_fuel,a_f_ratio,reductor_consume,t_tic162,t_tic163,metal_temp,ni_met,c_met,si_met,fe_met,s_met,ni_slag,fe_slag,t_kalsin,pic_161,loi_kalsin
2024-09-11 15:00:00,1.63,17.96,0.86,2.54,2.321708,0.446627,21.820000000000004,44.35848464799138,6768.483704480011,21.970000000000002,18.1,18.1,19.9,36.41,-1.0,36.41,0.95553,43.30000000000001,108.89000000000001,85.13020200000001,537.8,236.00000000000003,110.0,260.0,4100.000000000001,4100.0,5.414634,4.692,939.743469,739.380859,1562.0,15.719999999999999,1.3500000000000003,1.14,81.304,0.4860000000000001,0.05,8.55,658.699768,-3.20431,0.6800000000000002
2024-09-11 16:00:00,1.63,17.96,0.86,2.54,2.321708,0.446627,21.82,44.35672158634116,6767.937983652468,21.970000000000002,22.700000000000003,22.900000000000002,22.800000000000004,37.31,-0.99,36.9369,0.917865,44.10000000000001,109.35,85.48983000000001,530.7,239.60000000000002,110.20000000000002,561.5,4300.0,4300.0,9.372558000000001,4.601,966.470093,730.418945,1562.0,15.720000000000002,1.35,1.1400000000000001,81.30400000000002,0.48600000000000004,0.05,8.550000000000002,685.614502,-2.93618,0.0
2024-09-11 17:00:00,1.63,17.96,0.86,2.54,2.321708,0.446627,20.6,44.35495312309615,6767.390590868208,21.970000000000002,22.000000000000004,20.000000000000004,20.0,37.26,-1.0000000000000002,37.26,0.915975,50.3,105.73,83.94962000000001,589.0000000000001,190.8,114.90000000000002,519.8,4500.0,4500.000000000001,8.462667,5.154,991.152039,736.810791,1562.0,15.720000000000002,1.35,1.14,81.30400000000002,0.486,0.05,8.55,711.914734,-2.812003,8.673617379884035e-19
2024-09-11 19:00:00,1.61,16.78,1.03,2.52,2.270414,0.459622,20.6,44.35140003726115,6766.290803494376,21.07,18.4,21.400000000000002,20.0,26.36,-0.9900000000000001,26.0964,0.851445,44.300000000000004,97.67000000000002,77.54998,481.00000000000006,151.2,104.1,450.8,4700.0,4700.000000000001,7.08383,6.773,1028.676636,816.696533,1562.0,15.720000000000002,1.3500000000000003,1.1400000000000001,81.30400000000002,0.48600000000000004,0.05,8.550000000000002,687.894836,-3.390821,-7.589415207398531e-19
2024-09-11 20:00:00,1.61,16.78,1.03,2.52,2.270414,0.459622,20.6,44.34961543739079,6765.738415937219,21.070000000000007,22.200000000000003,21.500000000000004,22.0,27.72,-0.9900000000000001,27.4428,0.91854,41.800000000000004,108.47000000000001,86.12518000000001,456.2000000000001,133.70000000000002,99.60000000000001,424.40000000000003,4100.0,4100.0,7.668293,5.171,1015.378052,800.902161,1565.0,15.720000000000002,1.3500000000000003,1.1400000000000001,81.30400000000002,0.486,0.05,8.530000000000001,693.886597,-2.927314,8.673617379884035e-19
2024-09-12 03:00:00,1.64,17.33,0.9,2.52,2.302298,0.450803,23.940000000000005,44.33697390209466,6761.825478971947,21.070000000000004,20.700000000000003,21.900000000000002,22.100000000000005,29.38,-0.99,29.0862,0.978075,39.20000000000001,108.20000000000002,82.29692000000001,325.70000000000005,132.60000000000002,86.00000000000001,422.6,3600.0,3600.0,8.476667,5.212,991.406372,813.067871,1560.0000000000002,15.72,1.3500000000000003,1.1400000000000001,81.30400000000002,0.486,0.05,7.6000000000000005,653.022034,-2.649399,0.97
2024-09-12 04:00:00,1.64,17.33,0.9,2.52,2.302298,0.450803,23.940000000000005,44.33514677105542,6761.259926733519,21.07,21.0,22.6,21.700000000000003,24.06,-0.99,23.8194,0.98037,40.50000000000001,109.96,83.63557600000001,359.50000000000006,128.8,89.9,422.70000000000005,3800.0000000000005,3800.0,8.093684,5.252,994.968262,758.259338,1560.0000000000002,15.720000000000002,1.35,1.14,81.30400000000003,0.48600000000000004,0.05,7.600000000000001,634.398987,-2.185956,0.9700000000000001
2024-09-12 05:00:00,1.64,17.33,0.9,2.52,2.302298,0.450803,23.060000000000002,44.33331437473925,6760.692744732868,21.07,21.699999999999996,21.100000000000005,20.5,19.57,-0.9900000000000001,19.3743,0.970245,36.2,110.4,84.94176,453.4000000000001,168.8,100.1,487.5,4000.0000000000005,4000.0,8.814,5.237,986.994507,710.461243,1564.0000000000002,15.72,1.3500000000000005,1.14,81.30400000000002,0.48600000000000004,0.05,7.53,634.021118,-3.430475,0.9700000000000002
2024-09-12 06:00:00,1.72,17.03,0.79,2.44,2.236374,0.461629,23.060000000000002,44.331476724506,6760.1239364862,21.07,21.400000000000002,21.300000000000004,22.4,27.6,-0.9900000000000001,27.324,0.966465,42.2,108.93000000000004,83.810742,487.6000000000001,182.2,104.50000000000001,503.4,4600.0,4600.000000000001,7.929129999999999,5.579,1008.867859,721.01001,1564.0000000000002,15.72,1.3500000000000003,1.1400000000000001,81.304,0.48600000000000004,0.05,7.53,614.390259,-2.918063,0.9700000000000002
2024-09-12 07:00:00,1.72,17.03,0.79,2.44,2.236374,0.461629,23.060000000000002,44.329633831715455,6759.5535055097225,20.48,21.1,20.900000000000002,20.6,23.6,-0.99,23.364,0.96498,43.00000000000001,109.1,83.94154000000002,472.40000000000003,183.90000000000003,104.00000000000001,505.9,4700.000000000001,4700.000000000001,7.785956999999998,5.557,1009.751953,788.261963,1564.0,15.72,1.3500000000000003,1.1400000000000001,81.304,0.48600000000000004,0.05,7.530000000000001,609.204712,-2.78773,0.97
2024-09-12 08:00:00,1.72,17.03,0.79,2.44,2.236374,0.461629,23.060000000000002,44.32778570772747,6758.981455319644,20.480000000000004,21.700000000000003,20.5,20.7,23.62,-0.99,23.3838,0.9666,45.60000000000001,109.28999999999999,84.08772600000002,470.90000000000003,191.2,104.40000000000002,505.9,4400.0,4400.0,8.322273,5.57,1009.254944,791.81604,1564.0,15.720000000000002,1.35,1.14,81.30400000000002,0.4860000000000001,0.05000000000000001,7.53,618.162903,-2.604614,0.26
2024-09-12 09:00:00,1.72,17.03,0.79,2.44,2.236374,0.461629,25.76,44.32593236390184,6758.407789432171,20.480000000000004,21.5,21.3,21.0,23.66,-0.9900000000000001,23.4234,0.97983,43.60000000000001,107.96,80.14950400000001,487.90000000000003,185.0,103.9,505.90000000000003,4200.0,4200.0,8.711428999999999,4.716,1014.348877,803.960144,1527.0000000000005,15.720000000000002,1.3500000000000003,1.14,81.304,0.486,0.04,6.670000000000001,647.252441,-3.804982,0.26000000000000006
2024-09-12 14:00:00,1.68,14.67,0.87,1.97,2.038713,0.505831,21.310000000000002,44.31658774480296,6755.515347601169,20.93,20.500000000000004,20.900000000000006,21.100000000000005,30.02,-0.99,29.7198,0.979695,41.8,108.68,85.520292,517.0,190.2,105.7,512.7,4300.0,4300.0,8.628837,5.63,953.203735,737.437561,1527.0000000000002,15.570000000000002,1.2300000000000002,1.1,81.578,0.5220000000000001,0.04000000000000001,6.670000000000001,660.119629,-3.873391,0.26
2024-09-12 17:00:00,1.68,14.67,0.87,1.97,2.038713,0.505831,24.130000000000003,44.31091906232056,6753.760719171129,20.480000000000004,20.800000000000004,20.300000000000004,20.900000000000006,24.6,-0.9900000000000002,24.354,0.848205,39.50000000000001,94.94000000000001,72.030978,334.1000000000001,95.4,85.2,374.00000000000006,3800.0000000000005,3800.000000000001,7.250526000000001,4.412,976.501648,718.302063,1527.0000000000002,15.57,1.2300000000000002,1.1000000000000003,81.578,0.522,0.04000000000000001,6.670000000000001,738.67218,-2.935552,-1.3010426069826053e-18
2024-09-12 18:00:00,1.58,15.86,0.94,2.28,2.23229,0.464488,24.13,44.30901925114817,6753.172670236456,21.070000000000004,19.700000000000003,19.8,20.4,24.3,-0.9900000000000001,24.057,0.856575,40.60000000000001,99.64000000000001,75.596868,335.8000000000001,101.00000000000001,85.0,369.6,3600.0,3600.0000000000005,7.576667,4.696,925.357605,660.379578,1527.0,15.57,1.23,1.1000000000000003,81.57800000000002,0.5220000000000001,0.04000000000000001,6.67,738.287415,-3.791449,-3.7947076036992655e-19
2024-09-12 20:00:00,1.58,15.86,0.94,2.28,2.23229,0.464488,24.130000000000003,44.305204321444926,6751.99183427736,21.020000000000003,19.6,19.9,19.6,29.94,-0.9900000000000002,29.6406,0.84186,42.6,101.33000000000001,76.87907100000001,382.9,117.60000000000001,92.80000000000001,406.5,3800.0,3800.000000000001,7.883684,4.705,934.8172,640.439392,1527.0,15.570000000000002,1.2300000000000002,1.1,81.578,0.522,0.04,6.670000000000002,698.934082,-5.231831,-6.776263578034403e-21
2024-09-12 21:00:00,1.58,15.86,0.94,2.28,2.23229,0.464488,24.640000000000004,44.303289225633726,6751.399054285354,20.93,21.700000000000003,20.9,18.3,31.77,-1.0,31.77,0.843075,45.2,100.86,76.008096,471.20000000000005,146.40000000000003,102.9,458.5,4100.0,4100.0,8.21561,4.679,924.017273,620.633789,1527.0,15.57,1.2300000000000002,1.1,81.578,0.522,0.04000000000000001,6.67,682.481262,-4.989569,1.6940658945086007e-21
2024-09-12 23:00:00,1.71,17.44,0.96,2.49,2.311438,0.44943,24.640000000000004,44.29944382889124,6750.2087878574675,20.93,20.100000000000005,23.3,21.2,30.77,-0.9900000000000001,30.4623,0.825255,51.800000000000004,99.73000000000002,75.156528,536.8,168.20000000000002,109.90000000000002,479.1,4800.000000000001,4800.000000000001,7.3625,5.1,1025.824585,737.507263,1527.0000000000002,15.600000000000001,1.2000000000000002,1.1500000000000001,81.52000000000001,0.53,0.04,6.67,682.576172,-3.425287,-1.164670302474663e-21
2024-09-13 00:00:00,1.71,17.44,0.96,2.49,2.311438,0.44943,24.640000000000008,44.29751355067961,6749.611308454,21.070000000000004,17.900000000000002,20.300000000000004,20.600000000000005,26.95,-0.9900000000000001,26.6805,0.82647,50.800000000000004,102.35,77.13096,485.6,155.8,105.70000000000002,467.79999999999995,4500.000000000001,4500.0,7.646667000000001,5.115,1035.248535,781.921082,1527.0000000000002,15.52,1.4100000000000001,1.13,81.43200000000002,0.508,0.04000000000000001,6.670000000000002,676.507446,-3.089011,-7.940933880509066e-23
2024-09-13 01:00:00,1.71,17.44,0.96,2.49,2.311438,0.44943,22.950000000000003,44.29557823438748,6749.01226961246,20.930000000000003,21.1,19.800000000000004,20.700000000000003,25.06,-0.99,24.8094,0.854685,55.20000000000001,102.35000000000001,78.86067500000001,506.20000000000005,182.5,106.80000000000001,479.50000000000006,4600.0,4600.000000000001,7.647391000000001,4.708,1021.30957,767.441528,1527.0,15.520000000000001,1.4100000000000004,1.13,81.43200000000002,0.508,0.04000000000000001,6.670000000000002,706.278381,-4.091903,0.0
2024-09-13 02:00:00,1.64,16.41,0.91,2.34,2.236988,0.463119,22.950000000000003,44.293637891374644,6748.411674849055,21.07,20.400000000000002,21.0,19.8,34.06,-0.9900000000000001,33.7194,0.79245,51.1,94.93000000000002,73.143565,461.5,160.50000000000003,102.4,475.6,4400.0,4400.0,7.881818000000001,4.218,1007.432007,787.784851,1527.0,15.520000000000001,1.41,1.13,81.43200000000002,0.508,0.04000000000000001,6.670000000000002,690.937134,-3.018719,1.3234889800848443e-23
2024-09-13 03:00:00,1.64,16.41,0.91,2.34,2.236988,0.463119,22.800000000000004,44.291692533000976,6747.809527679995,21.070000000000004,18.100000000000005,22.999999999999996,22.200000000000003,27.04,-0.99,26.7696,0.790965,48.5,91.89000000000001,70.93908000000002,458.80000000000007,150.3,100.50000000000001,464.4,4100.0,4100.0,8.266829000000001,4.589,997.697083,788.084717,1527.0,15.52,1.4100000000000001,1.1300000000000001,81.43200000000002,0.508,0.04000000000000001,6.670000000000002,715.357605,-2.680901,0.0
2024-09-13 04:00:00,1.64,16.41,0.91,2.34,2.236988,0.463119,22.800000000000004,44.28974217062626,6747.205831621485,21.070000000000004,20.100000000000005,21.100000000000005,22.500000000000004,30.7,-0.9900000000000001,30.393,0.78759,51.70000000000001,91.35,70.5222,413.4,133.20000000000002,96.6,444.3999999999999,3800.0000000000005,3800.0000000000005,8.542105000000001,4.236,952.39624,743.356995,1527.0000000000002,15.52,1.4099999999999997,1.13,81.43200000000002,0.508,0.04,6.67,727.526306,-2.582866,0.0
2024-09-13 05:00:00,1.64,16.41,0.91,2.34,2.236988,0.463119,22.800000000000004,44.28778681561032,6746.6005901897315,21.070000000000004,20.800000000000004,19.400000000000002,23.700000000000003,29.43,-0.99,29.1357,0.785295,43.400000000000006,92.02000000000001,71.03944000000001,429.00000000000006,135.40000000000003,96.9,448.3,4000.0000000000005,4000.0000000000005,8.178,4.287,974.460815,759.188049,1527.0,15.520000000000003,1.4100000000000001,1.13,81.43200000000002,0.5080000000000001,0.04000000000000001,6.669999999999999,765.408447,-2.363143,-2.6469779601696886e-23
2024-09-13 06:00:00,1.65,15.09,0.92,2.21,2.108177,0.490174,22.800000000000004,44.285826479313,6745.993806900946,21.07,20.5,21.500000000000004,18.6,21.94,-0.9900000000000002,21.7206,0.794745,45.300000000000004,90.46000000000001,69.83512,415.70000000000005,151.30000000000004,97.0,461.1000000000001,4100.000000000001,4100.000000000001,8.167317,4.585,996.937744,799.410706,1527.0000000000002,15.52,1.4100000000000001,1.1300000000000001,81.432,0.508,0.04,6.67,756.509705,-1.920091,0.0
2024-09-13 07:00:00,1.65,15.09,0.92,2.21,2.108177,0.490174,22.800000000000004,44.28386117309409,6745.385485271333,21.070000000000004,20.000000000000004,17.800000000000004,21.7,26.76,-0.99,26.4924,0.783945,44.300000000000004,90.28000000000002,69.69616,431.30000000000007,149.90000000000003,96.8,459.0,4000.0,4000.0,8.337000000000002,4.527,978.370178,773.263,1527.0000000000002,15.52,1.4100000000000001,1.13,81.43200000000002,0.508,0.04000000000000001,6.67,693.696228,-3.083593,-4.235164736271502e-22
2024-09-13 10:00:00,1.64,15.98,1.0,2.44,2.200214,0.471834,23.430000000000003,44.27793554850611,6743.55132549961,21.970000000000002,20.100000000000005,21.900000000000002,24.60000000000001,40.5,-0.9900000000000002,40.095,0.78489,47.50000000000001,91.45,70.02326500000001,451.0,166.80000000000004,100.19999999999999,486.69999999999993,3800.0000000000005,3800.0000000000005,9.266842,4.134,987.621338,790.070923,1527.0,15.070000000000002,1.4300000000000002,1.13,81.879,0.491,0.04,6.67,660.403687,-3.508705,2.710505431213761e-20
2024-09-13 11:00:00,1.64,15.98,1.0,2.44,2.200214,0.471834,23.430000000000003,44.27595047619909,6742.936885668768,21.970000000000006,19.9,18.9,20.300000000000004,27.76,-1.0000000000000002,27.76,0.7884,48.900000000000006,91.00000000000001,69.6787,482.0,177.9,104.70000000000002,495.6,3800.0000000000005,3800.0000000000005,9.478421,4.149,919.12915,760.735901,1527.0000000000002,15.070000000000002,1.43,1.13,81.87900000000002,0.49100000000000005,0.04000000000000001,6.670000000000001,666.463745,-4.143559,-5.421010862427522e-20
2024-09-13 12:00:00,1.64,15.98,1.0,2.44,2.200214,0.471834,23.430000000000003,44.2739604907696,6742.3209250781365,21.5,20.900000000000002,21.500000000000004,21.200000000000003,35.4,-1.0,35.4,0.79191,50.5,90.53999999999999,69.326478,636.0000000000001,181.2,121.40000000000002,496.6,3800.0,3800.0,9.757895000000001,4.251,912.787292,742.24762,1527.0000000000002,15.070000000000002,1.4300000000000002,1.1300000000000001,81.87900000000002,0.49100000000000005,0.04,6.67,667.789795,-3.775545,0.0
2024-09-13 13:00:00,1.64,15.98,1.0,2.44,2.200214,0.471834,23.090000000000003,44.27196560357748,6741.7034472439245,21.500000000000004,20.5,22.5,21.700000000000003,33.22,-0.99,32.8878,0.793125,49.5,90.39000000000001,69.51894900000002,745.4,180.30000000000004,129.5,495.60000000000014,4000.0000000000005,4000.0000000000005,9.376500000000002,4.04,923.17572,718.990417,1527.0,15.07,1.4300000000000002,1.1300000000000001,81.87900000000002,0.491,0.04000000000000001,6.67,665.137817,-3.583942,-8.673617379884035e-19
2024-09-13 14:00:00,1.56,15.06,0.9,2.35,2.146133,0.48193,23.090000000000007,44.26996582598251,6741.084455682339,21.5,21.700000000000003,19.600000000000005,21.200000000000003,33.71,-0.9900000000000001,33.3729,0.79407,49.400000000000006,91.56,70.418796,763.8,180.7,131.50000000000003,498.80000000000007,4000.0000000000005,4000.0000000000005,9.4545,3.981,941.067688,731.332336,1527.0000000000002,15.07,1.4300000000000002,1.1300000000000001,81.87900000000003,0.491,0.04000000000000001,6.67,661.255676,-3.062333,-3.469446951953614e-18
2024-09-13 15:00:00,1.56,15.06,0.9,2.35,2.146133,0.48193,23.090000000000003,44.26796116934452,6740.463953909586,20.97,19.4,19.200000000000003,18.800000000000004,32.12,-1.0,32.12,0.789075,50.60000000000001,88.44,68.019204,764.3,181.00000000000003,132.8,499.1,4000.0000000000005,4000.0000000000005,9.478500000000002,4.229,935.993164,737.926514,1527.0000000000005,15.07,1.4300000000000002,1.13,81.879,0.49100000000000005,0.04000000000000001,6.67,667.600342,-0.094151,-1.3877787807814457e-17
2024-09-13 16:00:00,1.56,15.06,0.9,2.35,2.146133,0.48193,23.090000000000003,44.26595164502335,6739.841945441877,20.970000000000002,22.600000000000005,21.1,20.7,27.18,-0.99,26.9082,0.792315,50.7,89.66,68.957506,795.3000000000001,174.30000000000004,133.00000000000003,498.70000000000005,4200.0,4200.0,9.024286,4.278,987.07843,779.63269,1527.0000000000002,15.070000000000004,1.4300000000000004,1.13,81.87900000000002,0.491,0.04000000000000001,6.67,654.15741,-3.685976,0.32
2024-09-13 17:00:00,1.56,15.06,0.9,2.35,2.146133,0.48193,24.339999999999996,44.26393726437882,6739.218433795417,20.970000000000002,20.700000000000003,21.600000000000005,22.800000000000004,30.49,-0.9900000000000001,30.1851,0.77328,50.8,88.27000000000001,66.785082,743.5000000000001,185.5,130.80000000000004,497.20000000000005,4000.0,4000.0,9.42,4.69,933.527832,722.813049,1527.0000000000002,15.07,1.4300000000000002,1.1300000000000001,81.87900000000002,0.49100000000000005,0.04,6.67,642.714355,-2.49141,0.32000000000000006
2024-09-13 18:00:00,1.62,15.83,0.86,2.54,2.134093,0.48421,24.340000000000003,44.26191803877072,6738.593422486412,20.97,20.100000000000005,17.7,18.9,32.88,-1.0000000000000002,32.88,0.692145,56.70000000000001,82.46000000000001,62.389236000000004,723.8,190.5,128.9,505.4,4100.0,4100.0,9.282439000000002,4.164,959.134644,746.729004,1536.0,15.07,1.4300000000000002,1.13,81.87900000000002,0.491,0.05,7.010000000000001,662.107727,-4.663231,0.32
2024-09-13 20:00:00,1.62,15.83,0.86,2.54,2.134093,0.48421,24.340000000000003,44.25786509810319,6737.338914945608,20.970000000000002,21.9,20.9,20.900000000000002,31.43,-0.99,31.1157,0.689175,45.5,79.98000000000002,60.51286800000001,409.40000000000003,142.30000000000004,96.0,454.40000000000003,3900.0000000000005,3900.0000000000005,8.467692000000001,4.149,978.235229,799.156738,1536.0,15.070000000000002,1.4300000000000002,1.13,81.87900000000002,0.491,0.05,7.010000000000001,640.729431,-4.111781,0.32
2024-09-13 22:00:00,1.6,15.77,0.85,2.61,2.14011,0.482853,23.91,44.25379291389931,6736.078450949123,20.970000000000002,21.100000000000005,21.7,19.500000000000004,31.9,-0.99,31.581,0.699435,42.2,82.19000000000001,62.538371000000005,276.8,124.5,78.1,407.30000000000007,3000.0000000000005,3000.0000000000005,9.708000000000002,4.628,889.527222,746.572693,1530.0,15.070000000000002,1.4300000000000002,1.13,81.87900000000002,0.49100000000000005,0.04000000000000001,6.720000000000001,651.130127,-4.345588,0.32000000000000006
2024-09-13 23:00:00,1.6,15.77,0.85,2.61,2.14011,0.482853,23.91,44.25174963387078,6735.445994070519,20.97,20.7,22.0,20.6,30.73,-0.9900000000000001,30.4227,0.767205,45.5,82.38000000000001,62.682942000000004,315.9,131.6,84.10000000000001,425.5,3100.0,3100.0,9.863226,5.19,913.057678,697.157837,1530.0000000000002,15.07,1.4300000000000002,1.13,81.879,0.49100000000000005,0.04000000000000001,6.720000000000001,670.063354,-3.235977,0.32
2024-09-14 00:00:00,1.6,15.77,0.85,2.61,2.14011,0.482853,23.91,44.249701577037634,6734.812058626618,20.970000000000002,23.500000000000007,23.0,21.1,36.57,-1.0,36.57,0.76194,45.60000000000001,89.54000000000002,68.13098600000001,351.9,131.50000000000003,89.70000000000002,434.1,3700.0,3700.0,8.494054000000002,5.222,912.086304,681.378967,1530.0000000000002,15.07,1.4300000000000002,1.1300000000000001,81.879,0.49100000000000005,0.04000000000000001,6.7200000000000015,686.374512,-1.707081,0.09
2024-09-14 02:00:00,1.75,16.91,1.02,2.59,2.329426,0.447624,22.090000000000003,44.24559117839676,6733.539766107755,21.970000000000006,21.4,20.5,23.4,33.9,-0.9900000000000001,33.561,0.83241,49.3,94.21000000000001,73.39901100000002,513.4000000000001,148.8,108.20000000000002,463.40000000000003,4400.0,4400.0,7.794545000000001,4.883,972.275024,761.99707,1532.0000000000005,15.07,1.4300000000000002,1.13,81.87900000000002,0.4910000000000001,0.05,6.890000000000001,659.741028,-2.683773,0.09000000000000001
2024-09-14 03:00:00,1.75,16.91,1.02,2.59,2.329426,0.447624,22.090000000000003,44.24352885930867,6732.901416065208,21.970000000000002,18.5,19.400000000000002,21.1,33.67,-0.9900000000000001,33.3333,0.837135,52.10000000000001,101.89000000000001,79.382499,539.5,161.10000000000002,111.9,468.8,4500.0,4500.0,7.742667000000001,4.883,983.715088,751.625916,1532.0000000000002,15.07,1.4300000000000002,1.13,81.879,0.4910000000000001,0.05,6.889999999999999,683.050781,-2.721394,0.09000000000000001
2024-09-14 04:00:00,1.75,16.91,1.02,2.59,2.329426,0.447624,22.090000000000003,44.24146180885522,6732.261601522192,21.970000000000002,22.2,20.8,21.699999999999996,35.1,-0.9900000000000001,34.749,0.84321,52.10000000000001,102.01000000000002,79.475991,542.1,161.2,112.2,468.40000000000003,4800.000000000001,4800.000000000001,7.257500000000001,4.917,1012.46814,753.364319,1532.0000000000002,15.070000000000002,1.4300000000000002,1.13,81.87900000000002,0.49100000000000005,0.05,6.890000000000001,693.886597,-3.68006,0.09
2024-09-14 10:00:00,1.6,15.6,0.83,2.25,2.184112,0.472422,24.06,44.228960783612415,6728.392156661928,21.97,19.000000000000004,22.100000000000005,22.100000000000005,36.3,-0.9900000000000001,35.937,0.87264,49.20000000000001,97.75,74.23135000000002,711.4000000000001,112.50000000000001,127.7,418.60000000000014,4200.0,4200.0,7.804286000000001,5.365,1002.454224,749.457764,1537.0,15.07,1.43,1.13,81.87900000000002,0.49100000000000005,0.05000000000000001,6.85,609.204712,-3.545647,4.87890977618477e-19
2024-09-14 11:00:00,1.6,15.6,0.83,2.25,2.184112,0.472422,24.059999999999995,44.22686093167657,6727.742189069459,21.970000000000002,21.000000000000004,22.9,22.3,37.8,-1.0000000000000002,37.8,0.865755,50.5,101.74,77.26135600000002,625.3,172.5,119.90000000000002,501.3,4300.000000000001,4300.000000000001,8.667907,5.347,969.185059,685.687073,1538.0,15.070000000000002,1.43,1.13,81.87900000000003,0.4910000000000001,0.05,7.280000000000001,622.40863,-2.783444,1.0842021724855044e-19
2024-09-14 12:00:00,1.6,15.6,0.83,2.25,2.184112,0.472422,24.060000000000002,44.22475643925396,6727.090785106185,21.970000000000002,21.500000000000004,21.500000000000004,22.500000000000004,36.98,-0.9900000000000001,36.6102,0.90855,45.70000000000001,103.69999999999999,78.74978,456.70000000000005,177.70000000000002,103.20000000000002,494.2,4400.0,4400.0,8.146364,5.636,1010.946838,766.831909,1538.0,15.070000000000002,1.43,1.1300000000000001,81.879,0.491,0.05,7.280000000000001,620.332703,-2.934227,0.0
2024-09-14 13:00:00,1.6,15.6,0.83,2.25,2.184112,0.472422,23.490000000000002,44.22264731770438,6726.43794828831,21.970000000000002,18.2,21.4,22.000000000000004,30.85,-1.0,30.85,0.947295,46.5,108.73000000000002,83.18932300000002,699.1,172.60000000000002,125.40000000000002,499.1000000000001,4300.0,4300.0,8.713953,5.865,1030.047729,793.103943,1538.0000000000002,15.07,1.4300000000000002,1.13,81.87900000000002,0.49100000000000005,0.05,7.280000000000001,602.231506,-3.575565,-8.673617379884035e-19
2024-09-14 14:00:00,1.64,16.82,0.87,2.65,2.228298,0.464494,23.490000000000002,44.220533578387666,6725.783682132044,21.97,24.000000000000007,19.1,23.700000000000003,35.94,-0.99,35.5806,0.949185,45.5,110.13000000000002,84.26046300000002,713.6,180.60000000000002,126.6,494.9000000000001,4400.000000000001,4400.000000000001,8.475000000000001,6.231,1034.072754,803.583862,1538.0000000000002,15.07,1.4300000000000002,1.13,81.87900000000002,0.4910000000000001,0.05,7.280000000000001,622.031128,-3.514067,1.734723475976807e-18
2024-09-14 16:00:00,1.64,16.82,0.87,2.65,2.228298,0.464494,23.49,44.21629229189214,6724.470875869173,21.97,18.300000000000004,23.4,22.2,33.9,-0.9900000000000001,33.561,0.94851,40.7,109.46000000000001,83.747846,401.7,182.7,94.70000000000002,500.0,4000.000000000001,4000.000000000001,8.9205,6.219,991.925232,788.373535,1570.0,15.25,1.4200000000000004,1.1,81.76400000000001,0.46599999999999997,0.05,7.700000000000001,636.571716,-2.839639,2.7755575615628914e-17
2024-09-14 17:00:00,1.64,16.82,0.87,2.65,2.228298,0.464494,24.36,44.214164767432955,6723.812342794981,21.97,21.8,17.5,23.9,34.7,-1.0,34.7,0.947295,46.8,108.85,82.33414,440.6,187.2,99.0,503.8,4200.0,4200.0,8.611429000000001,5.596,990.195496,787.376465,1570.0,15.250000000000002,1.42,1.1,81.76400000000001,0.466,0.05,7.700000000000001,632.132141,-4.190812,0.9199999999999999
2024-09-14 18:00:00,1.62,18.57,0.78,2.89,2.200241,0.469768,24.36,44.212032670645925,6723.15239444723,21.970000000000002,19.300000000000004,24.300000000000004,25.400000000000002,32.5,-0.99,32.175,0.94932,43.5,105.69000000000001,79.94391600000002,434.1,171.6,99.0,490.00000000000006,4300.000000000001,4300.000000000001,8.218605,5.252,1015.449646,807.178162,1570.0000000000002,15.250000000000004,1.4200000000000002,1.1,81.76400000000001,0.466,0.05000000000000001,7.700000000000001,636.760742,-3.447846,0.92
2024-09-14 19:00:00,1.62,18.57,0.78,2.89,2.200241,0.469768,24.36,44.20989601289086,6722.491034342124,21.97,20.5,22.1,20.4,34.96,-0.9900000000000002,34.6104,0.952155,42.8,110.69000000000003,83.72591600000001,413.0,155.10000000000002,97.0,461.90000000000003,4100.0,4100.0,8.179024000000002,5.258,993.398926,797.961853,1570.0,15.250000000000002,1.4200000000000002,1.1,81.764,0.4660000000000001,0.05000000000000001,7.7,663.054565,-2.840706,0.9200000000000002
2024-09-14 23:00:00,1.66,17.36,0.83,2.65,2.172868,0.475839,22.720000000000002,44.201303999386695,6719.831546672328,21.97,18.800000000000004,17.600000000000005,19.8,33.6,-1.0000000000000002,33.6,0.95013,48.50000000000001,109.81,84.86116800000002,511.2,205.40000000000003,108.30000000000001,517.4,4700.0,4700.0,7.987660000000001,5.595,1009.114624,750.61554,1563.0,15.419999999999998,1.34,1.0100000000000002,81.77400000000002,0.456,0.05000000000000001,8.340000000000002,694.362488,-3.840886,0.92
2024-09-15 00:00:00,1.66,17.36,0.83,2.65,2.172868,0.475839,22.720000000000002,44.19914470718881,6719.163180523572,21.97,21.400000000000002,23.700000000000003,20.200000000000003,29.6,-0.9900000000000002,29.304,0.963225,46.8,109.82,84.868896,542.6000000000001,195.0,110.7,518.9,4900.000000000001,4900.000000000001,7.709388,5.634,1010.763123,787.277405,1568.0,15.420000000000002,1.3400000000000003,1.01,81.77400000000002,0.45600000000000007,0.05000000000000001,8.11,708.856812,-2.799672,0.11999999999999997
2024-09-15 01:00:00,1.66,17.36,0.83,2.65,2.172868,0.475839,22.720000000000002,44.1969809221818,6718.49342371471,21.970000000000002,22.900000000000002,23.400000000000002,20.700000000000003,34.98,-0.99,34.6302,0.962955,49.300000000000004,109.67000000000002,84.75297600000002,628.8000000000001,222.0,120.30000000000001,539.1,4700.0,4700.0,8.417872000000001,3.488,982.365784,735.403809,1568.0,15.420000000000002,1.3400000000000003,1.0100000000000002,81.77400000000002,0.45600000000000007,0.05,8.110000000000001,734.92157,-5.606695,0.12000000000000001
2024-09-15 02:00:00,1.57,16.58,0.82,2.53,2.034157,0.506735,22.72,44.1948126557255,6717.822279761948,21.970000000000002,21.0,20.6,19.800000000000004,38.14,-0.99,37.7586,0.945405,49.2,110.38000000000001,85.301664,653.5000000000001,209.3,122.2,529.6,4900.0,4900.0,7.981224,3.492,1022.011841,778.642944,1568.0,15.42,1.3400000000000003,1.0100000000000002,81.77400000000002,0.45600000000000007,0.05,8.110000000000001,726.470886,-4.448561,0.12
2024-09-15 03:00:00,1.57,16.58,0.82,2.53,2.034157,0.506735,22.72,44.19263991917975,6717.149752181495,21.970000000000002,19.200000000000003,23.2,22.4,33.26,-1.0,33.26,0.94986,50.300000000000004,110.28,85.22438400000001,698.9000000000001,223.0,127.5,535.5,5000.0,5000.0,7.956000000000001,3.484,995.965027,756.454041,1568.0,15.420000000000002,1.34,1.0100000000000002,81.774,0.45600000000000007,0.05,8.110000000000001,711.532349,-4.196103,0.12000000000000001
2024-09-15 04:00:00,1.57,16.58,0.82,2.53,2.034157,0.506735,24.21,44.19046272390433,6716.475844489555,21.970000000000002,20.200000000000003,23.800000000000004,24.900000000000002,36.3,-0.99,35.937,0.953775,51.2,109.44,82.944576,708.2,229.2,128.2,546.6,5000.0,5000.0,8.0976,3.45,975.724792,719.577454,1570.0000000000002,15.420000000000002,1.34,1.0100000000000002,81.77400000000002,0.45600000000000007,0.05,8.550000000000002,721.102173,-6.117286,0.12
2024-09-15 05:00:00,1.57,16.58,0.82,2.53,2.034157,0.506735,24.21,44.18828108125912,6715.800560202341,21.97,20.6,21.600000000000005,22.4,35.3,-1.0,35.3,0.82431,56.20000000000001,101.97000000000001,77.28306300000001,709.0000000000001,228.60000000000002,128.10000000000002,545.7000000000002,5200.0,5200.0,7.774615000000001,3.156,1007.820984,744.596802,1570.0,15.420000000000002,1.3400000000000003,1.0100000000000002,81.77400000000002,0.45600000000000007,0.05,8.55,663.149231,-3.431509,0.12
2024-09-15 06:00:00,1.59,17.31,0.85,2.67,2.151616,0.480496,24.210000000000004,44.186095002603885,6715.123902836057,21.97,22.200000000000003,24.7,23.5,25.74,-0.9900000000000001,25.4826,0.814185,55.39999999999999,99.80000000000001,75.63842000000001,703.7000000000002,227.90000000000003,127.70000000000002,546.5,5200.000000000001,5200.000000000001,7.779231000000001,3.394,1014.365601,760.596436,1570.0000000000002,15.420000000000002,1.3400000000000003,1.0100000000000002,81.774,0.45600000000000007,0.05,8.550000000000002,655.292847,-3.396095,0.12
2024-09-15 07:00:00,1.59,17.31,0.85,2.67,2.151616,0.480496,24.18,44.18390449929848,6714.44587590691,21.97,21.4,20.9,20.4,35.02,-0.9900000000000001,34.6698,0.818235,55.60000000000001,97.69000000000001,74.06855800000001,705.6000000000001,202.10000000000002,127.8,518.2,5200.000000000001,5200.000000000001,7.453846000000001,3.393,1022.969543,772.236633,1570.0,15.55,1.3600000000000003,0.9900000000000002,81.62500000000001,0.47500000000000003,0.05,8.55,670.726563,-3.683198,0.12
2024-09-15 09:00:00,1.59,17.31,0.85,2.67,2.151616,0.480496,24.31,44.17951026417641,6713.085727424865,21.970000000000002,21.6,21.0,21.6,35.93,-1.0,35.93,0.76464,52.9,92.54000000000002,70.04352600000001,478.50000000000006,181.7,104.4,498.10000000000014,4900.0,4900.0,7.377551,3.926,1003.400208,744.409668,1570.0,15.470000000000002,1.33,1.01,81.75900000000001,0.431,0.04,6.390000000000001,611.372986,-3.916024,-1.4094628242311558e-18
2024-09-15 10:00:00,1.64,16.89,0.83,2.48,2.202923,0.46907,24.310000000000002,44.177306555079376,6712.403612904379,21.970000000000002,21.600000000000005,23.5,22.9,29.17,-1.0,29.17,0.771795,49.50000000000001,94.90000000000002,71.82981,527.0000000000001,174.80000000000004,110.10000000000001,481.6,4700.000000000001,4700.000000000001,7.553617000000001,3.833,1030.09375,775.964539,1570.0000000000002,15.470000000000002,1.3300000000000003,1.01,81.75900000000001,0.431,0.04000000000000001,6.390000000000001,607.225464,-3.613298,-2.168404344971009e-19
2024-09-15 11:00:00,1.64,16.89,0.83,2.48,2.202923,0.46907,24.31,44.17509846677145,6711.7201428858625,21.97,18.6,21.100000000000005,18.9,34.52,-1.0,34.52,0.671895,52.400000000000006,89.67000000000002,67.87122300000001,535.9,177.00000000000003,109.6,491.1,4700.0,4700.0,7.668511,3.334,1001.785034,729.01062,1570.0000000000002,15.47,1.33,1.01,81.759,0.431,0.04000000000000001,6.390000000000001,608.63916,-2.373882,-2.710505431213761e-20
2024-09-15 13:00:00,1.64,16.89,0.83,2.48,2.202923,0.46907,22.960000000000004,44.17066919796219,6710.349150419566,21.97,19.300000000000004,20.3,19.4,32.17,-1.0000000000000002,32.17,0.678915,50.60000000000001,82.97,63.92008800000001,490.50000000000006,149.00000000000003,104.9,454.80000000000007,4200.000000000001,4200.000000000001,7.995714,3.885,1010.641602,782.138123,1570.0,15.470000000000002,1.3300000000000003,1.01,81.75900000000003,0.43100000000000005,0.04000000000000001,6.390000000000001,646.495972,-3.411082,-3.8116482626443515e-21
2024-09-15 14:00:00,1.67,17.67,0.97,2.71,2.210793,0.469943,22.960000000000004,44.16844804018049,6709.661635004202,21.97,21.700000000000006,23.2,21.600000000000005,35.66,-1.0,35.66,0.68418,48.10000000000001,83.03,63.966312000000016,426.8,128.90000000000003,98.20000000000002,443.50000000000006,4000.0000000000005,4000.0000000000005,8.125500000000002,4.184,1017.980225,775.499878,1570.0,15.47,1.33,1.0100000000000002,81.75900000000001,0.431,0.04,6.39,665.137817,-3.040527,-4.235164736271502e-22
2024-09-15 15:00:00,1.67,17.67,0.97,2.71,2.210793,0.469943,22.960000000000004,44.166222548627175,6708.972778155637,21.97,19.900000000000002,21.400000000000002,19.800000000000008,34.03,-1.0,34.03,0.670005,49.9,80.08,61.69363200000001,427.8,138.1,98.1,444.9,4000.0000000000005,4000.0000000000005,8.145,4.144,1014.532898,772.132507,1570.0000000000002,15.47,1.33,1.0100000000000002,81.75900000000001,0.43099999999999994,0.04,6.390000000000001,640.823975,-3.191275,-5.293955920339377e-22
2024-09-15 17:00:00,1.67,17.67,0.97,2.71,2.210793,0.469943,24.000000000000004,44.161758609645,6707.591054223735,21.970000000000002,20.700000000000003,21.2,23.000000000000004,36.9,-1.0,36.9,0.672975,50.1,77.92000000000002,59.2192,525.7000000000002,152.6,110.70000000000002,459.50000000000006,3700.0000000000005,3700.0000000000005,9.246486000000003,3.379,992.88678,799.188171,1570.0000000000002,15.47,1.33,1.01,81.759,0.43100000000000005,0.04000000000000001,6.390000000000001,682.101563,-3.227152,9.926167350636332e-24
2024-09-15 18:00:00,1.51,16.11,0.79,2.19,2.146087,0.481207,24.000000000000004,44.15952018493577,6706.898194172815,21.970000000000002,20.800000000000004,21.2,18.800000000000004,34.7,-0.99,34.353,0.669195,48.3,80.98000000000002,61.54480000000001,543.7,157.8,112.1,470.5,3700.0000000000005,3700.0000000000005,9.447568,3.407,967.526428,799.736084,1570.0,15.469999999999999,1.3300000000000003,1.0100000000000002,81.75900000000001,0.43100000000000005,0.04000000000000001,6.390000000000001,659.362366,-4.231035,8.271806125530277e-24
2024-09-15 19:00:00,1.51,16.11,0.79,2.19,2.146087,0.481207,24.0,44.157277471894204,6706.204006753524,21.97,21.0,20.7,20.5,35.47,-1.0,35.47,0.685125,48.10000000000001,82.35999999999999,62.5936,591.9000000000001,159.40000000000003,114.70000000000002,479.90000000000003,3600.0,3600.0,9.91,3.419,973.513245,777.011353,1570.0,15.470000000000002,1.3300000000000003,1.0100000000000002,81.75900000000001,0.431,0.04000000000000001,6.389999999999999,638.177979,-2.935178,1.0339757656912846e-24
2024-09-15 21:00:00,1.51,16.11,0.79,2.19,2.146087,0.481207,24.49,44.15277922625337,6704.81166387466,21.970000000000002,21.800000000000004,22.400000000000006,21.600000000000005,33.43,-1.0,33.43,0.78138,50.70000000000001,92.16000000000003,69.59001600000002,523.5,208.0,109.00000000000001,529.8,4000.0,4000.0,9.582,3.694,962.807983,732.457642,1570.0,15.470000000000002,1.33,1.0100000000000002,81.75899999999999,0.431,0.04000000000000001,6.390000000000001,687.894836,-2.282122,1.2924697071141057e-25
2024-09-15 22:00:00,1.64,18.25,0.86,2.62,2.283929,0.453852,24.490000000000002,44.150523716373726,6704.1135154475005,21.97,21.7,20.200000000000003,21.1,35.91,-0.99,35.5509,0.797445,50.8,90.34000000000002,68.215734,524.7,215.4,108.90000000000002,534.5000000000001,4200.0,4200.0,9.191429,4.041,1007.575562,756.331482,1570.0,15.470000000000002,1.33,1.0100000000000002,81.75900000000001,0.43100000000000005,0.04,6.390000000000001,726.375,-3.174871,7.754818242684634e-26
2024-09-15 23:00:00,1.64,18.25,0.86,2.62,2.283929,0.453852,24.490000000000002,44.14826396360104,6703.414053716804,21.97,22.700000000000003,17.200000000000003,23.0,36.17,-0.9900000000000002,35.8083,0.94041,43.60000000000001,97.98999999999998,73.99224900000002,680.2,228.10000000000002,125.60000000000001,537.7000000000002,4400.0,4400.0,9.045,4.959,1004.929138,774.483337,1570.0,15.47,1.33,1.01,81.75900000000001,0.431,0.04,6.390000000000001,685.139648,-2.622617,1.5348077771980006e-26
2024-09-16 00:00:00,1.64,18.25,0.86,2.62,2.283929,0.453852,24.490000000000002,44.14599997929513,6702.713282198775,21.900000000000002,21.900000000000002,23.700000000000003,25.0,36.03,-1.0,36.03,0.94068,43.6,110.02,83.07610200000002,706.8,218.20000000000002,128.2,537.0000000000001,4600.000000000001,4600.000000000001,8.676522,4.936,967.557922,724.039978,1570.0000000000002,15.470000000000002,1.3300000000000003,1.01,81.75900000000001,0.43099999999999994,0.04,6.39,746.08728,-3.186828,8.077935669463161e-28
2024-09-16 01:00:00,1.64,18.25,0.86,2.62,2.283929,0.453852,23.140000000000004,44.14373177481581,6702.0112044096195,21.97,21.2,19.400000000000002,21.9,34.8,-1.0000000000000002,34.8,0.93825,49.70000000000002,110.95999999999998,85.28385600000001,659.1,222.2,123.70000000000002,539.0,4700.0,4700.0,8.46,6.47,980.940186,734.867737,1570.0,15.47,1.33,1.01,81.759,0.43100000000000005,0.04000000000000001,6.389999999999999,724.169128,-2.724766,-1.1107161545511846e-27
2024-09-16 02:00:00,1.61,18.4,0.7,2.62,2.36161,0.43655,23.14,44.1414593615229,6701.307823865547,21.97,21.4,20.899999999999995,17.9,35.0,-1.0,35.0,0.94203,51.2,110.64,85.03790400000001,667.5999999999999,222.00000000000003,123.40000000000002,538.7,4800.0,4800.0,8.276250000000001,6.476,997.680908,745.204468,1570.0000000000005,15.47,1.33,1.0100000000000002,81.75900000000001,0.43100000000000005,0.04000000000000001,6.390000000000001,780.929199,-2.337567,-8.835242138475332e-29
2024-09-16 04:00:00,1.61,18.4,0.7,2.62,2.36161,0.43655,23.14,44.13690195393562,6699.897168577485,21.970000000000002,22.0,22.9,17.6,34.2,-1.0000000000000002,34.2,0.934605,47.89999999999999,110.65000000000003,85.04559,552.8,203.1,112.0,523.4,4500.000000000001,4500.000000000001,8.472000000000001,6.464,1025.500732,808.036316,1570.0000000000005,15.470000000000002,1.3300000000000003,1.01,81.75900000000001,0.431,0.04000000000000001,6.390000000000001,695.124084,-3.595982,7.888609052210118e-31
2024-09-16 05:00:00,1.61,18.4,0.7,2.62,2.36161,0.43655,21.270000000000003,44.13461698236087,6699.189900865907,21.970000000000002,21.8,22.0,23.600000000000005,34.7,-0.99,34.353,0.94338,45.1,110.67000000000002,87.130491,528.3000000000001,196.90000000000003,110.20000000000002,511.30000000000007,4500.0,4500.0,8.286667,6.392,1031.866455,828.003418,1570.0000000000002,15.470000000000002,1.33,1.01,81.759,0.43100000000000005,0.04000000000000001,6.390000000000001,642.052673,-3.735958,-4.338734978715565e-30
2024-09-16 07:00:00,1.6,18.36,0.69,2.71,2.368684,0.435156,21.27,44.13003456044829,6697.771502888701,21.970000000000002,20.6,20.9,21.200000000000003,29.4,-0.9900000000000001,29.106,0.938925,45.10000000000001,110.05000000000001,86.64236500000001,520.1,196.40000000000003,109.80000000000001,511.40000000000003,4400.0,4400.0,8.470909,6.761,1022.697449,816.344543,1570.0,15.470000000000002,1.3300000000000003,1.01,81.75900000000001,0.43100000000000005,0.04000000000000001,6.39,668.358154,-2.070519,0.0
2024-09-16 08:00:00,1.6,18.36,0.69,2.71,2.368684,0.435156,21.270000000000003,44.1277371328301,6697.060379655485,21.970000000000002,20.500000000000004,23.100000000000005,23.5,32.98,-1.0,32.98,0.944865,45.0,110.02000000000001,86.618746,451.4,178.7,101.9,492.40000000000003,4300.0,4300.0,8.292558,6.893,1016.215271,846.034363,1570.0,15.470000000000002,1.3300000000000003,1.01,81.759,0.43100000000000005,0.04000000000000001,6.390000000000001,691.983521,-2.189493,5.048709793414476e-29
2024-09-16 11:00:00,1.69,17.12,1.12,2.68,2.294322,0.456061,23.01,44.120820119645735,6694.919355171888,21.970000000000002,21.400000000000002,20.5,20.7,35.23,-1.0000000000000002,35.23,0.902745,43.1,104.34,80.33136600000002,492.3,187.20000000000002,106.30000000000001,505.4,4500.0,4500.0,8.156000000000002,6.304,1004.311462,808.018494,1570.0,15.469999999999999,1.3300000000000003,1.0100000000000002,81.75900000000001,0.43100000000000005,0.04000000000000001,6.390000000000001,571.37207,-3.784683,-3.2311742677852644e-27
2024-09-16 12:00:00,1.69,17.12,1.12,2.68,2.294322,0.456061,23.01,44.11850624300712,6694.2031404700665,21.97,17.8,21.300000000000004,21.900000000000002,30.37,-1.0000000000000002,30.37,0.898965,40.3,104.09000000000002,80.13889100000002,479.40000000000003,177.8,103.60000000000001,494.5,4200.0,4200.0,8.544286000000001,6.31,1002.855103,844.919495,1570.0,15.470000000000002,1.3300000000000003,1.01,81.759,0.43100000000000005,0.04000000000000001,6.390000000000001,577.951233,-3.562693,0.0
