Repository: DvEz373/antam-project

# Optimization of Fuel and Reductant Usage in Nickel Calcination Process with Machine Learning

## 📌 Project Overview
This project focuses on optimizing fuel and reductant consumption in the **nickel calcination process** at PT ANTAM Tbk's **Nickel Mining Business Unit Kolaka**. By implementing **machine learning-based systems**, the project aims to enhance efficiency, reduce costs, and improve environmental sustainability in the **Rotary Kiln Electric Furnace (RKEF) process**.

## 📌 Methodology
The study follows a **CRISP-DM (Cross Industry Standard Process for Data Mining)** approach:
1. **Business Understanding**  
   - Understanding operational challenges and optimization opportunities.

File: new-data/filtered_intersection_df.csv (part 9 of 20)
time,ni_in,fe_in,sio2_in,cao_in,mgo_in,al2o3_in,fe_ni,s_m,bc,loi_in,mc_kilnfeed,fc_coal,gcv_coal,voltage_pry,voltage_sec,current_pry,current_sec1,current_sec2,current_sec3,load,power_factor,realisasi_beban,rpm,kg_tco,charge_kiln,tdo,pry_p,sec_p,pry_v,sec_v,total_coal,total_fuel,a_f_ratio,reductor_consume,t_tic162,t_tic163,metal_temp,ni_met,c_met,si_met,fe_met,s_met,ni_slag,fe_slag,t_kalsin,pic_161,loi_kalsin
2024-09-12 02:00:00,1.64,17.33,39.07,0.9,16.97,2.52,10.567073,2.302298,0.450803,,23.94,,,29.5,590.1,21.07,18.6,21.0,21.3,31.34,-0.99,31.0266,0.877365,42.3,72.33,55.014198,348.5,125.7,87.3,430.5,2700.0,3908.333333,7.949168,5.072,936.034668,736.336426,1561.0,15.72,1.35,1.14,81.304,0.486,0.05,8.41,630.149048,-2.77125,0.68
2024-09-12 03:00:00,1.64,17.33,39.07,0.9,16.97,2.52,10.567073,2.302298,0.450803,,23.94,,,29.5,594.3,21.07,20.7,21.9,22.1,29.38,-0.99,29.0862,0.978075,39.2,108.2,82.29692,325.7,132.6,86.0,422.6,3600.0,3600.0,8.476667,5.212,991.406372,813.067871,1561.0,15.72,1.35,1.14,81.304,0.486,0.05,8.41,656.617676,-3.109547,0.68
2024-09-12 04:00:00,1.64,17.33,39.07,0.9,16.97,2.52,10.567073,2.302298,0.450803,,23.94,,,29.5,590.7,21.07,21.0,22.6,21.7,24.06,-0.99,23.8194,0.98037,40.5,109.96,83.635576,359.5,128.8,89.9,422.7,3800.0,3800.0,8.093684,5.252,994.968262,758.259338,1561.0,15.72,1.35,1.14,81.304,0.486,0.05,8.41,785.888306,-3.714182,0.68
2024-09-12 05:00:00,1.64,17.33,39.07,0.9,16.97,2.52,10.567073,2.302298,0.450803,,23.06,,,29.5,595.2,21.07,21.7,21.1,20.5,19.57,-0.99,19.3743,0.970245,36.2,110.4,84.94176,453.4,168.8,100.1,487.5,4000.0,4000.0,8.814,5.237,986.994507,710.461243,1561.0,15.72,1.35,1.14,81.304,0.486,0.05,8.41,706.278381,-3.431399,0.68
2024-09-12 06:00:00,1.72,17.03,38.98,0.79,17.43,2.44,9.901163,2.236374,0.461629,,23.06,,,29.5,617.6,21.07,21.4,21.3,22.4,27.6,-0.99,27.324,0.966465,42.2,108.93,83.810742,487.6,182.2,104.5,503.4,4600.0,4600.0,7.92913,5.579,1008.867859,721.01001,1561.0,15.72,1.35,1.14,81.304,0.486,0.05,8.41,655.103577,-3.855145,0.68
2024-09-12 07:00:00,1.72,17.03,38.98,0.79,17.43,2.44,9.901163,2.236374,0.461629,,23.06,,,29.5,546.6,20.48,21.1,20.9,20.6,23.6,-0.99,23.364,0.96498,43.0,109.1,83.94154,472.4,183.9,104.0,505.9,4700.0,4700.0,7.785957,5.557,1009.751953,788.261963,1562.0,15.72,1.35,1.14,81.304,0.486,0.05,8.55,658.699768,-3.20431,0.68
2024-09-12 08:00:00,1.72,17.03,38.98,0.79,17.43,2.44,9.901163,2.236374,0.461629,,23.06,,,29.5,546.8,20.48,21.7,20.5,20.7,23.62,-0.99,23.3838,0.9666,45.6,109.29,84.087726,470.9,191.2,104.4,505.9,4400.0,4400.0,8.322273,5.57,1009.254944,791.81604,1562.0,15.72,1.35,1.14,81.304,0.486,0.05,8.55,685.614502,-2.93618,0.0
2024-09-12 09:00:00,1.72,17.03,38.98,0.79,17.43,2.44,9.901163,2.236374,0.461629,,25.76,,,29.5,524.7,20.48,21.5,21.3,21.0,23.66,-0.99,23.4234,0.97983,43.6,107.96,80.149504,487.9,185.0,103.9,505.9,4200.0,4200.0,8.711429,4.716,1014.348877,803.960144,1562.0,15.72,1.35,1.14,81.304,0.486,0.05,8.55,711.914734,-2.812003,0.0
2024-09-12 10:00:00,1.62,16.07,39.45,0.9,18.07,2.24,9.919753,2.183177,0.474344,,25.76,,,29.5,665.4,20.93,20.0,21.1,21.4,31.29,-0.99,30.9771,0.975645,4.12,108.55,80.58752,447.1,180.6,99.8,505.4,4000.0,4000.0,9.078,5.178,992.394592,778.077515,1562.0,15.72,1.35,1.14,81.304,0.486,0.05,8.55,690.176331,-3.6919,0.0
2024-09-12 11:00:00,1.62,16.07,39.45,0.9,18.07,2.24,9.919753,2.183177,0.474344,,25.76,,,29.5,668.7,20.93,20.5,21.5,20.3,31.96,-0.99,31.6404,0.98118,4.06,110.03,81.686272,459.4,191.2,102.2,506.3,4200.0,4200.0,8.692857,5.172,991.251343,757.810791,1562.0,15.72,1.35,1.14,81.304,0.486,0.05,8.55,687.894836,-3.390821,0.0
2024-09-12 12:00:00,1.62,16.07,39.45,0.9,18.07,2.24,9.919753,2.183177,0.474344,,25.76,,,29.5,664.7,20.93,19.8,19.3,18.3,30.53,-0.99,30.2247,0.972945,4.08,109.77,81.493248,460.7,189.0,101.9,506.3,4100.0,4100.0,8.900488,5.152,957.712402,741.549805,1565.0,15.72,1.35,1.14,81.304,0.486,0.05,8.53,693.886597,-2.927314,0.0
2024-09-12 13:00:00,1.62,16.07,39.45,0.9,18.07,2.24,9.919753,2.183177,0.474344,,21.31,,,29.5,667.5,20.93,20.2,21.3,22.4,31.12,-0.99,30.8088,0.97875,4.21,110.21,86.724249,481.0,187.1,104.0,509.6,4200.0,4200.0,8.765714,5.199,934.039246,727.314819,1565.0,15.72,1.35,1.14,81.304,0.486,0.05,8.53,681.816956,-2.839041,0.0
2024-09-12 14:00:00,1.68,14.67,40.55,0.87,19.89,1.97,8.732143,2.038713,0.505831,,21.31,,,29.5,665.6,20.93,20.5,20.9,21.1,30.02,-0.99,29.7198,0.979695,41.8,108.68,85.520292,517.0,190.2,105.7,512.7,4300.0,4300.0,8.628837,5.63,953.203735,737.437561,1565.0,15.72,1.35,1.14,81.304,0.486,0.05,8.53,699.315369,-2.721903,0.0
2024-09-12 15:00:00,1.68,14.67,40.55,0.87,19.89,1.97,8.732143,2.038713,0.505831,,21.31,,,29.5,546.0,20.48,17.6,21.1,20.6,25.08,-0.99,24.8292,0.09558,0.0,81.34,64.006446,6.8,5.9,0.0,130.3,3500.0,3500.0,2.233714,0.0,817.243042,712.539368,1565.0,15.72,1.35,1.14,81.304,0.486,0.05,8.53,650.940857,-2.679032,0.0
2024-09-12 16:00:00,1.68,14.67,40.55,0.87,19.89,1.97,8.732143,2.038713,0.505831,,21.31,,,29.5,525.5,20.48,18.3,20.9,19.0,25.04,-0.99,24.7896,0.78624,49.8,64.1,50.44029,310.0,111.6,81.8,399.4,2900.0,2900.0,9.955862,3.659,917.637146,732.586853,1560.0,15.72,1.35,1.14,81.304,0.486,0.05,7.6,621.936768,-2.990606,0.97
2024-09-12 17:00:00,1.68,14.67,40.55,0.87,19.89,1.97,8.732143,2.038713,0.505831,,24.13,,,29.5,523.5,20.48,20.8,20.3,20.9,24.6,-0.99,24.354,0.848205,39.5,94.94,72.030978,334.1,95.4,85.2,374.0,3800.0,3800.0,7.250526,4.412,976.501648,718.302063,1560.0,15.72,1.35,1.14,81.304,0.486,0.05,7.6,775.393433,-1.884783,0.97
2024-09-12 18:00:00,1.58,15.86,40.65,0.94,18.21,2.28,10.037975,2.23229,0.464488,,24.13,,,29.5,524.3,21.07,19.7,19.8,20.4,24.3,-0.99,24.057,0.856575,40.6,99.64,75.596868,335.8,101.0,85.0,369.6,3600.0,3600.0,7.576667,4.696,925.357605,660.379578,1560.0,15.72,1.35,1.14,81.304,0.486,0.05,7.6,692.744629,-2.008952,0.97
2024-09-12 19:00:00,1.58,15.86,40.65,0.94,18.21,2.28,10.037975,2.23229,0.464488,,24.13,,,29.5,686.0,22.12,27.5,23.3,22.1,33.9,-0.99,33.561,0.850365,41.5,99.73,75.665151,321.5,94.4,84.9,374.1,3700.0,3700.0,7.443243,4.672,952.099121,653.84668,1560.0,15.72,1.35,1.14,81.304,0.486,0.05,7.6,653.022034,-2.649399,0.97
2024-09-12 20:00:00,1.58,15.86,40.65,0.94,18.21,2.28,10.037975,2.23229,0.464488,,24.13,,,29.5,640.7,21.02,19.6,19.9,19.6,29.94,-0.99,29.6406,0.84186,42.6,101.33,76.879071,382.9,117.6,92.8,406.5,3800.0,3800.0,7.883684,4.705,934.8172,640.439392,1560.0,15.72,1.35,1.14,81.304,0.486,0.05,7.6,634.398987,-2.185956,0.97
2024-09-12 21:00:00,1.58,15.86,40.65,0.94,18.21,2.28,10.037975,2.23229,0.464488,,24.64,,,29.6,623.1,20.93,21.7,20.9,18.3,31.77,-1.0,31.77,0.843075,45.2,100.86,76.008096,471.2,146.4,102.9,458.5,4100.0,4100.0,8.21561,4.679,924.017273,620.633789,1564.0,15.72,1.35,1.14,81.304,0.486,0.05,7.53,634.021118,-3.430475,0.97
2024-09-12 22:00:00,1.71,17.44,40.82,0.96,17.66,2.49,10.19883,2.311438,0.44943,,24.64,,,29.7,184.8,20.93,0.9,0.5,0.6,31.11,-0.94,29.2434,0.817965,52.1,101.81,76.724016,542.5,155.5,110.0,480.8,4700.0,4700.0,7.542128,5.081,982.972473,678.550354,1564.0,15.72,1.35,1.14,81.304,0.486,0.05,7.53,614.390259,-2.918063,0.97
2024-09-12 23:00:00,1.71,17.44,40.82,0.96,17.66,2.49,10.19883,2.311438,0.44943,,24.64,,,29.5,660.5,20.93,20.1,23.3,21.2,30.77,-0.99,30.4623,0.825255,51.8,99.73,75.156528,536.8,168.2,109.9,479.1,4800.0,4800.0,7.3625,5.1,1025.824585,737.507263,1564.0,15.72,1.35,1.14,81.304,0.486,0.05,7.53,609.204712,-2.78773,0.97
2024-09-13 00:00:00,1.71,17.44,40.82,0.96,17.66,2.49,10.19883,2.311438,0.44943,,24.64,,,29.5,615.5,21.07,17.9,20.3,20.6,26.95,-0.99,26.6805,0.82647,50.8,102.35,77.13096,485.6,155.8,105.7,467.8,4500.0,4500.0,7.646667,5.115,1035.248535,781.921082,1564.0,15.72,1.35,1.14,81.304,0.486,0.05,7.53,618.162903,-2.604614,0.26
2024-09-13 01:00:00,1.71,17.44,40.82,0.96,17.66,2.49,10.19883,2.311438,0.44943,,22.95,,,29.5,594.9,20.93,21.1,19.8,20.7,25.06,-0.99,24.8094,0.854685,55.2,102.35,78.860675,506.2,182.5,106.8,479.5,4600.0,4600.0,7.647391,4.708,1021.30957,767.441528,1527.0,15.72,1.35,1.14,81.304,0.486,0.04,6.67,647.252441,-3.804982,0.26
2024-09-13 02:00:00,1.64,16.41,40.4,0.91,18.06,2.34,10.006098,2.236988,0.463119,,22.95,,,29.5,694.1,21.07,20.4,21.0,19.8,34.06,-0.99,33.7194,0.79245,51.1,94.93,73.143565,461.5,160.5,102.4,475.6,4400.0,4400.0,7.881818,4.218,1007.432007,787.784851,1527.0,15.72,1.35,1.14,81.304,0.486,0.04,6.67,654.914307,-3.489015,0.26
2024-09-13 03:00:00,1.64,16.41,40.4,0.91,18.06,2.34,10.006098,2.236988,0.463119,,22.8,,,29.5,615.9,21.07,18.1,23.0,22.2,27.04,-0.99,26.7696,0.790965,48.5,91.89,70.93908,458.8,150.3,100.5,464.4,4100.0,4100.0,8.266829,4.589,997.697083,788.084717,1527.0,15.77,1.26,1.17,81.261,0.539,0.04,6.67,657.185486,-3.453592,0.26
2024-09-13 04:00:00,1.64,16.41,40.4,0.91,18.06,2.34,10.006098,2.236988,0.463119,,22.8,,,29.5,614.0,21.07,20.1,21.1,22.5,30.7,-0.99,30.393,0.78759,51.7,91.35,70.5222,413.4,133.2,96.6,444.4,3800.0,3800.0,8.542105,4.236,952.39624,743.356995,1527.0,15.57,1.23,1.1,81.578,0.522,0.04,6.67,667.979248,-3.066846,0.26
2024-09-13 05:00:00,1.64,16.41,40.4,0.91,18.06,2.34,10.006098,2.236988,0.463119,,22.8,,,29.5,587.0,21.07,20.8,19.4,23.7,29.43,-0.99,29.1357,0.785295,43.4,92.02,71.03944,429.0,135.4,96.9,448.3,4000.0,4000.0,8.178,4.287,974.460815,759.188049,1527.0,15.57,1.23,1.1,81.578,0.522,0.04,6.67,655.860596,-3.426135,0.26
2024-09-13 06:00:00,1.65,15.09,41.51,0.92,19.69,2.21,9.145455,2.108177,0.490174,,22.8,,,29.5,622.5,21.07,20.5,21.5,18.6,21.94,-0.99,21.7206,0.794745,45.3,90.46,69.83512,415.7,151.3,97.0,461.1,4100.0,4100.0,8.167317,4.585,996.937744,799.410706,1527.0,15.57,1.23,1.1,81.578,0.522,0.04,6.67,660.119629,-3.873391,0.26
2024-09-13 07:00:00,1.65,15.09,41.51,0.92,19.69,2.21,9.145455,2.108177,0.490174,,22.8,,,29.5,569.0,21.07,20.0,17.8,21.7,26.76,-0.99,26.4924,0.783945,44.3,90.28,69.69616,431.3,149.9,96.8,459.0,4000.0,4000.0,8.337,4.527,978.370178,773.263,1527.0,15.57,1.23,1.1,81.578,0.522,0.04,6.67,723.018738,-3.685337,0.26
2024-09-13 08:00:00,1.65,15.09,41.51,0.92,19.69,2.21,9.145455,2.108177,0.490174,,22.8,,,29.5,693.8,20.93,17.1,12.0,15.7,30.4,-1.0,30.4,0.785295,46.2,87.43,67.49596,420.4,148.6,97.4,458.0,4000.0,4000.0,8.331,3.133,952.864929,794.457642,1527.0,15.57,1.23,1.1,81.578,0.522,0.04,6.67,729.06189,-3.442028,0.0
2024-09-13 09:00:00,1.65,15.09,41.51,0.92,19.69,2.21,9.145455,2.108177,0.490174,,23.43,,,29.4,714.2,21.5,18.9,11.4,18.1,34.5,-1.0,34.5,0.783405,46.6,87.5,66.99875,440.2,146.7,98.8,473.0,3700.0,3700.0,9.272432,4.505,948.879517,783.7276,1527.0,15.57,1.23,1.1,81.578,0.522,0.04,6.67,738.67218,-2.935552,0.0
2024-09-13 10:00:00,1.64,15.98,41.21,1.0,18.73,2.44,9.743902,2.200214,0.471834,,23.43,,,29.5,726.0,21.97,20.1,21.9,24.6,40.5,-0.99,40.095,0.78489,47.5,91.45,70.023265,451.0,166.8,100.2,486.7,3800.0,3800.0,9.266842,4.134,987.621338,790.070923,1527.0,15.57,1.23,1.1,81.578,0.522,0.04,6.67,738.287415,-3.791449,0.0
2024-09-13 11:00:00,1.64,15.98,41.21,1.0,18.73,2.44,9.743902,2.200214,0.471834,,23.43,,,29.5,736.2,21.97,19.9,18.9,20.3,27.76,-1.0,27.76,0.7884,48.9,91.0,69.6787,482.0,177.9,104.7,495.6,3800.0,3800.0,9.478421,4.149,919.12915,760.735901,1527.0,15.57,1.23,1.1,81.578,0.522,0.04,6.67,739.15332,-4.931885,0.0
2024-09-13 12:00:00,1.64,15.98,41.21,1.0,18.73,2.44,9.743902,2.200214,0.471834,,23.43,,,29.5,712.2,21.5,20.9,21.5,21.2,35.4,-1.0,35.4,0.79191,50.5,90.54,69.326478,636.0,181.2,121.4,496.6,3800.0,3800.0,9.757895,4.251,912.787292,742.24762,1527.0,15.57,1.23,1.1,81.578,0.522,0.04,6.67,698.934082,-5.231831,0.0
2024-09-13 13:00:00,1.64,15.98,41.21,1.0,18.73,2.44,9.743902,2.200214,0.471834,,23.09,,,29.5,711.6,21.5,20.5,22.5,21.7,33.22,-0.99,32.8878,0.793125,49.5,90.39,69.518949,745.4,180.3,129.5,495.6,4000.0,4000.0,9.3765,4.04,923.17572,718.990417,1527.0,15.57,1.23,1.1,81.578,0.522,0.04,6.67,682.481262,-4.989569,0.0
2024-09-13 14:00:00,1.56,15.06,40.24,0.9,18.75,2.35,9.653846,2.146133,0.48193,,23.09,,,29.5,714.2,21.5,21.7,19.6,21.2,33.71,-0.99,33.3729,0.79407,49.4,91.56,70.418796,763.8,180.7,131.5,498.8,4000.0,4000.0,9.4545,3.981,941.067688,731.332336,1527.0,15.57,1.23,1.1,81.578,0.522,0.04,6.67,679.730774,-3.971073,0.0
2024-09-13 15:00:00,1.56,15.06,40.24,0.9,18.75,2.35,9.653846,2.146133,0.48193,,23.09,,,29.5,665.9,20.97,19.4,19.2,18.8,32.12,-1.0,32.12,0.789075,50.6,88.44,68.019204,764.3,181.0,132.8,499.1,4000.0,4000.0,9.4785,4.229,935.993164,737.926514,1527.0,15.6,1.2,1.15,81.52,0.53,0.04,6.67,682.576172,-3.425287,0.0
2024-09-13 16:00:00,1.56,15.06,40.24,0.9,18.75,2.35,9.653846,2.146133,0.48193,,23.09,,,29.5,667.2,20.97,22.6,21.1,20.7,27.18,-0.99,26.9082,0.792315,50.7,89.66,68.957506,795.3,174.3,133.0,498.7,4200.0,4200.0,9.024286,4.278,987.07843,779.63269,1527.0,15.52,1.41,1.13,81.432,0.508,0.04,6.67,676.507446,-3.089011,0.0
2024-09-13 17:00:00,1.56,15.06,40.24,0.9,18.75,2.35,9.653846,2.146133,0.48193,,24.34,,,29.5,658.4,20.97,20.7,21.6,22.8,30.49,-0.99,30.1851,0.77328,50.8,88.27,66.785082,743.5,185.5,130.8,497.2,4000.0,4000.0,9.42,4.69,933.527832,722.813049,1527.0,15.52,1.41,1.13,81.432,0.508,0.04,6.67,706.278381,-4.091903,0.0
2024-09-13 18:00:00,1.62,15.83,39.31,0.86,18.42,2.54,9.771605,2.134093,0.48421,,24.34,,,29.5,665.7,20.97,20.1,17.7,18.9,32.88,-1.0,32.88,0.692145,56.7,82.46,62.389236,723.8,190.5,128.9,505.4,4100.0,4100.0,9.282439,4.164,959.134644,746.729004,1527.0,15.52,1.41,1.13,81.432,0.508,0.04,6.67,690.937134,-3.018719,0.0
2024-09-13 19:00:00,1.62,15.83,39.31,0.86,18.42,2.54,9.771605,2.134093,0.48421,,24.34,,,29.5,617.0,20.97,22.8,23.5,23.1,31.59,-0.99,31.2741,0.691065,59.3,80.75,61.09545,506.6,176.0,106.9,497.8,4100.0,4100.0,8.849268,4.149,953.707214,745.941956,1527.0,15.52,1.41,1.13,81.432,0.508,0.04,6.67,715.357605,-2.680901,0.0
2024-09-13 20:00:00,1.62,15.83,39.31,0.86,18.42,2.54,9.771605,2.134093,0.48421,,24.34,,,29.5,617.7,20.97,21.9,20.9,20.9,31.43,-0.99,31.1157,0.689175,45.5,79.98,60.512868,409.4,142.3,96.0,454.4,3900.0,3900.0,8.467692,4.149,978.235229,799.156738,1527.0,15.52,1.41,1.13,81.432,0.508,0.04,6.67,727.526306,-2.582866,0.0
2024-09-13 21:00:00,1.62,15.83,39.31,0.86,18.42,2.54,9.771605,2.134093,0.48421,,23.91,,,29.5,666.8,20.97,14.9,20.7,20.5,31.5,-1.0,31.5,0.704565,43.6,80.42,61.191578,293.9,123.4,79.9,408.3,3400.0,3400.0,8.615294,4.37,936.331787,780.923584,1527.0,15.52,1.41,1.13,81.432,0.508,0.04,6.67,765.408447,-2.363143,0.0
2024-09-13 22:00:00,1.6,15.77,38.95,0.85,18.2,2.61,9.85625,2.14011,0.482853,,23.91,,,29.5,664.1,20.97,21.1,21.7,19.5,31.9,-0.99,31.581,0.699435,42.2,82.19,62.538371,276.8,124.5,78.1,407.3,3000.0,3000.0,9.708,4.628,889.527222,746.572693,1527.0,15.52,1.41,1.13,81.432,0.508,0.04,6.67,756.509705,-1.920091,0.0
2024-09-13 23:00:00,1.6,15.77,38.95,0.85,18.2,2.61,9.85625,2.14011,0.482853,,23.91,,,29.5,666.3,20.97,20.7,22.0,20.6,30.73,-0.99,30.4227,0.767205,45.5,82.38,62.682942,315.9,131.6,84.1,425.5,3100.0,3100.0,9.863226,5.19,913.057678,697.157837,1527.0,15.52,1.41,1.13,81.432,0.508,0.04,6.67,693.696228,-3.083593,0.0
2024-09-14 00:00:00,1.6,15.77,38.95,0.85,18.2,2.61,9.85625,2.14011,0.482853,,23.91,,,29.5,730.8,20.97,23.5,23.0,21.1,36.57,-1.0,36.57,0.76194,45.6,89.54,68.130986,351.9,131.5,89.7,434.1,3700.0,3700.0,8.494054,5.222,912.086304,681.378967,1527.0,15.52,1.41,1.13,81.432,0.508,0.04,6.67,659.457031,-3.724891,0.0
2024-09-14 01:00:00,1.6,15.77,38.95,0.85,18.2,2.61,9.85625,2.14011,0.482853,,22.09,,,-0.1,0.3,21.97,0.0,0.0,0.0,16.84,-1.0,16.84,0.742095,51.1,89.89,70.033299,514.4,148.2,108.2,462.6,4000.0,4000.0,8.562,4.281,945.381287,732.675659,1527.0,15.07,1.43,1.13,81.879,0.491,0.04,6.67,654.725159,-4.022213,0.0
2024-09-14 02:00:00,1.75,16.91,39.74,1.02,17.06,2.59,9.662857,2.329426,0.447624,,22.09,,,29.5,708.5,21.97,21.4,20.5,23.4,33.9,-0.99,33.561,0.83241,49.3,94.21,73.399011,513.4,148.8,108.2,463.4,4400.0,4400.0,7.794545,4.883,972.275024,761.99707,1527.0,15.07,1.43,1.13,81.879,0.491,0.04,6.67,660.403687,-3.508705,0.0
2024-09-14 03:00:00,1.75,16.91,39.74,1.02,17.06,2.59,9.662857,2.329426,0.447624,,22.09,,,29.6,710.9,21.97,18.5,19.4,21.1,33.67,-0.99,33.3333,0.837135,52.1,101.89,79.382499,539.5,161.1,111.9,468.8,4500.0,4500.0,7.742667,4.883,983.715088,751.625916,1527.0,15.07,1.43,1.13,81.879,0.491,0.04,6.67,666.463745,-4.143559,0.0
2024-09-14 04:00:00,1.75,16.91,39.74,1.02,17.06,2.59,9.662857,2.329426,0.447624,,22.09,,,29.3,747.0,21.97,22.2,20.8,21.7,35.1,-0.99,34.749,0.84321,52.1,102.01,79.475991,542.1,161.2,112.2,468.4,4800.0,4800.0,7.2575,4.917,1012.46814,753.364319,1527.0,15.07,1.43,1.13,81.879,0.491,0.04,6.67,667.789795,-3.775545,0.0
2024-09-14 05:00:00,1.75,16.91,39.74,1.02,17.06,2.59,9.662857,2.329426,0.447624,,23.23,,,29.5,450.5,21.97,32.3,18.0,282.2,31.36,-0.97,30.4192,0.879255,52.3,100.61,77.238297,551.2,159.7,111.6,469.2,4700.0,4700.0,7.414468,5.174,1029.685303,714.857056,1527.0,15.07,1.43,1.13,81.879,0.491,0.04,6.67,665.137817,-3.583942,0.0
2024-09-14 06:00:00,1.82,16.96,39.69,1.03,17.03,2.53,9.318681,2.330593,0.447612,,23.23,,,29.5,444.8,21.97,36.2,25.9,20.5,24.6,-0.96,23.616,0.41094,58.7,19.37,14.870349,21.5,5.9,16.0,131.5,2700.0,2700.0,3.277778,0.0,776.710754,628.507813,1527.0,15.07,1.43,1.13,81.879,0.491,0.04,6.67,661.255676,-3.062333,0.0
2024-09-14 07:00:00,1.82,16.96,39.69,1.03,17.03,2.53,9.318681,2.330593,0.447612,,23.23,,,29.5,372.8,21.97,27.1,19.3,14.8,0.0,-0.96,0.0,0.46062,55.7,43.36,33.287472,224.9,91.2,72.3,370.3,2300.0,2300.0,11.546087,2.932,853.514343,681.562256,1527.0,15.07,1.43,1.13,81.879,0.491,0.04,6.67,667.600342,-0.094151,0.0
2024-09-14 08:00:00,1.82,16.96,39.69,1.03,17.03,2.53,9.318681,2.330593,0.447612,,23.23,,,29.5,455.7,21.97,28.0,15.6,22.5,23.9,-0.98,23.422,0.456975,66.8,50.42,38.707434,191.9,64.1,65.7,302.5,2600.0,2600.0,8.496923,2.975,865.546692,678.362488,1527.0,15.07,1.43,1.13,81.879,0.491,0.04,6.67,654.15741,-3.685976,0.32
2024-09-14 09:00:00,1.82,16.96,39.69,1.03,17.03,2.53,9.318681,2.330593,0.447612,,24.06,,,29.5,689.4,21.97,21.3,22.8,21.5,35.2,-0.99,34.848,0.874935,47.4,60.41,45.875354,550.7,67.1,112.9,338.3,3300.0,3300.0,8.203636,5.817,967.782288,757.575378,1527.0,15.07,1.43,1.13,81.879,0.491,0.04,6.67,642.714355,-2.49141,0.32
2024-09-14 10:00:00,1.6,15.6,40.69,0.83,18.63,2.25,9.75,2.184112,0.472422,,24.06,,,29.5,711.6,21.97,19.0,22.1,22.1,36.3,-0.99,35.937,0.87264,49.2,97.75,74.23135,711.4,112.5,127.7,418.6,4200.0,4200.0,7.804286,5.365,1002.454224,749.457764,1536.0,15.07,1.43,1.13,81.879,0.491,0.05,7.01,662.107727,-4.663231,0.32
2024-09-14 11:00:00,1.6,15.6,40.69,0.83,18.63,2.25,9.75,2.184112,0.472422,,24.06,,,29.5,726.2,21.97,21.0,22.9,22.3,37.8,-1.0,37.8,0.865755,50.5,101.74,77.261356,625.3,172.5,119.9,501.3,4300.0,4300.0,8.667907,5.347,969.185059,685.687073,1536.0,15.07,1.43,1.13,81.879,0.491,0.05,7.01,664.664307,-3.810878,0.32
2024-09-14 12:00:00,1.6,15.6,40.69,0.83,18.63,2.25,9.75,2.184112,0.472422,,24.06,,,29.5,734.7,21.97,21.5,21.5,22.5,36.98,-0.99,36.6102,0.90855,45.7,103.7,78.74978,456.7,177.7,103.2,494.2,4400.0,4400.0,8.146364,5.636,1010.946838,766.831909,1536.0,15.07,1.43,1.13,81.879,0.491,0.05,7.01,640.729431,-4.111781,0.32
2024-09-14 13:00:00,1.6,15.6,40.69,0.83,18.63,2.25,9.75,2.184112,0.472422,,23.49,,,29.4,728.7,21.97,18.2,21.4,22.0,30.85,-1.0,30.85,0.947295,46.5,108.73,83.189323,699.1,172.6,125.4,499.1,4300.0,4300.0,8.713953,5.865,1030.047729,793.103943,1536.0,15.07,1.43,1.13,81.879,0.491,0.05,7.01,652.170593,-4.219077,0.32
2024-09-14 14:00:00,1.64,16.82,39.53,0.87,17.74,2.65,10.256098,2.228298,0.464494,,23.49,,,29.5,719.3,21.97,24.0,19.1,23.7,35.94,-0.99,35.5806,0.949185,45.5,110.13,84.260463,713.6,180.6,126.6,494.9,4400.0,4400.0,8.475,6.231,1034.072754,803.583862,1530.0,15.07,1.43,1.13,81.879,0.491,0.04,6.72,651.130127,-4.345588,0.32
2024-09-14 15:00:00,1.64,16.82,39.53,0.87,17.74,2.65,10.256098,2.228298,0.464494,,23.49,,,29.5,706.1,21.97,22.5,22.1,27.4,34.7,-0.99,34.353,0.953775,41.8,109.57,83.832007,567.3,194.4,114.1,497.4,4400.0,4400.0,8.338636,6.235,986.259033,822.631287,1530.0,15.07,1.43,1.13,81.879,0.491,0.04,6.72,670.063354,-3.235977,0.32
2024-09-14 16:00:00,1.64,16.82,39.53,0.87,17.74,2.65,10.256098,2.228298,0.464494,,23.49,,,29.5,610.1,21.97,18.3,23.4,22.2,33.9,-0.99,33.561,0.94851,40.7,109.46,83.747846,401.7,182.7,94.7,500.0,4000.0,4000.0,8.9205,6.219,991.925232,788.373535,1530.0,15.07,1.43,1.13,81.879,0.491,0.04,6.72,686.374512,-1.707081,0.09
2024-09-14 17:00:00,1.64,16.82,39.53,0.87,17.74,2.65,10.256098,2.228298,0.464494,,24.36,,,29.5,699.0,21.97,21.8,17.5,23.9,34.7,-1.0,34.7,0.947295,46.8,108.85,82.33414,440.6,187.2,99.0,503.8,4200.0,4200.0,8.611429,5.596,990.195496,787.376465,1530.0,15.07,1.43,1.13,81.879,0.491,0.04,6.72,670.821289,-2.907047,0.09
2024-09-14 18:00:00,1.62,18.57,36.48,0.78,16.58,2.89,11.462963,2.200241,0.469768,,24.36,,,29.4,728.7,21.97,19.3,24.3,25.4,32.5,-0.99,32.175,0.94932,43.5,105.69,79.943916,434.1,171.6,99.0,490.0,4300.0,4300.0,8.218605,5.252,1015.449646,807.178162,1532.0,15.07,1.43,1.13,81.879,0.491,0.05,6.89,659.741028,-2.683773,0.09
2024-09-14 19:00:00,1.62,18.57,36.48,0.78,16.58,2.89,11.462963,2.200241,0.469768,,24.36,,,29.5,737.3,21.97,20.5,22.1,20.4,34.96,-0.99,34.6104,0.952155,42.8,110.69,83.725916,413.0,155.1,97.0,461.9,4100.0,4100.0,8.179024,5.258,993.398926,797.961853,1532.0,15.07,1.43,1.13,81.879,0.491,0.05,6.89,683.050781,-2.721394,0.09
2024-09-14 20:00:00,1.62,18.57,36.48,0.78,16.58,2.89,11.462963,2.200241,0.469768,,24.36,,,29.5,687.0,21.97,17.8,13.7,17.7,32.74,-1.0,32.74,0.94824,45.3,110.42,83.521688,443.2,168.2,98.6,482.5,4200.0,4200.0,8.301429,5.249,1007.476257,777.559021,1532.0,15.07,1.43,1.13,81.879,0.491,0.05,6.89,693.886597,-3.68006,0.09
2024-09-14 21:00:00,1.62,18.57,36.48,0.78,16.58,2.89,11.462963,2.200241,0.469768,,22.72,,,29.5,687.9,21.97,24.1,26.7,29.7,35.61,-1.0,35.61,0.95013,48.1,110.16,85.131648,519.6,180.0,107.8,502.3,4500.0,4500.0,8.134667,5.259,1006.243713,763.586365,1532.0,15.07,1.43,1.13,81.879,0.491,0.05,6.89,664.664307,-4.929911,0.09
2024-09-14 22:00:00,1.66,17.36,37.96,0.83,17.47,2.65,10.457831,2.172868,0.475839,,22.72,,,29.7,685.7,21.97,16.9,29.9,25.8,34.34,-0.99,33.9966,0.949185,47.8,110.23,85.185744,523.6,199.0,108.4,519.3,4700.0,4700.0,8.013191,5.628,1024.672363,742.371033,1532.0,15.07,1.43,1.13,81.879,0.491,0.05,6.89,657.942627,-3.828977,0.09
2024-09-14 23:00:00,1.66,17.36,37.96,0.83,17.47,2.65,10.457831,2.172868,0.475839,,22.72,,,29.5,683.6,21.97,18.8,17.6,19.8,33.6,-1.0,33.6,0.95013,48.5,109.81,84.861168,511.2,205.4,108.3,517.4,4700.0,4700.0,7.98766,5.595,1009.114624,750.61554,1537.0,15.07,1.43,1.13,81.879,0.491,0.05,6.85,636.949646,-4.201765,0.09
2024-09-15 00:00:00,1.66,17.36,37.96,0.83,17.47,2.65,10.457831,2.172868,0.475839,,22.72,,,29.5,553.8,21.97,21.4,23.7,20.2,29.6,-0.99,29.304,0.963225,46.8,109.82,84.868896,542.6,195.0,110.7,518.9,4900.0,4900.0,7.709388,5.634,1010.763123,787.277405,1537.0,15.07,1.43,1.13,81.879,0.491,0.05,6.85,626.46698,-3.155822,
2024-09-15 01:00:00,1.66,17.36,37.96,0.83,17.47,2.65,10.457831,2.172868,0.475839,,22.72,,,29.5,714.6,21.97,22.9,23.4,20.7,34.98,-0.99,34.6302,0.962955,49.3,109.67,84.752976,628.8,222.0,120.3,539.1,4700.0,4700.0,8.417872,3.488,982.365784,735.403809,1537.0,15.07,1.43,1.13,81.879,0.491,0.05,6.85,630.149048,-3.315861,0.0
2024-09-15 02:00:00,1.57,16.58,38.71,0.82,19.03,2.53,10.56051,2.034157,0.506735,,22.72,,,29.5,710.4,21.97,21.0,20.6,19.8,38.14,-0.99,37.7586,0.945405,49.2,110.38,85.301664,653.5,209.3,122.2,529.6,4900.0,4900.0,7.981224,3.492,1022.011841,778.642944,1537.0,15.07,1.43,1.13,81.879,0.491,0.05,6.85,609.204712,-3.545647,0.0
2024-09-15 03:00:00,1.57,16.58,38.71,0.82,19.03,2.53,10.56051,2.034157,0.506735,,22.72,,,29.5,702.2,21.97,19.2,23.2,22.4,33.26,-1.0,33.26,0.94986,50.3,110.28,85.224384,698.9,223.0,127.5,535.5,5000.0,5000.0,7.956,3.484,995.965027,756.454041,1538.0,15.07,1.43,1.13,81.879,0.491,0.05,7.28,622.40863,-2.783444,0.0
2024-09-15 04:00:00,1.57,16.58,38.71,0.82,19.03,2.53,10.56051,2.034157,0.506735,,24.21,,,29.5,732.8,21.97,20.2,23.8,24.9,36.3,-0.99,35.937,0.953775,51.2,109.44,82.944576,708.2,229.2,128.2,546.6,5000.0,5000.0,8.0976,3.45,975.724792,719.577454,1538.0,15.07,1.43,1.13,81.879,0.491,0.05,7.28,620.332703,-2.934227,0.0
2024-09-15 05:00:00,1.57,16.58,38.71,0.82,19.03,2.53,10.56051,2.034157,0.506735,,24.21,,,29.5,684.6,21.97,20.6,21.6,22.4,35.3,-1.0,35.3,0.82431,56.2,101.97,77.283063,709.0,228.6,128.1,545.7,5200.0,5200.0,7.774615,3.156,1007.820984,744.596802,1538.0,15.07,1.43,1.13,81.879,0.491,0.05,7.28,602.231506,-3.575565,0.0
2024-09-15 06:00:00,1.59,17.31,38.6,0.85,17.94,2.67,10.886792,2.151616,0.480496,,24.21,,,29.5,707.1,21.97,22.2,24.7,23.5,25.74,-0.99,25.4826,0.814185,55.4,99.8,75.63842,703.7,227.9,127.7,546.5,5200.0,5200.0,7.779231,3.394,1014.365601,760.596436,1538.0,15.07,1.43,1.13,81.879,0.491,0.05,7.28,622.031128,-3.514067,0.0
2024-09-15 07:00:00,1.59,17.31,38.6,0.85,17.94,2.67,10.886792,2.151616,0.480496,,24.18,,,29.5,639.6,21.97,21.4,20.9,20.4,35.02,-0.99,34.6698,0.818235,55.6,97.69,74.068558,705.6,202.1,127.8,518.2,5200.0,5200.0,7.453846,3.393,1022.969543,772.236633,1570.0,15.25,1.42,1.1,81.764,0.466,0.05,7.7,632.982178,-3.828389,0.0
2024-09-15 08:00:00,1.59,17.31,38.6,0.85,17.94,2.67,10.886792,2.151616,0.480496,,24.18,,,29.5,690.5,21.97,21.0,16.2,21.3,33.21,-1.0,33.21,0.81189,51.0,98.02,74.318764,705.6,207.4,127.9,517.6,5000.0,5000.0,7.746,3.375,991.935303,739.920715,1570.0,15.25,1.42,1.1,81.764,0.466,0.05,7.7,636.571716,-2.839639,0.0
2024-09-15 09:00:00,1.59,17.31,38.6,0.85,17.94,2.67,10.886792,2.151616,0.480496,,24.31,,,29.5,705.3,21.97,21.6,21.0,21.6,35.93,-1.0,35.93,0.76464,52.9,92.54,70.043526,478.5,181.7,104.4,498.1,4900.0,4900.0,7.377551,3.926,1003.400208,744.409668,1570.0,15.25,1.42,1.1,81.764,0.466,0.05,7.7,632.132141,-4.190812,0.92
2024-09-15 10:00:00,1.64,16.89,39.19,0.83,17.79,2.48,10.29878,2.202923,0.46907,,24.31,,,29.5,719.6,21.97,21.6,23.5,22.9,29.17,-1.0,29.17,0.771795,49.5,94.9,71.82981,527.0,174.8,110.1,481.6,4700.0,4700.0,7.553617,3.833,1030.09375,775.964539,1570.0,15.25,1.42,1.1,81.764,0.466,0.05,7.7,636.760742,-3.447846,0.92
2024-09-15 11:00:00,1.64,16.89,39.19,0.83,17.79,2.48,10.29878,2.202923,0.46907,,24.31,,,29.5,706.7,21.97,18.6,21.1,18.9,34.52,-1.0,34.52,0.671895,52.4,89.67,67.871223,535.9,177.0,109.6,491.1,4700.0,4700.0,7.668511,3.334,1001.785034,729.01062,1570.0,15.25,1.42,1.1,81.764,0.466,0.05,7.7,663.054565,-2.840706,0.92
2024-09-15 12:00:00,1.64,16.89,39.19,0.83,17.79,2.48,10.29878,2.202923,0.46907,,24.31,,,29.5,714.9,21.97,22.7,22.4,19.1,37.09,-1.0,37.09,0.684315,59.2,81.08,61.369452,543.8,162.2,110.0,475.5,4800.0,4800.0,7.31875,3.347,1047.75769,787.161743,1563.0,15.25,1.42,1.1,81.764,0.466,0.05,8.34,651.697693,-3.278764,0.92
2024-09-15 13:00:00,1.64,16.89,39.19,0.83,17.79,2.48,10.29878,2.202923,0.46907,,22.96,,,29.5,614.3,21.97,19.3,20.3,19.4,32.17,-1.0,32.17,0.678915,50.6,82.97,63.920088,490.5,149.0,104.9,454.8,4200.0,4200.0,7.995714,3.885,1010.641602,782.138123,1563.0,15.42,1.34,1.01,81.774,0.456,0.05,8.34,675.749146,-3.663402,0.92
2024-09-15 14:00:00,1.67,17.67,39.33,0.97,17.79,2.71,10.580838,2.210793,0.469943,,22.96,,,29.5,735.5,21.97,21.7,23.2,21.6,35.66,-1.0,35.66,0.68418,48.1,83.03,63.966312,426.8,128.9,98.2,443.5,4000.0,4000.0,8.1255,4.184,1017.980225,775.499878,1563.0,15.42,1.34,1.01,81.774,0.456,0.05,8.34,687.60968,-3.359083,0.92
2024-09-15 15:00:00,1.67,17.67,39.33,0.97,17.79,2.71,10.580838,2.210793,0.469943,,22.96,,,29.5,713.7,21.97,19.9,21.4,19.8,34.03,-1.0,34.03,0.670005,49.9,80.08,61.693632,427.8,138.1,98.1,444.9,4000.0,4000.0,8.145,4.144,1014.532898,772.132507,1563.0,15.42,1.34,1.01,81.774,0.456,0.05,8.34,694.362488,-3.840886,0.92
2024-09-15 16:00:00,1.67,17.67,39.33,0.97,17.79,2.71,10.580838,2.210793,0.469943,,22.96,,,29.5,706.5,21.97,20.6,22.5,21.7,35.71,-1.0,35.71,0.67419,85.8,79.55,61.28532,420.8,145.9,97.6,444.0,3900.0,3900.0,8.332308,3.666,1006.943481,786.345398,1568.0,15.42,1.34,1.01,81.774,0.456,0.05,8.11,708.856812,-2.799672,0.12
2024-09-15 17:00:00,1.67,17.67,39.33,0.97,17.79,2.71,10.580838,2.210793,0.469943,,24.0,,,29.5,707.7,21.97,20.7,21.2,23.0,36.9,-1.0,36.9,0.672975,50.1,77.92,59.2192,525.7,152.6,110.7,459.5,3700.0,3700.0,9.246486,3.379,992.88678,799.188171,1568.0,15.42,1.34,1.01,81.774,0.456,0.05,8.11,734.92157,-5.606695,0.12
2024-09-15 18:00:00,1.51,16.11,37.02,0.79,17.25,2.19,10.668874,2.146087,0.481207,,24.0,,,29.5,550.1,21.97,20.8,21.2,18.8,34.7,-0.99,34.353,0.669195,48.3,80.98,61.5448,543.7,157.8,112.1,470.5,3700.0,3700.0,9.447568,3.407,967.526428,799.736084,1568.0,15.42,1.34,1.01,81.774,0.456,0.05,8.11,726.470886,-4.448561,0.12
2024-09-15 19:00:00,1.51,16.11,37.02,0.79,17.25,2.19,10.668874,2.146087,0.481207,,24.0,,,29.5,713.3,21.97,21.0,20.7,20.5,35.47,-1.0,35.47,0.685125,48.1,82.36,62.5936,591.9,159.4,114.7,479.9,3600.0,3600.0,9.91,3.419,973.513245,777.011353,1568.0,15.42,1.34,1.01,81.774,0.456,0.05,8.11,711.532349,-4.196103,0.12
2024-09-15 20:00:00,1.51,16.11,37.02,0.79,17.25,2.19,10.668874,2.146087,0.481207,,24.0,,,-0.5,5.1,21.97,0.0,0.0,0.0,34.47,-1.0,34.47,0.796095,46.8,88.85,67.526,524.0,206.8,109.3,529.0,3800.0,3800.0,10.078421,3.768,956.028198,748.892212,1570.0,15.42,1.34,1.01,81.774,0.456,0.05,8.55,721.102173,-6.117286,0.12
2024-09-15 21:00:00,1.51,16.11,37.02,0.79,17.25,2.19,10.668874,2.146087,0.481207,,24.49,,,29.5,709.8,21.97,21.8,22.4,21.6,33.43,-1.0,33.43,0.78138,50.7,92.16,69.590016,523.5,208.0,109.0,529.8,4000.0,4000.0,9.582,3.694,962.807983,732.457642,1570.0,15.42,1.34,1.01,81.774,0.456,0.05,8.55,663.149231,-3.431509,0.12
2024-09-15 22:00:00,1.64,18.25,38.37,0.86,16.8,2.62,11.128049,2.283929,0.453852,,24.49,,,29.5,720.2,21.97,21.7,20.2,21.1,35.91,-0.99,35.5509,0.797445,50.8,90.34,68.215734,524.7,215.4,108.9,534.5,4200.0,4200.0,9.191429,4.041,1007.575562,756.331482,1570.0,15.42,1.34,1.01,81.774,0.456,0.05,8.55,655.292847,-3.396095,0.12
2024-09-15 23:00:00,1.64,18.25,38.37,0.86,16.8,2.62,11.128049,2.283929,0.453852,,24.49,,,29.5,709.1,21.97,22.7,17.2,23.0,36.17,-0.99,35.8083,0.94041,43.6,97.99,73.992249,680.2,228.1,125.6,537.7,4400.0,4400.0,9.045,4.959,1004.929138,774.483337,1570.0,15.55,1.36,0.99,81.625,0.475,0.05,8.55,670.726563,-3.683198,0.12
2024-09-16 00:00:00,1.64,18.25,38.37,0.86,16.8,2.62,11.128049,2.283929,0.453852,,24.49,,,29.5,705.0,21.9,21.9,23.7,25.0,36.03,-1.0,36.03,0.94068,43.6,110.02,83.076102,706.8,218.2,128.2,537.0,4600.0,4600.0,8.676522,4.936,967.557922,724.039978,1574.0,15.55,1.36,0.99,81.625,0.475,0.05,8.53,661.350342,-4.17753,0.0
2024-09-16 01:00:00,1.64,18.25,38.37,0.86,16.8,2.62,11.128049,2.283929,0.453852,,23.14,,,29.5,711.0,21.97,21.2,19.4,21.9,34.8,-1.0,34.8,0.93825,49.7,110.96,85.283856,659.1,222.2,123.7,539.0,4700.0,4700.0,8.46,6.47,980.940186,734.867737,1570.0,15.47,1.33,1.01,81.759,0.431,0.04,6.39,611.372986,-3.916024,0.0
2024-09-16 02:00:00,1.61,18.4,38.14,0.7,16.15,2.62,11.428571,2.36161,0.43655,,23.14,,,29.5,711.8,21.97,21.4,20.9,17.9,35.0,-1.0,35.0,0.94203,51.2,110.64,85.037904,667.6,222.0,123.4,538.7,4800.0,4800.0,8.27625,6.476,997.680908,745.204468,1570.0,15.47,1.33,1.01,81.759,0.431,0.04,6.39,607.225464,-3.613298,0.0
2024-09-16 03:00:00,1.61,18.4,38.14,0.7,16.15,2.62,11.428571,2.36161,0.43655,,23.14,,,29.5,660.5,21.97,20.9,16.1,26.3,29.18,-0.99,28.8882,0.953775,46.3,110.65,85.04559,497.1,208.8,107.1,526.1,4700.0,4700.0,8.083404,6.465,1027.257446,802.034485,1570.0,15.47,1.33,1.01,81.759,0.431,0.04,6.39,608.63916,-2.373882,0.0
2024-09-16 04:00:00,1.61,18.4,38.14,0.7,16.15,2.62,11.428571,2.36161,0.43655,,23.14,,,29.5,684.3,21.97,22.0,22.9,17.6,34.2,-1.0,34.2,0.934605,47.9,110.65,85.04559,552.8,203.1,112.0,523.4,4500.0,4500.0,8.472,6.464,1025.500732,808.036316,1570.0,15.47,1.33,1.01,81.759,0.431,0.04,6.39,631.848877,-3.170968,0.0
2024-09-16 05:00:00,1.61,18.4,38.14,0.7,16.15,2.62,11.428571,2.36161,0.43655,,21.27,,,29.5,680.4,21.97,21.8,22.0,23.6,34.7,-0.99,34.353,0.94338,45.1,110.67,87.130491,528.3,196.9,110.2,511.3,4500.0,4500.0,8.286667,6.392,1031.866455,828.003418,1570.0,15.47,1.33,1.01,81.759,0.431,0.04,6.39,646.495972,-3.411082,0.0
2024-09-16 06:00:00,1.6,18.36,37.97,0.69,16.03,2.71,11.475,2.368684,0.435156,,21.27,,,29.8,723.5,21.97,24.7,24.0,7.8,32.8,-0.99,32.472,0.939195,49.8,109.01,85.823573,522.7,207.9,109.8,520.8,4400.0,4400.0,8.599091,6.969,1019.070068,792.263489,1570.0,15.47,1.33,1.01,81.759,0.431,0.04,6.39,665.137817,-3.040527,0.0
2024-09-16 07:00:00,1.6,18.36,37.97,0.69,16.03,2.71,11.475,2.368684,0.435156,,21.27,,,29.5,696.2,21.97,20.6,20.9,21.2,29.4,-0.99,29.106,0.938925,45.1,110.05,86.642365,520.1,196.4,109.8,511.4,4400.0,4400.0,8.470909,6.761,1022.697449,816.344543,1570.0,15.47,1.33,1.01,81.759,0.431,0.04,6.39,640.823975,-3.191275,0.0
2024-09-16 08:00:00,1.6,18.36,37.97,0.69,16.03,2.71,11.475,2.368684,0.435156,,21.27,,,29.5,679.4,21.97,20.5,23.1,23.5,32.98,-1.0,32.98,0.944865,45.0,110.02,86.618746,451.4,178.7,101.9,492.4,4300.0,4300.0,8.292558,6.893,1016.215271,846.034363,1570.0,15.47,1.33,1.01,81.759,0.431,0.04,6.39,652.454407,-3.290216,0.0
2024-09-16 09:00:00,1.6,18.36,37.97,0.69,16.03,2.71,11.475,2.368684,0.435156,,23.01,,,29.5,705.6,21.97,22.9,22.4,27.3,36.9,-0.99,36.531,0.90423,49.1,105.03,80.862597,468.1,171.2,102.2,491.2,4000.0,4000.0,8.901,6.298,981.320618,764.528137,1570.0,15.47,1.33,1.01,81.759,0.431,0.04,6.39,682.101563,-3.227152,0.0
2024-09-16 10:00:00,1.69,17.12,39.6,1.12,17.26,2.68,10.130178,2.294322,0.456061,,23.01,,,29.5,702.3,21.97,22.5,23.3,26.9,35.52,-0.99,35.1648,0.9018,41.2,104.35,80.339065,477.5,195.4,104.4,507.5,4300.0,4300.0,8.53814,6.288,989.953369,749.57135,1570.0,15.47,1.33,1.01,81.759,0.431,0.04,6.39,659.362366,-4.231035,0.0
2024-09-16 11:00:00,1.69,17.12,39.6,1.12,17.26,2.68,10.130178,2.294322,0.456061,,23.01,,,29.5,718.4,21.97,21.4,20.5,20.7,35.23,-1.0,35.23,0.902745,43.1,104.34,80.331366,492.3,187.2,106.3,505.4,4500.0,4500.0,8.156,6.304,1004.311462,808.018494,1570.0,15.47,1.33,1.01,81.759,0.431,0.04,6.39,638.177979,-2.935178,0.0
2024-09-16 12:00:00,1.69,17.12,39.6,1.12,17.26,2.68,10.130178,2.294322,0.456061,,23.01,,,29.5,711.6,21.97,17.8,21.3,21.9,30.37,-1.0,30.37,0.898965,40.3,104.09,80.138891,479.4,177.8,103.6,494.5,4200.0,4200.0,8.544286,6.31,1002.855103,844.919495,1570.0,15.47,1.33,1.01,81.759,0.431,0.04,6.39,658.983765,-3.177297,0.0
2024-09-16 13:00:00,1.69,17.12,39.6,1.12,17.26,2.68,10.130178,2.294322,0.456061,,20.18,,,29.5,691.4,21.97,22.2,24.6,21.2,35.71,-0.99,35.3529,0.89883,33.6,103.91,82.940962,461.4,168.2,102.2,481.9,3500.0,3500.0,10.013143,6.324,971.50415,839.678162,1570.0,15.47,1.33,1.01,81.759,0.431,0.04,6.39,687.894836,-2.282122,0.0
2024-09-16 14:00:00,1.7,17.15,39.28,0.93,18.04,2.44,10.088235,2.177384,0.476178,,20.18,,,29.5,695.7,21.97,21.1,20.2,21.9,29.28,-0.99,28.9872,0.9018,32.0,102.82,82.070924,407.2,146.4,95.8,463.9,3300.0,3300.0,10.176364,6.539,963.975098,810.910522,1570.0,15.47,1.33,1.01,81.759,0.431,0.04,6.39,726.375,-3.174871,0.0
2024-09-16 15:00:00,1.7,17.15,39.28,0.93,18.04,2.44,10.088235,2.177384,0.476178,,20.18,,,29.5,721.1,21.97,21.9,21.7,20.6,38.49,-0.99,38.1051,0.89613,31.0,99.98,79.804036,387.0,138.4,92.5,442.5,3100.0,3100.0,10.354839,6.618,950.257507,807.187744,1570.0,15.47,1.33,1.01,81.759,0.431,0.04,6.39,685.139648,-2.622617,0.0
2024-09-16 16:00:00,1.7,17.15,39.28,0.93,18.04,2.44,10.088235,2.177384,0.476178,,20.18,,,29.5,716.0,21.97,23.0,25.4,22.4,33.94,-0.99,33.6006,0.822285,41.3,96.37,76.922534,344.4,127.5,87.9,427.8,3500.0,3500.0,8.840571,6.009,971.516296,846.285767,1570.0,15.47,1.33,1.01,81.759,0.431,0.04,6.39,746.08728,-3.186828,0.0
2024-09-16 17:00:00,1.7,17.15,39.28,0.93,18.04,2.44,10.088235,2.177384,0.476178,,24.54,,,29.5,718.7,21.97,20.5,20.6,19.2,36.32,-1.0,36.32,0.59967,40.6,79.38,59.900148,246.2,120.3,72.7,414.9,2600.0,2600.0,11.252308,3.746,899.400757,790.477661,1570.0,15.47,1.33,1.01,81.759,0.431,0.04,6.39,724.169128,-2.724766,0.0
2024-09-16 18:00:00,1.69,17.94,37.48,0.92,16.64,2.25,10.615385,2.252404,0.461503,,24.54,,,29.4,708.3,21.97,21.3,23.2,24.7,34.9,-1.0,34.9,0.611955,43.8,70.45,53.16157,276.3,120.6,77.8,414.4,2700.0,2700.0,10.937778,3.702,953.187439,813.72522,1570.0,15.47,1.33,1.01,81.759,0.431,0.04,6.39,780.929199,-2.337567,0.0
2024-09-16 19:00:00,1.69,17.94,37.48,0.92,16.64,2.25,10.615385,2.252404,0.461503,,24.54,,,29.5,710.6,21.97,21.5,21.7,22.9,36.31,-1.0,36.31,0.601155,45.1,71.86,54.225556,276.0,103.0,77.7,417.4,2700.0,2700.0,11.002222,3.635,910.107788,776.9505,1570.0,15.47,1.33,1.01,81.759,0.431,0.04,6.39,752.260437,-3.297338,0.0
2024-09-16 20:00:00,1.69,17.94,37.48,0.92,16.64,2.25,10.615385,2.252404,0.461503,,24.54,,,29.5,334.2,21.97,16.9,25.6,17.1,31.48,-1.0,31.48,0.78327,42.8,82.41,62.186586,468.1,110.9,102.4,426.2,3000.0,3000.0,10.572,4.842,901.817688,727.430847,1570.0,15.47,1.33,1.01,81.759,0.431,0.04,6.39,695.124084,-3.595982,0.0
2024-09-16 21:00:00,1.69,17.94,37.48,0.92,16.64,2.25,10.615385,2.252404,0.461503,,26.35,,,29.7,637.2,21.97,27.6,27.0,15.5,30.94,-0.99,30.6306,0.792585,53.9,91.89,67.676985,746.7,136.1,130.1,451.2,3900.0,3900.0,8.943077,4.812,971.016541,796.894714,1570.0,15.47,1.33,1.01,81.759,0.431,0.04,6.39,642.052673,-3.735958,0.0
2024-09-16 22:00:00,1.73,19.21,36.38,0.85,15.27,2.53,11.104046,2.382449,0.436425,,26.35,,,29.5,669.8,21.97,22.6,22.8,18.9,33.03,-0.99,32.6997,0.873315,46.1,92.28,67.96422,643.4,169.3,122.1,472.4,4200.0,4200.0,8.492857,5.712,1000.459473,827.230835,1570.0,15.47,1.33,1.01,81.759,0.431,0.04,6.39,650.5625,-4.149306,0.0
2024-09-16 23:00:00,1.73,19.21,36.38,0.85,15.27,2.53,11.104046,2.382449,0.436425,,26.35,,,29.5,693.6,21.97,20.6,20.7,22.8,32.7,-0.99,32.373,0.866025,39.4,99.87,73.554255,530.3,181.6,111.7,491.7,4200.0,4200.0,8.62,5.702,1000.089905,824.136963,1570.0,15.47,1.33,1.01,81.759,0.431,0.04,6.39,668.358154,-2.070519,0.0
2024-09-17 00:00:00,1.73,19.21,36.38,0.85,15.27,2.53,11.104046,2.382449,0.436425,,26.35,,,29.5,689.1,21.97,21.7,23.3,23.2,32.09,-0.99,31.7691,0.86535,30.7,99.9,73.57635,278.1,160.9,78.9,469.6,3200.0,3200.0,10.284375,5.719,854.963196,713.652039,1570.0,15.47,1.33,1.01,81.759,0.431,0.04,6.39,691.983521,-2.189493,0.0
2024-09-17 01:00:00,1.73,19.21,36.38,0.85,15.27,2.53,11.104046,2.382449,0.436425,,25.89,,,29.5,147.0,21.97,1.5,7.4,7.3,15.5,-0.97,15.035,0.86724,35.1,101.04,74.880744,286.3,147.9,78.9,460.7,2800.0,2800.0,11.562857,6.648,854.703003,639.088623,1570.0,15.47,1.33,1.01,81.759,0.431,0.04,6.39,646.495972,-1.844175,0.0
2024-09-17 02:00:00,1.67,18.56,37.6,0.97,16.08,2.63,11.113772,2.338308,0.446087,,25.89,,,29.5,683.6,21.97,20.7,21.7,21.9,34.2,-1.0,34.2,0.872235,43.6,100.8,74.70288,335.0,153.2,86.9,465.6,3100.0,3100.0,10.693548,6.643,898.407471,610.986023,1570.0,15.47,1.33,1.01,81.759,0.431,0.04,6.39,594.414917,-3.526199,0.0
2024-09-17 03:00:00,1.67,18.56,37.6,0.97,16.08,2.63,11.113772,2.338308,0.446087,,25.89,,,29.5,624.6,21.97,20.6,20.2,18.6,31.09,-0.99,30.7791,0.8694,46.7,99.79,73.954369,399.1,149.0,94.9,474.6,3800.0,3800.0,8.992105,6.621,990.28125,734.982483,1570.0,15.47,1.33,1.01,81.759,0.431,0.04,6.39,571.37207,-3.784683,0.0
2024-09-17 04:00:00,1.67,18.56,37.6,0.97,16.08,2.63,11.113772,2.338308,0.446087,,25.89,,,29.5,445.5,21.97,21.7,20.5,25.5,29.3,-0.98,28.714,0.868995,47.8,100.06,74.154466,393.5,160.7,94.4,476.7,3900.0,3900.0,8.786154,7.1,986.865112,761.510437,1570.0,15.47,1.33,1.01,81.759,0.431,0.04,6.39,577.951233,-3.562693,0.0
2024-09-17 05:00:00,1.67,18.56,37.6,0.97,16.08,2.63,11.113772,2.338308,0.446087,,22.52,,,29.5,661.7,21.97,24.2,25.3,23.4,0.21,-0.99,0.2079,0.868455,46.6,99.83,77.348284,394.4,159.3,93.9,471.0,4000.0,4000.0,8.4735,7.191,1033.108276,810.570923,1570.0,14.76,1.41,1.17,82.23,0.43,0.04,6.39,585.47467,-2.958656,0.0
2024-09-17 06:00:00,1.67,18.52,37.51,0.97,16.01,2.61,11.08982,2.342911,0.445291,,22.52,,,29.5,632.9,21.97,21.4,20.7,16.4,25.9,-0.99,25.641,0.9018,45.7,99.94,77.433512,347.2,135.1,88.0,438.0,3800.0,3800.0,8.305263,7.211,1043.044434,823.376831,1564.0,14.76,1.41,1.17,82.23,0.43,0.05,6.42,597.051331,-2.772472,0.0
2024-09-17 07:00:00,1.67,18.52,37.51,0.97,16.01,2.61,11.08982,2.342911,0.445291,,22.52,,,29.5,688.7,21.97,22.5,23.1,21.4,35.5,-0.99,35.145,0.619245,45.5,84.66,65.594568,203.8,61.3,66.7,322.5,3300.0,3300.0,7.076364,5.191,1017.93512,840.403625,1564.0,14.76,1.41,1.17,82.23,0.43,0.05,6.42,623.352234,-1.995451,0.0
2024-09-17 08:00:00,1.67,18.52,37.51,0.97,16.01,2.61,11.08982,2.342911,0.445291,,22.52,,,29.5,693.6,21.97,22.9,24.0,17.2,30.28,-0.99,29.9772,0.632745,46.9,68.8,53.30624,180.4,69.8,62.1,306.3,2600.0,2600.0,8.501538,5.248,974.524963,834.101501,1564.0,14.76,1.41,1.17,82.23,0.43,0.05,6.42,682.196472,-1.789358,
