Repository: DvEz373/antam-project

# Optimization of Fuel and Reductant Usage in Nickel Calcination Process with Machine Learning

## 📌 Project Overview
This project focuses on optimizing fuel and reductant consumption in the **nickel calcination process** at PT ANTAM Tbk's **Nickel Mining Business Unit Kolaka**. By implementing **machine learning-based systems**, the project aims to enhance efficiency, reduce costs, and improve environmental sustainability in the **Rotary Kiln Electric Furnace (RKEF) process**.

## 📌 Methodology
The study follows a **CRISP-DM (Cross Industry Standard Process for Data Mining)** approach:
1. **Business Understanding**  
   - Understanding operational challenges and optimization opportunities.

File: new-data/filtered_intersection_df_interpolated.csv (part 9 of 20)
time,ni_in,fe_in,cao_in,al2o3_in,s_m,bc,mc_kilnfeed,fc_coal,gcv_coal,current_pry,current_sec1,current_sec2,current_sec3,load,power_factor,realisasi_beban,rpm,kg_tco,charge_kiln,tdo,pry_p,sec_p,pry_v,sec_v,total_coal,total_fuel,a_f_ratio,reductor_consume,t_tic162,t_tic163,metal_temp,ni_met,c_met,si_met,fe_met,s_met,ni_slag,fe_slag,t_kalsin,pic_161,loi_kalsin
2024-09-16 13:00:00,1.69,17.12,1.12,2.68,2.294322,0.456061,20.180000000000003,44.116188282512915,6693.485661691608,21.970000000000006,22.2,24.6,21.200000000000003,35.71,-0.9900000000000001,35.3529,0.89883,33.6,103.91,82.94096200000001,461.4,168.20000000000002,102.20000000000002,481.9,3500.0,3500.0,10.013143000000001,6.324,971.50415,839.678162,1570.0,14.76,1.41,1.1700000000000002,82.23000000000002,0.43000000000000005,0.04000000000000001,6.390000000000001,585.47467,-2.958656,-2.5849394142282115e-26
2024-09-16 14:00:00,1.7,17.15,0.93,2.44,2.177384,0.476178,20.180000000000007,44.113866249522985,6692.766922352722,21.970000000000002,21.1,20.2,21.9,29.28,-0.99,28.9872,0.9018,32.00000000000001,102.82000000000001,82.07092400000002,407.2,146.4,95.80000000000001,463.90000000000003,3300.0000000000005,3300.0000000000005,10.176364,6.539,963.975098,810.910522,1564.0,14.760000000000002,1.4100000000000001,1.17,82.23000000000002,0.43000000000000005,0.05000000000000002,6.420000000000001,597.051331,-2.772472,-1.0339757656912846e-25
2024-09-16 15:00:00,1.7,17.15,0.93,2.44,2.177384,0.476178,20.180000000000003,44.11154015539714,6692.046925969621,21.970000000000002,21.900000000000002,21.700000000000003,20.600000000000005,38.49,-0.99,38.1051,0.89613,31.0,99.98,79.80403600000001,387.00000000000006,138.39999999999998,92.50000000000001,442.5,3100.0000000000005,3100.0000000000005,10.354839,6.618,950.257507,807.187744,1564.0,14.760000000000002,1.4100000000000001,1.17,82.23000000000002,0.43000000000000005,0.05000000000000001,6.42,623.352234,-1.995451,-8.271806125530277e-25
2024-09-16 16:00:00,1.7,17.15,0.93,2.44,2.177384,0.476178,20.180000000000003,44.109210011495186,6691.325676058509,21.970000000000002,23.0,25.400000000000002,22.399999999999995,33.94,-0.99,33.6006,0.822285,41.3,96.37,76.922534,344.40000000000003,127.5,87.90000000000002,427.80000000000007,3500.0,3500.0,8.840571,6.009,971.516296,846.285767,1564.0,14.760000000000002,1.4100000000000001,1.17,82.23,0.42999999999999994,0.05,6.42,682.196472,-1.789358,1.746098201865496e-08
2024-09-16 17:00:00,1.7,17.15,0.93,2.44,2.177384,0.476178,24.54,44.10687582917696,6690.603176135594,21.97,20.5,20.600000000000005,19.2,36.32,-1.0,36.32,0.59967,40.60000000000001,79.38,59.90014800000001,246.20000000000005,120.30000000000001,72.7,414.9,2600.0,2600.0,11.252308,3.746,899.400757,790.477661,1564.0,14.760000000000002,1.4100000000000001,1.17,82.23000000000002,0.43000000000000005,0.05,6.42,711.150024,-8.434014,4.345012914809973e-08
2024-09-16 20:00:00,1.69,17.94,0.92,2.25,2.252404,0.461503,24.540000000000003,44.09984916532285,6688.428211458104,21.97,16.9,25.600000000000005,17.1,31.48,-1.0,31.48,0.78327,42.8,82.41000000000001,62.186586,468.1,110.9,102.40000000000002,426.20000000000005,3000.0,3000.0,10.572,4.842,901.817688,727.430847,1560.0,14.370000000000001,1.4500000000000002,1.21,82.534,0.436,0.05,5.800000000000001,683.620361,-13.121758,0.0
2024-09-16 22:00:00,1.73,19.21,0.85,2.53,2.382449,0.436425,26.35000000000001,44.095144738935446,6686.972049411235,21.97,22.6,22.800000000000004,18.9,33.03,-0.99,32.6997,0.873315,46.10000000000001,92.28,67.96422,643.4,169.30000000000004,122.1,472.40000000000003,4200.0,4200.0,8.492857,5.712,1000.459473,827.230835,1560.0,14.37,1.4500000000000002,1.21,82.53400000000002,0.436,0.05,5.800000000000001,684.474915,-3.743143,0.0
2024-09-16 23:00:00,1.73,19.21,0.85,2.53,2.382449,0.436425,26.35,44.092786564675805,6686.24212325786,21.97,20.600000000000005,20.700000000000003,22.8,32.7,-0.9900000000000001,32.373,0.866025,39.400000000000006,99.86999999999999,73.55425500000001,530.3,181.60000000000002,111.7,491.70000000000005,4200.0,4200.0,8.62,5.702,1000.089905,824.136963,1560.0,14.370000000000001,1.4500000000000002,1.2100000000000002,82.53400000000002,0.43600000000000005,0.05000000000000001,5.800000000000001,698.648254,-2.746742,-2.117582368135751e-22
2024-09-17 00:00:00,1.73,19.21,0.85,2.53,2.382449,0.436425,26.35,44.09042443151865,6685.510971706137,21.97,21.700000000000003,23.300000000000004,23.200000000000003,32.09,-0.9900000000000001,31.7691,0.86535,30.700000000000003,99.9,73.57635000000002,278.1000000000001,160.90000000000003,78.9,469.6,3200.0,3200.0,10.284375,5.719,854.963196,713.652039,1579.0,14.370000000000001,1.4500000000000002,1.2100000000000002,82.53400000000002,0.436,0.04,5.300000000000001,692.364014,-2.273597,4.235164736271502e-22
2024-09-17 02:00:00,1.67,18.56,0.97,2.63,2.338308,0.446087,25.890000000000004,44.08568833395099,6684.045006472467,21.970000000000002,20.699999999999996,21.7,21.9,34.2,-1.0000000000000002,34.2,0.872235,43.600000000000016,100.8,74.70288000000001,335.00000000000006,153.20000000000002,86.9,465.6,3100.0,3100.0,10.693548,6.643,898.407471,610.986023,1579.0000000000002,14.370000000000001,1.4500000000000002,1.21,82.534,0.43600000000000005,0.04000000000000001,5.300000000000001,679.161926,-2.949434,0.0
2024-09-17 03:00:00,1.67,18.56,0.97,2.63,2.338308,0.446087,25.89,44.08331439226015,6683.3101998229395,21.97,20.6,20.200000000000003,18.6,31.09,-0.99,30.7791,0.8694,46.70000000000002,99.78999999999999,73.954369,399.1,149.0,94.9,474.6,3800.000000000001,3800.000000000001,8.992105,6.621,990.28125,734.982483,1579.0,14.370000000000001,1.4500000000000002,1.21,82.53400000000002,0.436,0.04000000000000001,5.300000000000001,652.265259,-3.085857,0.0
2024-09-17 04:00:00,1.67,18.56,0.97,2.63,2.338308,0.446087,25.89,44.080936537111064,6682.574181839893,21.970000000000002,21.700000000000003,20.5,25.5,29.3,-0.98,28.714,0.868995,47.8,100.06,74.154466,393.50000000000006,160.70000000000002,94.40000000000002,476.7,3900.0000000000005,3900.0000000000005,8.786154,7.1,986.865112,761.510437,1579.0,14.370000000000001,1.4500000000000002,1.2100000000000002,82.534,0.436,0.04,5.300000000000001,687.039551,-2.261132,0.0
2024-09-17 05:00:00,1.67,18.56,0.97,2.63,2.338308,0.446087,22.52,44.07855477986355,6681.836956039533,21.970000000000002,24.2,25.3,23.4,0.21,-0.99,0.2079,0.868455,46.6,99.83000000000001,77.348284,394.4,159.30000000000004,93.9,471.00000000000006,4000.000000000001,4000.000000000001,8.4735,7.191,1033.108276,810.570923,1579.0,14.370000000000001,1.4500000000000004,1.2100000000000002,82.534,0.43600000000000005,0.04000000000000001,5.300000000000001,684.759766,-3.466497,0.0
2024-09-17 07:00:00,1.67,18.52,0.97,2.61,2.342911,0.445291,22.520000000000003,44.07377960451254,6680.358895051708,21.970000000000002,22.500000000000004,23.100000000000005,21.4,35.5,-0.9900000000000001,35.145,0.619245,45.50000000000001,84.66000000000001,65.59456800000001,203.8,61.300000000000004,66.7,322.5,3300.0000000000005,3300.0000000000005,7.076364,5.191,1017.93512,840.403625,1573.0000000000002,14.320000000000002,1.6200000000000003,1.17,82.46200000000002,0.42800000000000005,0.04,5.640000000000001,682.576172,-2.532913,0.0
2024-09-17 19:00:00,1.61,16.34,0.83,2.22,2.121535,0.486253,20.950000000000003,44.04480681956319,6671.390943093016,22.470000000000002,20.200000000000003,17.3,22.000000000000004,37.1,-1.0,37.1,0.5886,48.2,78.80000000000001,62.29140000000002,270.0,130.6,79.40000000000003,410.0,3800.0,3800.0,7.727368000000001,2.567,967.364685,780.604614,1567.0000000000002,13.870000000000001,1.6500000000000001,1.4300000000000004,82.712,0.338,0.04000000000000001,6.29,620.898804,-2.176024,-1.1858461261560205e-20
2024-09-17 20:00:00,1.61,16.34,0.83,2.22,2.121535,0.486253,20.950000000000003,44.04236789401777,6670.636021977892,22.470000000000002,23.700000000000003,23.200000000000003,22.200000000000003,35.49,-0.9900000000000001,35.1351,0.604125,46.3,73.40000000000002,58.022700000000015,275.20000000000005,112.80000000000001,81.30000000000001,393.80000000000007,3400.0,3400.0,8.384118000000003,2.583,951.544678,739.971802,1540.0000000000002,13.870000000000001,1.6500000000000001,1.43,82.71200000000003,0.3380000000000001,0.05000000000000001,5.94,629.865784,-2.778716,4.235164736271502e-22
2024-09-17 22:00:00,1.61,16.34,0.83,2.22,2.121535,0.486253,23.53,44.03747889326286,6669.122728589879,22.12,20.900000000000002,20.500000000000004,23.3,31.98,-1.0000000000000002,31.98,0.683775,51.800000000000004,82.93,63.416571000000005,467.0000000000001,153.70000000000002,105.0,457.6,4300.000000000001,4300.000000000001,7.850233000000001,2.891,981.096008,731.603027,1540.0000000000002,13.870000000000001,1.65,1.4300000000000002,82.712,0.3380000000000001,0.05,5.94,632.982178,-2.286724,-1.0587911840678754e-22
2024-09-17 23:00:00,1.61,16.34,0.83,2.22,2.121535,0.486253,23.53,44.03502884077302,6668.3643633494075,22.120000000000005,20.0,21.300000000000004,20.9,35.52,-1.0,35.52,0.693765,49.50000000000001,80.69,61.703643,401.30000000000007,163.90000000000003,97.20000000000002,458.90000000000003,4000.000000000001,4000.000000000001,8.341500000000002,3.123,953.246216,730.209595,1540.0000000000002,13.870000000000001,1.6500000000000001,1.4299999999999997,82.71200000000002,0.338,0.05,5.94,625.806213,-2.680145,-2.117582368135751e-22
2024-09-18 00:00:00,1.61,16.34,0.83,2.22,2.121535,0.486253,23.53,44.03257510202135,6667.604857099569,22.120000000000005,23.8,22.300000000000004,20.0,30.16,-0.99,29.8584,0.679995,55.60000000000001,83.71,64.01303700000001,396.8,164.60000000000002,96.60000000000001,461.4,4200.0,4200.0,7.9714290000000005,2.999,961.829285,749.682434,1557.0,13.870000000000001,1.65,1.4300000000000002,82.712,0.3380000000000001,0.05000000000000001,5.7700000000000005,741.944763,-2.242815,0.0
2024-09-18 01:00:00,1.61,16.34,0.83,2.22,2.121535,0.486253,23.16,44.03011768836765,6666.84421335657,22.12,23.700000000000003,21.000000000000007,23.900000000000006,27.52,-0.99,27.2448,0.694845,55.6,82.59,63.46215600000001,454.5000000000001,158.20000000000002,104.2,464.70000000000005,3900.000000000001,3900.000000000001,8.752308,5.695,940.137329,740.752991,1557.0,13.870000000000001,1.65,1.4300000000000002,82.71200000000002,0.3380000000000001,0.05000000000000001,5.77,714.592285,-2.223305,0.0
2024-09-18 03:00:00,1.7,18.08,0.83,2.33,2.264233,0.457853,23.160000000000004,44.02519188179353,6665.319527455923,22.120000000000005,20.700000000000003,19.4,24.499999999999996,26.2,-0.9900000000000001,25.938,0.680535,55.80000000000001,81.99000000000001,63.00111600000001,535.5,176.2,112.9,487.50000000000006,3900.0,3900.0,9.236923,2.87,931.638367,744.740662,1557.0,13.870000000000001,1.65,1.4300000000000002,82.712,0.3380000000000001,0.05,5.7700000000000005,661.255676,-2.806212,0.0
2024-09-18 04:00:00,1.7,18.08,0.83,2.33,2.264233,0.457853,23.160000000000004,44.02272351159272,6664.55549233069,22.120000000000005,20.300000000000004,23.1,22.5,33.48,-1.0,33.48,0.687015,45.20000000000001,81.53,62.64765200000001,857.0,169.30000000000004,115.40000000000003,492.3,3700.0,3700.0,9.854595000000002,2.881,925.675354,813.482361,1560.0,13.87,1.65,1.4300000000000002,82.71200000000002,0.3380000000000001,0.05,5.370000000000001,780.151794,-3.265063,0.002486016297988967
2024-09-18 05:00:00,1.7,18.08,0.83,2.33,2.264233,0.457853,22.230000000000004,44.02025151192919,6663.790333777128,22.12,23.6,24.500000000000004,20.800000000000004,34.31,-0.99,33.9669,0.69201,45.900000000000006,81.61000000000001,63.468097,547.8,170.00000000000003,113.9,495.1,3200.0,3200.0,11.41875,2.885,818.07196,762.082947,1560.0,13.87,1.65,1.4300000000000002,82.71200000000002,0.3380000000000001,0.05000000000000002,5.370000000000001,731.078186,-1.483705,0.007068074395275125
2024-09-18 06:00:00,1.69,17.6,0.86,2.45,2.342266,0.442909,22.23,44.01777589416275,6663.024055311443,22.120000000000005,22.0,22.000000000000004,22.200000000000003,36.0,-0.99,35.64,0.67284,46.60000000000001,81.64,63.491428000000006,339.00000000000006,138.3,91.20000000000002,447.6000000000001,3400.0,3400.0,9.508235,3.184,968.036011,800.254761,1560.0,13.87,1.6500000000000001,1.4300000000000002,82.71200000000002,0.338,0.05,5.370000000000001,728.869934,-3.153538,0.012407124343566799
2024-09-18 07:00:00,1.69,17.6,0.86,2.45,2.342266,0.442909,22.230000000000004,44.015296669653225,6662.256660449845,22.120000000000005,21.8,24.200000000000003,21.700000000000003,31.95,-1.0000000000000002,31.95,0.67419,43.7,79.10000000000001,61.51607,266.20000000000005,117.40000000000002,79.00000000000001,393.20000000000005,3400.0,3400.0,8.332941,3.131,1008.959167,808.049805,1561.9999999999998,13.870000000000001,1.6500000000000004,1.4300000000000002,82.712,0.3380000000000001,0.04000000000000001,5.450000000000001,730.790161,-3.580855,0.017164116194572317
2024-09-18 08:00:00,1.69,17.6,0.86,2.45,2.342266,0.442909,22.230000000000004,44.01281384976044,6661.488152708541,22.120000000000005,19.3,21.700000000000003,20.9,33.6,-0.99,33.264,0.788535,43.2,83.36000000000001,64.829072,292.50000000000006,121.90000000000003,82.90000000000002,410.5,3500.0,3500.0,8.458286000000001,2.835,994.895874,804.793701,1562.0,13.870000000000001,1.6500000000000001,1.4300000000000002,82.71200000000002,0.3380000000000001,0.04000000000000001,5.45,705.037537,-3.111653,0.020000000000000004
2024-09-18 09:00:00,1.69,17.6,0.86,2.45,2.342266,0.442909,22.230000000000004,44.010327445844204,6660.718535603737,22.12,19.700000000000003,21.700000000000003,24.600000000000005,32.8,-1.0000000000000002,32.8,0.854415,37.50000000000001,101.93000000000004,79.270961,252.7,90.40000000000003,76.80000000000001,357.80000000000007,3400.000000000001,3400.000000000001,7.669412000000001,4.03,1011.60498,814.23584,1562.0000000000002,13.870000000000001,1.65,1.4300000000000002,82.71200000000002,0.33799999999999997,0.04000000000000001,5.450000000000001,677.739807,-4.217472,0.02
2024-09-18 10:00:00,1.68,17.36,0.88,2.63,2.294434,0.452232,22.230000000000004,44.007837469264345,6659.947812651643,22.120000000000005,22.800000000000004,21.100000000000005,18.800000000000004,33.88,-0.99,33.5412,0.85347,42.10000000000001,101.39000000000001,78.851003,243.80000000000007,98.70000000000002,75.1,370.6,3100.0,3100.0,8.626452,3.823,973.656555,780.271851,1562.0,13.77,1.7700000000000002,1.2200000000000002,82.806,0.43400000000000005,0.04000000000000001,5.450000000000001,667.126709,-4.622512,0.020000000000000004
2024-09-18 11:00:00,1.68,17.36,0.88,2.63,2.294434,0.452232,22.230000000000004,44.005343931380665,6659.175987368463,22.120000000000005,21.500000000000004,25.1,22.6,32.49,-0.99,32.1651,0.861435,43.5,100.06000000000002,77.81666200000001,367.8,98.40000000000002,92.5,373.5,3300.0000000000005,3300.0000000000005,8.472727000000003,4.027,1026.684692,772.288147,1562.0,13.77,1.77,1.2200000000000002,82.806,0.43400000000000005,0.04000000000000001,5.450000000000001,668.263428,-3.390129,0.020000000000000004
2024-09-18 12:00:00,1.68,17.36,0.88,2.63,2.294434,0.452232,22.800000000000004,44.00284684355302,6658.403063270411,22.120000000000005,20.4,19.200000000000003,21.500000000000004,30.6,-1.0,30.6,0.86049,38.20000000000001,99.97000000000001,77.17684,348.4,96.80000000000001,91.00000000000001,373.20000000000005,3500.0000000000005,3500.0000000000005,7.957714000000001,3.549,1031.83313,799.282349,1567.0000000000002,13.77,1.77,1.2200000000000002,82.806,0.43400000000000005,0.04,5.390000000000001,653.211243,-3.227448,-1.463672932855431e-18
2024-09-18 13:00:00,1.68,17.36,0.88,2.63,2.294434,0.452232,22.800000000000004,44.00034621714121,6657.629043873686,21.970000000000002,22.700000000000003,23.400000000000002,21.0,33.83,-0.99,33.4917,0.85509,37.900000000000006,100.91999999999999,77.91024,335.90000000000003,222.80000000000004,88.10000000000002,528.1000000000001,3200.0,3200.0,11.55375,3.545,1002.749451,794.964111,1567.0000000000002,13.77,1.77,1.2200000000000002,82.806,0.43400000000000005,0.04000000000000001,5.390000000000001,657.753296,-3.027917,3.1170812458958252e-19
2024-09-18 14:00:00,1.68,17.36,0.88,2.63,2.294434,0.452232,22.800000000000004,43.997842063505054,6656.853932694502,21.970000000000002,20.700000000000003,24.6,22.300000000000008,28.19,-1.0000000000000002,28.19,0.85833,37.10000000000001,100.33000000000001,77.45476,349.70000000000005,105.5,89.80000000000001,389.40000000000003,3200.0,3200.0,8.985,3.811,1035.353882,796.103333,1567.0000000000002,13.770000000000001,1.77,1.2200000000000002,82.806,0.434,0.04000000000000001,5.39,653.684326,0.013005,5.421010862427522e-20
2024-09-18 15:00:00,1.68,17.36,0.88,2.63,2.294434,0.452232,23.93,43.995334394004374,6656.077733249063,21.970000000000002,22.500000000000004,25.300000000000004,22.1,38.3,-0.9900000000000002,37.917,0.8586,34.300000000000004,100.92,76.769844,335.50000000000006,113.9,87.90000000000002,394.4,3200.0,3200.0,9.043125,2.108,1040.802124,833.921326,1567.0,13.770000000000001,1.77,1.2200000000000002,82.80600000000001,0.434,0.04,5.390000000000001,665.516663,-2.778176,-1.6940658945086007e-21
2024-09-18 16:00:00,1.68,17.36,0.88,2.63,2.294434,0.452232,23.93,43.99282321999901,6655.300449053581,21.97,21.300000000000004,22.600000000000005,22.300000000000004,36.51,-1.0,36.51,0.855495,31.000000000000004,96.58000000000001,73.46840600000002,237.6,81.50000000000001,73.90000000000002,315.9,3000.0000000000005,3000.0000000000005,7.796,3.733,1014.97406,832.708557,1560.0,13.770000000000001,1.7700000000000002,1.2200000000000002,82.80600000000001,0.43400000000000005,0.04000000000000001,6.090000000000001,693.220459,-2.213604,7.835054762102278e-21
2024-09-18 20:00:00,1.67,17.51,0.76,2.5,2.170326,0.475605,23.210000000000004,43.98274370612691,6652.180535095345,21.97,19.5,21.6,24.200000000000003,36.55,-1.0000000000000002,36.55,0.8775,37.90000000000001,102.68,78.847972,227.4,85.50000000000001,72.20000000000002,333.6000000000001,3900.000000000001,3900.000000000001,6.243077,2.457,977.168579,784.046082,1595.0,13.670000000000002,1.8000000000000003,1.27,82.886,0.374,0.04000000000000001,5.92,689.225586,-2.995831,4.301339185275744e-23
2024-09-18 22:00:00,1.68,16.96,0.83,2.43,2.293517,0.451527,23.89,43.977683217518,6650.614161037349,21.97,19.700000000000003,18.0,18.000000000000004,36.48,-1.0,36.48,0.876825,36.800000000000004,103.22000000000001,78.56074200000002,252.60000000000002,88.5,76.00000000000001,358.6,3800.000000000001,3800.000000000001,6.862105000000001,1.676,983.284363,821.112549,1595.0,13.670000000000002,1.8000000000000003,1.27,82.88600000000001,0.374,0.04,5.920000000000001,693.791382,-3.440492,-2.0679515313825692e-25
2024-09-18 23:00:00,1.68,16.96,0.83,2.43,2.293517,0.451527,23.890000000000004,43.9751478300547,6649.82938204536,21.97,23.200000000000003,24.1,21.5,32.92,-0.99,32.5908,0.877635,35.7,100.79000000000002,76.71126900000002,261.2,104.50000000000003,77.80000000000001,373.70000000000005,3600.0000000000005,3600.0000000000005,7.525000000000001,1.653,966.217896,761.856079,1595.0000000000002,13.67,1.8,1.27,82.88600000000001,0.3740000000000001,0.04000000000000001,5.92,665.611328,-2.900407,4.1359030627651384e-25
2024-09-19 00:00:00,1.68,16.96,0.83,2.43,2.293517,0.451527,23.89,43.97260902896526,6649.043546432983,21.970000000000002,23.0,25.9,23.300000000000004,15.72,-1.0000000000000002,15.72,0.87777,44.60000000000001,103.3,78.62163000000001,273.00000000000006,86.4,79.9,372.50000000000006,4000.000000000001,4000.000000000001,6.7860000000000005,1.613,988.74884,735.034607,1580.0,13.670000000000002,1.8000000000000003,1.2700000000000002,82.886,0.37400000000000005,0.05,6.330000000000001,654.819763,-2.816516,-1.0339757656912846e-25
2024-09-19 01:00:00,1.68,16.96,0.83,2.43,2.293517,0.451527,17.900000000000002,43.97006682560952,6648.256657716431,21.970000000000002,21.5,22.400000000000002,17.300000000000004,26.59,-0.9900000000000001,26.3241,0.6939,53.60000000000001,93.27999999999999,76.58288000000002,345.50000000000006,105.30000000000001,89.5,389.7,3900.0000000000005,3900.0000000000005,7.372308000000001,2.194,941.126099,720.535217,1580.0,13.67,1.8,1.2700000000000002,82.886,0.37400000000000005,0.05,6.33,646.68512,-2.588685,-8.077935669463161e-27
2024-09-19 02:00:00,1.71,16.55,0.84,2.47,2.219344,0.466148,17.9,43.96752123134728,6647.4687194119115,21.970000000000002,22.700000000000003,26.0,19.700000000000003,30.74,-0.99,30.4326,0.692955,55.10000000000001,81.61000000000001,67.00181,406.4,127.70000000000002,97.9,423.0,3800.0,3800.0,8.224737,1.615,913.470825,686.035767,1580.0,13.669999999999998,1.8000000000000003,1.2700000000000002,82.886,0.37400000000000005,0.05,6.33,651.603027,-2.270405,5.6545549686242126e-27
2024-09-19 05:00:00,1.71,16.55,0.84,2.47,2.219344,0.466148,21.26,43.9598642167198,6645.0986421326015,21.97,19.8,21.300000000000004,24.500000000000004,34.1,-1.0,34.1,0.68796,51.900000000000006,82.24000000000001,64.755776,253.2,119.70000000000002,76.80000000000001,395.30000000000007,3700.0,3700.0,7.655676000000001,2.191,954.94751,709.877014,1582.0,13.670000000000002,1.8000000000000003,1.2700000000000002,82.88600000000001,0.374,0.05,6.500000000000001,668.547607,-2.736787,-1.6408306828597046e-28
2024-09-19 06:00:00,1.69,17.6,0.86,2.45,2.342266,0.442909,21.260000000000005,43.9573051724298,6644.306540638278,21.970000000000006,19.2,17.200000000000003,20.500000000000004,35.45,-1.0,35.45,0.68985,50.60000000000001,80.85,63.66129000000001,260.80000000000007,117.40000000000002,76.70000000000002,398.0,3700.0000000000005,3700.0000000000005,7.697838000000001,2.418,970.462036,701.390076,1582.0000000000005,13.670000000000002,1.8400000000000003,1.25,82.87000000000002,0.37,0.05,6.500000000000002,685.804504,-2.986277,3.1554436208840472e-30
2024-09-19 07:00:00,1.69,17.6,0.86,2.45,2.342266,0.442909,21.260000000000005,43.9547427940324,6643.513407137021,21.970000000000006,17.9,19.600000000000005,18.3,36.94,-0.9999999999999999,36.94,0.68202,51.9,78.95000000000002,62.16523000000001,257.0,124.90000000000002,77.00000000000001,400.80000000000007,3600.0000000000005,3600.0000000000005,7.963333,2.389,983.155762,769.387634,1582.0,13.63,1.9200000000000002,1.23,82.82500000000002,0.395,0.05000000000000001,6.500000000000001,695.219299,-3.121602,-1.5777218104420236e-30
2024-09-19 08:00:00,1.69,17.6,0.86,2.45,2.342266,0.442909,21.260000000000005,43.95217709288743,6642.719245145042,21.970000000000002,21.9,21.900000000000002,23.000000000000007,36.2,-0.99,35.838,0.67932,51.8,80.31000000000002,63.23609400000001,257.5,115.3,76.70000000000002,397.30000000000007,3700.0,3700.0,7.686486,1.975,976.578186,764.41156,1557.0,13.630000000000004,1.9200000000000002,1.2300000000000002,82.82500000000002,0.395,0.04000000000000001,6.24,667.505615,-3.103151,-7.888609052210118e-31
2024-09-19 10:00:00,1.67,16.88,0.71,2.6,2.62639,0.395065,23.9,43.94703576779408,6641.127849753739,21.97,21.300000000000004,23.000000000000004,22.200000000000003,34.27,-1.0000000000000002,34.27,0.79272,44.800000000000004,93.02,70.78822000000001,317.9,131.8,86.10000000000001,427.6,3700.0000000000005,3700.0000000000005,8.33027,2.926,960.661072,805.399658,1557.0,13.630000000000003,1.92,1.2300000000000002,82.82500000000002,0.3950000000000001,0.04000000000000001,6.240000000000002,625.523071,-3.093947,1.232595164407831e-31
2024-09-19 11:00:00,1.67,16.88,0.71,2.6,2.62639,0.395065,23.900000000000002,43.94446016656534,6640.330623386833,21.970000000000002,21.900000000000002,22.4,21.000000000000004,30.56,-1.0,30.56,0.791505,43.10000000000001,92.00000000000001,70.012,275.00000000000006,130.0,79.90000000000002,425.3,3600.0,3600.0,8.42,2.044,965.416565,814.999084,1557.0,13.600000000000001,1.88,1.23,82.93600000000004,0.354,0.04000000000000001,6.24,624.767944,-3.153418,-6.162975822039155e-32
2024-09-19 14:00:00,1.66,18.01,0.77,2.45,2.411082,0.429449,25.620000000000005,43.936713744468676,6637.9328717955805,21.970000000000002,21.300000000000004,20.800000000000004,19.6,33.4,-0.9900000000000001,33.066,0.788535,44.70000000000001,91.56,68.102328,264.4,93.4,78.30000000000001,431.30000000000007,3600.0,3600.0,8.493333,0.749,952.485596,730.880798,1559.0000000000002,13.680000000000001,1.79,1.12,83.03600000000002,0.374,0.04000000000000001,6.5,674.232666,-3.04733,1.925929944387236e-34
2024-09-19 16:00:00,1.66,18.01,0.77,2.45,2.411082,0.429449,25.62,43.93153322799375,6636.329345488048,21.97,20.900000000000002,23.4,16.9,33.5,-0.99,33.165,0.806355,54.60000000000001,89.18,66.33208400000001,292.6000000000001,119.40000000000002,82.10000000000001,407.5,3700.0000000000005,3700.0000000000005,7.939459,2.212,958.528442,721.034058,1575.0,13.68,1.79,1.12,83.03600000000002,0.374,0.04,7.11,664.001465,-3.261551,8.070165872075097e-18
2024-09-19 17:00:00,1.64,17.6,0.73,2.5,2.418865,0.427636,25.620000000000005,43.92893813331259,6635.526085308893,21.970000000000006,24.600000000000005,23.800000000000004,20.900000000000002,36.1,-0.99,35.739,0.78138,54.400000000000006,89.92,66.882496,503.80000000000007,165.40000000000003,108.70000000000002,472.5,3900.000000000001,3900.000000000001,8.941538,2.083,919.292114,725.905884,1575.0,13.68,1.79,1.12,83.03600000000002,0.374,0.04000000000000001,7.110000000000001,684.190002,-3.456555,1.4838131878597072e-17
2024-09-19 18:00:00,1.64,17.6,0.73,2.5,2.418865,0.427636,25.620000000000005,43.9263398294821,6634.721831801092,21.970000000000002,21.800000000000004,24.4,25.900000000000002,31.4,-0.9900000000000001,31.086,0.86319,46.50000000000001,91.33000000000001,67.931254,465.8,159.60000000000002,104.9,466.3,4200.000000000001,4200.000000000001,8.16,2.213,919.061157,792.452576,1575.0000000000002,14.890000000000002,1.56,1.12,81.978,0.45200000000000007,0.04000000000000001,7.110000000000001,664.001465,-3.604534,2.038603098168074e-17
2024-09-19 19:00:00,1.64,17.6,0.73,2.5,2.418865,0.427636,24.110000000000007,43.92373832786205,6633.916588480849,21.970000000000002,23.000000000000004,22.300000000000004,17.7,32.1,-0.9900000000000002,31.779,0.861165,47.10000000000001,101.72,77.19530800000001,436.5000000000001,153.20000000000002,101.40000000000002,448.79999999999995,4000.0,4000.0,8.253,2.385,910.624207,805.832764,1575.0,14.89,1.5600000000000003,1.12,81.97800000000001,0.452,0.04000000000000001,7.110000000000002,645.550476,-2.693317,2.4795996143440903e-17
2024-09-19 21:00:00,1.63,17.36,0.81,2.6,2.450357,0.423426,24.11,43.91852577669262,6632.3031464678725,21.97,22.300000000000004,22.600000000000005,21.5,35.3,-0.9900000000000002,34.947,0.85995,47.10000000000001,102.84,78.04527600000002,431.6,139.2,100.70000000000002,445.6,4000.0000000000005,4000.0000000000005,8.194500000000001,2.388,969.880066,820.354797,1570.0,14.89,1.56,1.12,81.97800000000002,0.45200000000000007,0.04,6.860000000000001,721.677002,-3.033865,3.0530656491449953e-17
2024-09-19 22:00:00,1.63,17.36,0.81,2.6,2.450357,0.423426,25.07,43.915914749862864,6631.494954807554,21.97,22.100000000000005,22.000000000000004,22.6,32.9,-0.99,32.571,0.85941,44.900000000000006,102.0,76.4286,439.7,140.9,100.5,444.6000000000001,4000.0,4000.0,8.1765,2.508,974.382996,813.343567,1570.0,14.890000000000002,1.5600000000000003,1.12,81.978,0.45200000000000007,0.04000000000000001,6.860000000000001,680.298889,-3.698684,3.2019617601928454e-17
2024-09-19 23:00:00,1.63,17.36,0.81,2.6,2.450357,0.423426,25.070000000000004,43.91330057068286,6630.685787399625,21.970000000000006,21.2,20.300000000000004,19.300000000000004,24.86,-0.99,24.6114,0.85779,43.300000000000004,100.38,75.214734,402.20000000000005,102.80000000000001,95.10000000000001,391.20000000000005,3800.0000000000005,3800.0000000000005,7.678421000000002,2.515,943.264709,789.239014,1570.0,14.890000000000002,1.56,1.12,81.978,0.452,0.04000000000000001,6.86,661.350342,-3.807559,3.2699176619542687e-17
2024-09-20 01:00:00,1.64,17.77,0.75,2.24,2.518905,0.410862,25.78,43.90806280071136,6629.064539405769,21.970000000000002,20.900000000000002,22.000000000000004,19.9,28.61,-0.99,28.3239,0.85968,46.900000000000006,102.79000000000002,76.290738,403.0,109.70000000000002,95.0,420.30000000000007,3900.0,3900.0,7.927692,1.539,926.50061,735.081482,1509.0000000000002,14.89,1.56,1.12,81.97800000000001,0.45200000000000007,0.04000000000000001,7.03,678.782654,-2.553032,3.1958620224637573e-17
2024-09-20 02:00:00,1.65,17.39,0.81,2.4,2.439581,0.424528,25.780000000000005,43.90543923263951,6628.252465852255,21.97,21.000000000000007,22.800000000000004,20.700000000000003,33.25,-0.9900000000000001,32.9175,0.850905,49.900000000000006,101.41,75.266502,424.1000000000001,162.0,97.8,467.20000000000005,4200.0,4200.0,8.071429000000002,1.693,946.139343,753.556763,1509.0000000000005,14.89,1.56,1.12,81.978,0.452,0.04000000000000001,7.030000000000001,691.793274,-2.221014,3.0702770736347845e-17
2024-09-20 05:00:00,1.65,17.39,0.81,2.4,2.439581,0.424528,23.940000000000005,43.897549932397396,6625.8104891598705,21.97,21.200000000000003,18.800000000000004,20.200000000000003,34.48,-1.0,34.48,0.86346,43.300000000000004,101.53,77.22371800000002,455.40000000000003,177.20000000000002,102.30000000000001,486.8,4400.000000000001,4400.000000000001,8.033182,1.685,989.671692,784.934814,1525.0000000000002,14.890000000000004,1.56,1.1200000000000003,81.97800000000001,0.45200000000000007,0.04000000000000001,7.130000000000001,678.877502,-3.595562,2.437853265350762e-17
2024-09-20 06:00:00,1.65,17.39,0.81,2.4,2.439581,0.424528,23.940000000000005,43.89491400484058,6624.994589972484,21.97,23.200000000000003,24.700000000000003,22.4,30.2,-0.9900000000000001,29.898,0.85914,43.00000000000001,99.98000000000002,76.04478800000001,454.4000000000001,185.60000000000002,102.1,498.8,4300.0,4300.0,8.384651,1.688,983.035278,780.240112,1525.0000000000005,14.890000000000002,1.56,1.12,81.97800000000002,0.45200000000000007,0.04000000000000001,7.130000000000001,662.675842,-4.093237,2.1691999960286577e-17
2024-09-20 07:00:00,1.65,17.39,0.81,2.4,2.439581,0.424528,23.940000000000005,43.89227501581206,6624.17774316715,21.97,20.800000000000004,22.0,24.200000000000006,29.42,-0.9900000000000001,29.1258,0.86049,43.400000000000006,98.98,75.28418800000001,447.70000000000005,183.80000000000004,101.80000000000001,497.1,4300.0,4300.0,8.356744000000003,1.802,979.745422,766.958008,1525.0,14.89,1.56,1.1200000000000003,81.97800000000001,0.452,0.04000000000000001,7.129999999999999,657.848022,-3.748391,1.885312887111973e-17
2024-09-20 09:00:00,1.65,17.39,0.81,2.4,2.439581,0.424528,23.94,43.88698789877924,6622.541220767464,21.97,18.600000000000005,19.7,19.5,32.4,-1.0000000000000002,32.4,0.888705,50.10000000000001,103.31,78.577586,470.5,178.0,103.8,492.2000000000001,4500.0,4500.0,7.946667,1.926,976.483582,732.395081,1525.0000000000002,14.0,1.6200000000000003,0.53,83.46100000000001,0.38900000000000007,0.04000000000000001,7.130000000000001,665.137817,-3.330533,1.3046903353407827e-17
2024-09-20 12:00:00,1.69,19.07,0.84,2.48,2.546695,0.409591,23.940000000000005,43.87903454618784,6620.079417938506,21.970000000000002,21.7,22.300000000000004,21.1,32.2,-1.0,32.2,0.865755,41.800000000000004,102.83000000000001,78.21249800000001,452.9,178.50000000000003,101.90000000000003,490.70000000000005,4300.0,4300.0,8.268837,1.806,995.294434,802.949585,1535.0,14.020000000000003,1.52,0.5500000000000002,83.532,0.378,0.04000000000000001,7.240000000000001,755.060608,-2.319576,5.248351160116621e-18
2024-09-20 13:00:00,1.69,19.07,0.84,2.48,2.546695,0.409591,23.940000000000005,43.87637742688541,6619.256959265837,21.970000000000002,21.2,22.400000000000002,20.300000000000004,35.3,-1.0,35.3,0.86886,40.9,102.48000000000002,77.946288,458.1,179.10000000000002,102.5,492.80000000000007,4200.0,4200.0,8.504286,1.792,958.686523,754.393799,1535.0,14.060000000000002,1.47,0.35,83.72300000000001,0.397,0.04,7.24,714.592285,-2.340157,3.2202418996858857e-18
2024-09-20 14:00:00,1.66,19.89,0.8,2.9,2.388464,0.435305,23.940000000000005,43.87371732563004,6618.433577588672,21.970000000000002,21.700000000000003,22.300000000000004,22.0,32.4,-1.0,32.4,0.866025,49.400000000000006,96.52000000000001,73.41311200000001,457.5,179.2,101.80000000000001,493.30000000000007,4300.0,4300.0,8.303721000000001,1.76,948.528137,725.21936,1535.0,14.060000000000002,1.4700000000000002,0.35,83.723,0.3970000000000001,0.04,7.240000000000001,756.89624,-2.535673,1.614724978112999e-18
2024-09-20 15:00:00,1.66,19.89,0.8,2.9,2.388464,0.435305,23.94,43.87105425378154,6617.609276423216,21.970000000000002,21.500000000000004,22.300000000000004,20.900000000000002,36.9,-1.0000000000000002,36.9,0.871695,49.60000000000001,99.43000000000002,75.62645800000001,465.1000000000001,181.60000000000002,102.10000000000001,490.70000000000005,4400.0,4400.0,8.083636000000002,1.919,942.073792,745.178894,1532.0000000000002,14.060000000000002,1.4700000000000002,0.35000000000000003,83.72299999999998,0.3970000000000001,0.05,6.730000000000002,743.774719,-1.738009,5.1393335751276805e-19
2024-09-20 16:00:00,1.66,19.89,0.8,2.9,2.388464,0.435305,23.94,43.868388222699735,6616.784059285683,21.97,19.600000000000005,22.4,21.900000000000002,35.8,-1.0,35.8,0.865215,50.9,100.84,76.69890400000001,463.19999999999993,186.00000000000003,102.0,495.8000000000001,4399.999999999999,4399.999999999999,8.151818,1.792,964.316467,778.162292,1532.0000000000002,14.06,1.4700000000000002,0.35,83.723,0.3970000000000001,0.05,6.730000000000002,759.312744,-2.448253,1.8055593228630336e-35
2024-09-20 17:00:00,1.66,19.89,0.8,2.9,2.388464,0.435305,23.940000000000005,43.86571924374446,6615.957929692275,21.970000000000002,20.700000000000003,22.500000000000004,22.800000000000004,27.8,-1.0,27.8,0.83268,49.7,100.4,76.36424000000001,555.5,181.80000000000004,112.90000000000003,485.60000000000014,4599.999999999999,4599.999999999999,7.806522,2.2,979.798401,809.832153,1532.0000000000002,14.06,1.4700000000000002,0.35000000000000003,83.723,0.3970000000000001,0.05,6.730000000000002,774.52002,-2.658431,-9.4039548065783e-37
2024-09-20 18:00:00,1.74,21.21,0.69,2.78,2.53096,0.410179,23.940000000000005,43.863047328275506,6615.130891159201,21.97,20.9,21.60000000000001,22.10000000000001,34.2,-1.0,34.2,0.837675,45.50000000000001,99.65,75.79379,493.9,162.20000000000002,106.70000000000002,462.6000000000001,4199.999999999999,4199.999999999999,8.132857000000001,2.214,988.087585,828.39386,1532.0,14.060000000000002,1.5200000000000002,0.38,83.669,0.37100000000000005,0.05,6.730000000000001,785.693787,-2.660944,-1.410593220986745e-37
2024-09-20 19:00:00,1.74,21.21,0.69,2.78,2.53096,0.410179,23.940000000000005,43.86037248765271,6614.302947202669,21.97,19.3,22.9,23.600000000000005,31.0,-1.0000000000000002,31.0,0.843345,41.1,101.78,77.41386800000001,374.90000000000003,116.0,90.70000000000002,395.5,3700.0,3700.0,7.884324000000001,2.303,968.225159,813.708191,1535.0,14.140000000000002,1.52,0.26000000000000006,83.69200000000001,0.38800000000000007,0.05,6.590000000000001,759.409424,-5.500807,-7.052966104933725e-38
2024-09-20 20:00:00,1.74,21.21,0.69,2.78,2.53096,0.410179,23.940000000000005,43.85769473323589,6613.4741013388875,21.970000000000002,22.700000000000003,21.5,19.700000000000003,37.5,-1.0000000000000002,37.5,0.84402,40.60000000000001,102.16000000000001,77.70289600000001,373.20000000000005,110.9,91.1,396.7,3600.0,3600.0,8.13,2.297,945.096619,810.315369,1535.0000000000005,14.14,1.5200000000000002,0.26,83.69200000000001,0.38800000000000007,0.05000000000000001,6.59,630.998901,-3.339484,-7.052966104933725e-38
2024-09-20 21:00:00,1.74,21.21,0.69,2.78,2.53096,0.410179,23.940000000000005,43.855014076384876,6612.644357084065,21.970000000000002,22.000000000000004,23.0,23.500000000000004,36.8,-0.9900000000000001,36.432,0.834165,42.900000000000006,102.44000000000003,77.915864,421.50000000000006,118.9,97.10000000000001,422.1,3500.000000000001,3500.000000000001,8.900571,2.29,966.765564,801.671509,1535.0000000000002,14.140000000000004,1.5200000000000002,0.26,83.692,0.38800000000000007,0.05,6.59,630.243469,-4.615539,0.0
2024-09-20 22:00:00,1.74,21.21,0.69,2.78,2.53096,0.410179,23.940000000000005,43.85233052845948,6611.813717954405,21.970000000000002,20.700000000000003,20.600000000000005,20.6,33.1,-1.0,33.1,0.83214,44.6,102.08000000000001,77.642048,493.60000000000014,150.8,105.10000000000001,466.00000000000006,3700.000000000001,3700.000000000001,9.261081000000003,2.202,961.744141,773.415161,1535.0000000000002,14.140000000000002,1.52,0.26,83.692,0.388,0.05,6.590000000000001,612.975769,-3.506832,3.76158192263132e-37
2024-09-20 23:00:00,1.74,21.21,0.69,2.78,2.53096,0.410179,23.94,43.849644100819525,6610.982187466117,21.97,20.800000000000004,23.200000000000003,25.900000000000006,29.2,-0.9900000000000001,28.908,0.84078,46.50000000000001,100.92000000000002,76.75975200000002,494.5,151.9,105.4,483.5,3900.0000000000005,3900.0000000000005,9.060000000000002,2.272,991.507935,788.460083,1557.0000000000002,14.140000000000004,1.52,0.26,83.69200000000001,0.3880000000000001,0.05000000000000001,6.610000000000001,600.15918,-3.286122,0.0
2024-09-21 01:00:00,1.74,21.21,0.69,2.78,2.53096,0.410179,23.94000000000001,43.84426265183522,6609.31646647849,21.970000000000002,23.900000000000002,24.600000000000005,24.600000000000005,34.09,-0.99,33.7491,0.8721,47.6,103.56,78.767736,425.6,154.8,97.6,461.80000000000007,4100.000000000001,4100.000000000001,8.186341000000002,2.327,954.312683,823.302551,1557.0,14.070000000000002,1.5100000000000002,0.21999999999999997,83.832,0.36800000000000005,0.05,6.610000000000001,651.697693,-2.370843,-2.407412430484045e-35
2024-09-21 04:00:00,1.6,19.5,0.68,2.78,2.289664,0.450711,23.940000000000005,43.83616916449509,6606.811287712536,21.970000000000002,22.200000000000003,21.800000000000004,20.400000000000002,32.85,-1.0,32.85,0.869535,43.20000000000001,102.12000000000002,77.67247200000003,396.5,137.9,94.00000000000001,440.80000000000007,3900.0000000000005,3900.0000000000005,8.227692000000001,2.197,979.911682,840.609985,1560.0,14.07,1.5100000000000002,0.22000000000000003,83.83200000000001,0.36800000000000005,0.04000000000000001,6.33,729.157837,-2.455363,0.0
2024-09-21 05:00:00,1.6,19.5,0.68,2.78,2.289664,0.450711,23.940000000000005,43.83346569712401,6605.974482912843,21.970000000000002,18.200000000000003,20.700000000000003,21.8,37.1,-1.0,37.1,0.86562,37.0,102.53,77.984318,366.9,114.30000000000003,90.30000000000001,414.20000000000005,3800.0000000000005,3800.0000000000005,7.965789000000001,2.197,980.330994,820.779846,1560.0000000000002,14.07,1.51,0.22000000000000003,83.832,0.368,0.04000000000000001,6.33,727.814148,-2.067086,3.0814879110195774e-33
2024-09-21 06:00:00,1.53,19.12,0.75,2.49,2.347628,0.440789,23.94000000000001,43.83075942955712,6605.136811367977,21.97,22.5,19.7,20.200000000000003,35.71,-1.0,35.71,0.867915,38.0,102.39000000000001,77.87783400000001,359.50000000000006,119.6,90.2,416.1,3900.0,3900.0,7.789231,2.227,974.341919,809.448792,1560.0000000000002,14.07,1.5100000000000002,0.21999999999999997,83.83200000000001,0.368,0.04000000000000001,6.33,713.922729,-2.070476,0.0
2024-09-21 07:00:00,1.53,19.12,0.75,2.49,2.347628,0.440789,23.940000000000005,43.828050373154234,6604.298276594143,21.970000000000006,22.900000000000002,22.600000000000005,21.300000000000004,37.27,-1.0,37.27,0.86832,37.400000000000006,98.81,75.15488600000002,360.00000000000006,120.0,89.60000000000001,414.0,3700.0,3700.0,8.166486,1.122,986.536926,803.960571,1540.0,14.12,1.4900000000000002,0.23000000000000004,83.82600000000001,0.334,0.04000000000000001,5.55,690.271423,-2.109669,0.0
2024-09-21 08:00:00,1.53,19.12,0.75,2.49,2.347628,0.440789,23.940000000000005,43.82533853927518,6603.45888210755,21.97,20.900000000000006,21.4,22.600000000000005,37.1,-0.99,36.729,0.87318,45.5,86.35,65.67781,364.70000000000005,121.0,90.00000000000001,415.8999999999999,3700.0000000000005,3700.0000000000005,8.203784,2.776,1032.506104,825.884521,1540.0,14.0,1.4300000000000002,0.20999999999999996,84.003,0.35700000000000004,0.04000000000000001,5.550000000000001,697.219177,-1.383363,2.6087196903344656e-15
2024-09-21 09:00:00,1.53,19.12,0.75,2.49,2.347628,0.440789,17.99,43.822623939279765,6602.618631424408,21.970000000000002,21.600000000000005,22.200000000000003,21.600000000000005,36.2,-0.99,35.838,0.91152,38.20000000000001,100.58,82.48565800000003,332.20000000000005,118.29999999999998,86.10000000000001,411.4,3700.0000000000005,3700.0000000000005,8.067568,2.85,1011.862671,820.221497,1540.0000000000005,14.0,1.4300000000000002,0.21000000000000002,84.00300000000003,0.35700000000000004,0.04000000000000001,5.55,685.424561,-2.479186,7.524820898026239e-15
