Repository: DvEz373/antam-project

# Optimization of Fuel and Reductant Usage in Nickel Calcination Process with Machine Learning

## 📌 Project Overview
This project focuses on optimizing fuel and reductant consumption in the **nickel calcination process** at PT ANTAM Tbk's **Nickel Mining Business Unit Kolaka**. By implementing **machine learning-based systems**, the project aims to enhance efficiency, reduce costs, and improve environmental sustainability in the **Rotary Kiln Electric Furnace (RKEF) process**.

## 📌 Methodology
The study follows a **CRISP-DM (Cross Industry Standard Process for Data Mining)** approach:
1. **Business Understanding**  
   - Understanding operational challenges and optimization opportunities.

File: new-data/filtered_intersection_df.csv (part 10 of 20)
time,ni_in,fe_in,sio2_in,cao_in,mgo_in,al2o3_in,fe_ni,s_m,bc,loi_in,mc_kilnfeed,fc_coal,gcv_coal,voltage_pry,voltage_sec,current_pry,current_sec1,current_sec2,current_sec3,load,power_factor,realisasi_beban,rpm,kg_tco,charge_kiln,tdo,pry_p,sec_p,pry_v,sec_v,total_coal,total_fuel,a_f_ratio,reductor_consume,t_tic162,t_tic163,metal_temp,ni_met,c_met,si_met,fe_met,s_met,ni_slag,fe_slag,t_kalsin,pic_161,loi_kalsin
2024-09-17 09:00:00,1.67,18.52,37.51,0.97,16.01,2.61,11.08982,2.342911,0.445291,,22.52,,,29.5,678.0,21.97,17.8,21.0,19.7,35.8,-1.0,35.8,-0.000945,0.0,24.92,19.308016,13.1,0.0,14.9,131.2,1300.0,1300.0,6.743077,0.0,789.263794,663.253662,1564.0,14.76,1.41,1.17,82.23,0.43,0.05,6.42,711.150024,-8.434014,
2024-09-17 10:00:00,1.67,18.52,37.51,0.97,16.01,2.61,11.08982,2.342911,0.445291,,23.5,,,29.5,668.7,21.97,16.8,20.5,17.5,30.94,-0.99,30.6306,-0.00108,0.0,0.0,0.0,10.8,0.0,15.0,131.5,0.0,0.0,,0.0,724.115845,577.33905,1564.0,14.37,1.45,1.21,82.534,0.436,0.05,6.42,699.982544,-10.576469,
2024-09-17 11:00:00,1.67,18.52,37.51,0.97,16.01,2.61,11.08982,2.342911,0.445291,,23.5,,,-0.1,0.5,3.28,0.0,0.0,0.0,0.0,-1.0,0.0,-0.000945,0.0,0.0,0.0,9.6,0.0,14.9,131.8,0.0,0.0,,0.0,683.682617,533.263367,1560.0,14.37,1.45,1.21,82.534,0.436,0.05,5.8,688.655212,-12.278048,
2024-09-17 12:00:00,1.67,18.52,37.51,0.97,16.01,2.61,11.08982,2.342911,0.445291,,23.5,,,-0.1,0.2,3.28,0.0,0.0,0.0,0.0,-1.0,0.0,-0.00135,0.0,0.0,0.0,9.1,0.0,14.7,132.0,0.0,0.0,,0.001,507.50415,415.691986,1560.0,14.37,1.45,1.21,82.534,0.436,0.05,5.8,683.620361,-13.121758,0.0
2024-09-17 13:00:00,1.67,18.52,37.51,0.97,16.01,2.61,11.08982,2.342911,0.445291,,23.5,,,29.2,748.4,22.47,20.4,21.5,22.1,38.15,-1.0,38.15,-0.00135,0.0,0.0,0.0,7.7,0.0,14.8,132.1,0.0,0.0,,0.0,376.353821,310.65918,1560.0,14.37,1.45,1.21,82.534,0.436,0.05,5.8,680.298889,-13.948103,0.0
2024-09-17 14:00:00,1.72,18.23,37.81,0.76,15.24,2.4,10.598837,2.480971,0.417425,,23.5,,,29.1,756.8,22.47,21.5,22.8,19.8,38.12,-0.99,37.7388,0.40986,65.4,0.0,0.0,22.0,47.4,21.1,286.9,2000.0,2000.0,9.24,2.519,684.002747,539.421082,1560.0,14.37,1.45,1.21,82.534,0.436,0.05,5.8,684.474915,-3.743143,0.0
2024-09-17 15:00:00,1.72,18.23,37.81,0.76,15.24,2.4,10.598837,2.480971,0.417425,,23.5,,,29.2,735.3,22.47,12.8,21.2,18.4,33.07,-1.0,33.07,0.60156,46.3,54.15,41.42475,264.4,80.6,79.0,348.8,2800.0,2800.0,9.167143,2.994,893.996765,763.225952,1560.0,14.37,1.45,1.21,82.534,0.436,0.05,5.8,698.648254,-2.746742,0.0
2024-09-17 16:00:00,1.57,15.54,39.13,0.94,18.38,2.32,9.898089,2.128945,0.486875,,23.5,,,29.9,0.0,22.47,0.0,0.0,0.0,23.84,-0.99,23.6016,0.861705,46.4,87.07,66.60855,378.3,122.1,94.8,415.3,3400.0,3400.0,9.001765,4.205,928.080444,823.913757,1579.0,14.37,1.45,1.21,82.534,0.436,0.04,5.3,692.364014,-2.273597,0.0
2024-09-17 17:00:00,1.57,15.54,39.13,0.94,18.38,2.32,9.898089,2.128945,0.486875,,20.95,,,29.8,224.1,19.66,8.0,13.1,9.2,5.26,-0.96,5.0496,0.866025,46.2,101.54,80.26737,399.0,157.6,97.4,448.1,3700.0,3700.0,8.845946,3.644,928.727356,739.336914,1579.0,14.37,1.45,1.21,82.534,0.436,0.04,5.3,713.444519,-3.022499,0.0
2024-09-17 18:00:00,1.61,16.34,39.8,0.83,18.76,2.22,10.149068,2.121535,0.486253,,20.95,,,29.6,307.8,21.07,20.0,14.7,20.3,14.95,-0.97,14.5015,0.670005,43.9,100.12,79.14486,448.9,159.6,103.2,476.8,4400.0,4400.0,7.909091,2.918,991.594482,746.440491,1579.0,14.37,1.45,1.21,82.534,0.436,0.04,5.3,679.161926,-2.949434,0.0
2024-09-17 19:00:00,1.61,16.34,39.8,0.83,18.76,2.22,10.149068,2.121535,0.486253,,20.95,,,29.3,724.4,22.47,20.2,17.3,22.0,37.1,-1.0,37.1,0.5886,48.2,78.8,62.2914,270.0,130.6,79.4,410.0,3800.0,3800.0,7.727368,2.567,967.364685,780.604614,1579.0,14.37,1.45,1.21,82.534,0.436,0.04,5.3,652.265259,-3.085857,0.0
2024-09-17 20:00:00,1.61,16.34,39.8,0.83,18.76,2.22,10.149068,2.121535,0.486253,,20.95,,,29.1,770.3,22.47,23.7,23.2,22.2,35.49,-0.99,35.1351,0.604125,46.3,73.4,58.0227,275.2,112.8,81.3,393.8,3400.0,3400.0,8.384118,2.583,951.544678,739.971802,1579.0,14.37,1.45,1.21,82.534,0.436,0.04,5.3,687.039551,-2.261132,0.0
2024-09-17 21:00:00,1.61,16.34,39.8,0.83,18.76,2.22,10.149068,2.121535,0.486253,,23.53,,,29.2,468.3,22.47,20.7,27.0,21.3,39.22,-0.98,38.4356,0.693225,47.8,79.38,60.701886,385.5,150.2,95.6,448.4,3800.0,3800.0,8.589474,2.943,932.263367,705.441101,1579.0,14.37,1.45,1.21,82.534,0.436,0.04,5.3,684.759766,-3.466497,0.0
2024-09-17 22:00:00,1.61,16.34,39.8,0.83,18.76,2.22,10.149068,2.121535,0.486253,,23.53,,,29.2,687.3,22.12,20.9,20.5,23.3,31.98,-1.0,31.98,0.683775,51.8,82.93,63.416571,467.0,153.7,105.0,457.6,4300.0,4300.0,7.850233,2.891,981.096008,731.603027,1573.0,14.37,1.45,1.21,82.534,0.436,0.04,5.64,684.095032,-3.151678,0.0
2024-09-17 23:00:00,1.61,16.34,39.8,0.83,18.76,2.22,10.149068,2.121535,0.486253,,23.53,,,29.2,677.1,22.12,20.0,21.3,20.9,35.52,-1.0,35.52,0.693765,49.5,80.69,61.703643,401.3,163.9,97.2,458.9,4000.0,4000.0,8.3415,3.123,953.246216,730.209595,1573.0,14.32,1.62,1.17,82.462,0.428,0.04,5.64,682.576172,-2.532913,0.0
2024-09-18 00:00:00,1.61,16.34,39.8,0.83,18.76,2.22,10.149068,2.121535,0.486253,,23.53,,,29.1,691.8,22.12,23.8,22.3,20.0,30.16,-0.99,29.8584,0.679995,55.6,83.71,64.013037,396.8,164.6,96.6,461.4,4200.0,4200.0,7.971429,2.999,961.829285,749.682434,1573.0,14.32,1.62,1.17,82.462,0.428,0.04,5.64,692.839783,-2.360617,0.15
2024-09-18 01:00:00,1.61,16.34,39.8,0.83,18.76,2.22,10.149068,2.121535,0.486253,,23.16,,,29.2,653.0,22.12,23.7,21.0,23.9,27.52,-0.99,27.2448,0.694845,55.6,82.59,63.462156,454.5,158.2,104.2,464.7,3900.0,3900.0,8.752308,5.695,940.137329,740.752991,1573.0,14.32,1.62,1.17,82.462,0.428,0.04,5.64,709.238892,-3.306473,0.15
2024-09-18 02:00:00,1.7,18.08,36.59,0.83,16.16,2.33,10.635294,2.264233,0.457853,,23.16,,,29.1,649.5,22.12,20.9,28.0,22.5,32.1,-0.99,31.779,0.69093,55.9,82.14,63.116376,522.2,171.3,111.4,483.0,3900.0,3900.0,9.144615,5.77,924.494934,757.610962,1573.0,14.32,1.62,1.17,82.462,0.428,0.04,5.64,689.0354,-4.326139,0.15
2024-09-18 03:00:00,1.7,18.08,36.59,0.83,16.16,2.33,10.635294,2.264233,0.457853,,23.16,,,29.4,478.7,22.12,20.7,19.4,24.5,26.2,-0.99,25.938,0.680535,55.8,81.99,63.001116,535.5,176.2,112.9,487.5,3900.0,3900.0,9.236923,2.87,931.638367,744.740662,1569.0,13.87,1.65,1.43,82.712,0.338,0.04,6.23,681.532166,-4.506229,0.15
2024-09-18 04:00:00,1.7,18.08,36.59,0.83,16.16,2.33,10.635294,2.264233,0.457853,,23.16,,,29.2,676.5,22.12,20.3,23.1,22.5,33.48,-1.0,33.48,0.687015,45.2,81.53,62.647652,857.0,169.3,115.4,492.3,3700.0,3700.0,9.854595,2.881,925.675354,813.482361,1569.0,13.87,1.65,1.43,82.712,0.338,0.04,6.23,704.655762,-3.430779,0.03
2024-09-18 05:00:00,1.7,18.08,36.59,0.83,16.16,2.33,10.635294,2.264233,0.457853,,22.23,,,29.1,688.7,22.12,23.6,24.5,20.8,34.31,-0.99,33.9669,0.69201,45.9,81.61,63.468097,547.8,170.0,113.9,495.1,3200.0,3200.0,11.41875,2.885,818.07196,762.082947,1569.0,13.87,1.65,1.43,82.712,0.338,0.04,6.23,664.948425,-4.298834,0.03
2024-09-18 06:00:00,1.69,17.6,38.46,0.86,16.42,2.45,10.414201,2.342266,0.442909,,22.23,,,29.2,678.9,22.12,22.0,22.0,22.2,36.0,-0.99,35.64,0.67284,46.6,81.64,63.491428,339.0,138.3,91.2,447.6,3400.0,3400.0,9.508235,3.184,968.036011,800.254761,1569.0,13.87,1.65,1.43,82.712,0.338,0.04,6.23,625.334229,-3.155268,0.03
2024-09-18 07:00:00,1.69,17.6,38.46,0.86,16.42,2.45,10.414201,2.342266,0.442909,,22.23,,,29.3,655.2,22.12,21.8,24.2,21.7,31.95,-1.0,31.95,0.67419,43.7,79.1,61.51607,266.2,117.4,79.0,393.2,3400.0,3400.0,8.332941,3.131,1008.959167,808.049805,1567.0,13.87,1.65,1.43,82.712,0.338,0.04,6.29,639.406372,-2.430218,0.03
2024-09-18 08:00:00,1.69,17.6,38.46,0.86,16.42,2.45,10.414201,2.342266,0.442909,,22.23,,,29.3,631.1,22.12,19.3,21.7,20.9,33.6,-0.99,33.264,0.788535,43.2,83.36,64.829072,292.5,121.9,82.9,410.5,3500.0,3500.0,8.458286,2.835,994.895874,804.793701,1567.0,13.87,1.65,1.43,82.712,0.338,0.04,6.29,681.437317,-3.320933,0.0
2024-09-18 09:00:00,1.69,17.6,38.46,0.86,16.42,2.45,10.414201,2.342266,0.442909,,22.23,,,29.2,666.9,22.12,19.7,21.7,24.6,32.8,-1.0,32.8,0.854415,37.5,101.93,79.270961,252.7,90.4,76.8,357.8,3400.0,3400.0,7.669412,4.03,1011.60498,814.23584,1567.0,13.87,1.65,1.43,82.712,0.338,0.04,6.29,672.621643,-2.649696,0.0
2024-09-18 10:00:00,1.68,17.36,38.34,0.88,16.71,2.63,10.333333,2.294434,0.452232,,22.23,,,29.2,717.9,22.12,22.8,21.1,18.8,33.88,-0.99,33.5412,0.85347,42.1,101.39,78.851003,243.8,98.7,75.1,370.6,3100.0,3100.0,8.626452,3.823,973.656555,780.271851,1567.0,13.87,1.65,1.43,82.712,0.338,0.04,6.29,692.839783,-2.35521,0.0
2024-09-18 11:00:00,1.68,17.36,38.34,0.88,16.71,2.63,10.333333,2.294434,0.452232,,22.23,,,29.1,656.7,22.12,21.5,25.1,22.6,32.49,-0.99,32.1651,0.861435,43.5,100.06,77.816662,367.8,98.4,92.5,373.5,3300.0,3300.0,8.472727,4.027,1026.684692,772.288147,1567.0,13.87,1.65,1.43,82.712,0.338,0.04,6.29,620.898804,-2.176024,0.0
2024-09-18 12:00:00,1.68,17.36,38.34,0.88,16.71,2.63,10.333333,2.294434,0.452232,,22.8,,,29.3,702.9,22.12,20.4,19.2,21.5,30.6,-1.0,30.6,0.86049,38.2,99.97,77.17684,348.4,96.8,91.0,373.2,3500.0,3500.0,7.957714,3.549,1031.83313,799.282349,1540.0,13.87,1.65,1.43,82.712,0.338,0.05,5.94,629.865784,-2.778716,0.0
2024-09-18 13:00:00,1.68,17.36,38.34,0.88,16.71,2.63,10.333333,2.294434,0.452232,,22.8,,,29.1,733.7,21.97,22.7,23.4,21.0,33.83,-0.99,33.4917,0.85509,37.9,100.92,77.91024,335.9,222.8,88.1,528.1,3200.0,3200.0,11.55375,3.545,1002.749451,794.964111,1540.0,13.87,1.65,1.43,82.712,0.338,0.05,5.94,634.115601,-3.617137,0.0
2024-09-18 14:00:00,1.68,17.36,38.34,0.88,16.71,2.63,10.333333,2.294434,0.452232,,22.8,,,29.0,745.5,21.97,20.7,24.6,22.3,28.19,-1.0,28.19,0.85833,37.1,100.33,77.45476,349.7,105.5,89.8,389.4,3200.0,3200.0,8.985,3.811,1035.353882,796.103333,1540.0,13.87,1.65,1.43,82.712,0.338,0.05,5.94,632.982178,-2.286724,0.0
2024-09-18 15:00:00,1.68,17.36,38.34,0.88,16.71,2.63,10.333333,2.294434,0.452232,,23.93,,,29.1,705.9,21.97,22.5,25.3,22.1,38.3,-0.99,37.917,0.8586,34.3,100.92,76.769844,335.5,113.9,87.9,394.4,3200.0,3200.0,9.043125,2.108,1040.802124,833.921326,1540.0,13.87,1.65,1.43,82.712,0.338,0.05,5.94,625.806213,-2.680145,0.0
2024-09-18 16:00:00,1.68,17.36,38.34,0.88,16.71,2.63,10.333333,2.294434,0.452232,,23.93,,,29.0,744.5,21.97,21.3,22.6,22.3,36.51,-1.0,36.51,0.855495,31.0,96.58,73.468406,237.6,81.5,73.9,315.9,3000.0,3000.0,7.796,3.733,1014.97406,832.708557,1557.0,13.87,1.65,1.43,82.712,0.338,0.05,5.77,741.944763,-2.242815,0.0
2024-09-18 17:00:00,1.67,17.51,36.57,0.76,16.85,2.5,10.48503,2.170326,0.475605,,23.21,,,29.3,671.4,21.97,19.9,19.5,22.4,37.98,-1.0,37.98,0.852795,27.3,102.56,78.755824,236.2,65.8,74.1,322.9,2800.0,2800.0,8.507143,3.612,999.49762,801.69696,1557.0,13.87,1.65,1.43,82.712,0.338,0.05,5.77,714.592285,-2.223305,0.0
2024-09-18 18:00:00,1.67,17.51,36.57,0.76,16.85,2.5,10.48503,2.170326,0.475605,,23.21,,,29.2,733.8,21.97,20.4,21.4,19.6,34.91,-1.0,34.91,0.860085,28.6,101.15,77.673085,225.4,69.0,72.4,317.4,2900.0,2900.0,8.064828,6.605,1009.386658,833.286133,1557.0,13.87,1.65,1.43,82.712,0.338,0.05,5.77,747.24408,-1.874706,0.0
2024-09-18 19:00:00,1.67,17.51,36.57,0.76,16.85,2.5,10.48503,2.170326,0.475605,,23.21,,,29.2,737.3,21.97,21.6,19.7,16.2,36.88,-0.99,36.5112,0.88101,23.7,101.21,77.719159,210.3,79.7,69.6,311.6,2400.0,2400.0,9.53,2.402,919.413757,792.181152,1557.0,13.87,1.65,1.43,82.712,0.338,0.05,5.77,661.255676,-2.806212,0.0
2024-09-18 20:00:00,1.67,17.51,36.57,0.76,16.85,2.5,10.48503,2.170326,0.475605,,23.21,,,29.1,698.4,21.97,19.5,21.6,24.2,36.55,-1.0,36.55,0.8775,37.9,102.68,78.847972,227.4,85.5,72.2,333.6,3900.0,3900.0,6.243077,2.457,977.168579,784.046082,1560.0,13.87,1.65,1.43,82.712,0.338,0.05,5.37,780.151794,-3.265063,
2024-09-18 21:00:00,1.68,16.96,38.21,0.83,16.66,2.43,10.095238,2.293517,0.451527,,23.89,,,29.0,693.6,21.97,21.8,21.1,26.1,33.87,-1.0,33.87,0.877635,38.3,104.41,79.466451,251.7,89.7,76.5,359.3,4000.0,4000.0,6.537,2.418,963.863953,777.616028,1560.0,13.87,1.65,1.43,82.712,0.338,0.05,5.37,731.078186,-1.483705,
2024-09-18 22:00:00,1.68,16.96,38.21,0.83,16.66,2.43,10.095238,2.293517,0.451527,,23.89,,,29.2,735.3,21.97,19.7,18.0,18.0,36.48,-1.0,36.48,0.876825,36.8,103.22,78.560742,252.6,88.5,76.0,358.6,3800.0,3800.0,6.862105,1.676,983.284363,821.112549,1560.0,13.87,1.65,1.43,82.712,0.338,0.05,5.37,728.869934,-3.153538,
2024-09-18 23:00:00,1.68,16.96,38.21,0.83,16.66,2.43,10.095238,2.293517,0.451527,,23.89,,,28.9,726.2,21.97,23.2,24.1,21.5,32.92,-0.99,32.5908,0.877635,35.7,100.79,76.711269,261.2,104.5,77.8,373.7,3600.0,3600.0,7.525,1.653,966.217896,761.856079,1562.0,13.87,1.65,1.43,82.712,0.338,0.04,5.45,730.790161,-3.580855,
2024-09-19 00:00:00,1.68,16.96,38.21,0.83,16.66,2.43,10.095238,2.293517,0.451527,,23.89,,,29.3,276.2,21.97,23.0,25.9,23.3,15.72,-1.0,15.72,0.87777,44.6,103.3,78.62163,273.0,86.4,79.9,372.5,4000.0,4000.0,6.786,1.613,988.74884,735.034607,1562.0,13.87,1.65,1.43,82.712,0.338,0.04,5.45,705.037537,-3.111653,0.02
2024-09-19 01:00:00,1.68,16.96,38.21,0.83,16.66,2.43,10.095238,2.293517,0.451527,,17.9,,,29.2,656.1,21.97,21.5,22.4,17.3,26.59,-0.99,26.3241,0.6939,53.6,93.28,76.58288,345.5,105.3,89.5,389.7,3900.0,3900.0,7.372308,2.194,941.126099,720.535217,1562.0,13.87,1.65,1.43,82.712,0.338,0.04,5.45,677.739807,-4.217472,0.02
2024-09-19 02:00:00,1.71,16.55,38.55,0.84,17.37,2.47,9.678363,2.219344,0.466148,,17.9,,,29.1,594.3,21.97,22.7,26.0,19.7,30.74,-0.99,30.4326,0.692955,55.1,81.61,67.00181,406.4,127.7,97.9,423.0,3800.0,3800.0,8.224737,1.615,913.470825,686.035767,1562.0,13.77,1.77,1.22,82.806,0.434,0.04,5.45,667.126709,-4.622512,0.02
2024-09-19 03:00:00,1.71,16.55,38.55,0.84,17.37,2.47,9.678363,2.219344,0.466148,,17.9,,,29.0,661.1,21.97,22.1,26.1,24.2,30.41,-1.0,30.41,0.69228,60.3,80.64,66.20544,258.7,130.3,77.3,425.3,3900.0,3900.0,7.732308,2.201,895.885986,692.53949,1562.0,13.77,1.77,1.22,82.806,0.434,0.04,5.45,668.263428,-3.390129,0.02
2024-09-19 04:00:00,1.71,16.55,38.55,0.84,17.37,2.47,9.678363,2.219344,0.466148,,17.9,,,29.2,676.2,27.97,20.7,21.4,21.5,32.46,-1.0,32.46,0.695655,52.4,81.22,66.68162,252.3,102.9,76.6,390.8,3600.0,3600.0,7.79,2.174,906.191345,688.854614,1567.0,13.77,1.77,1.22,82.806,0.434,0.04,5.39,653.211243,-3.227448,0.0
2024-09-19 05:00:00,1.71,16.55,38.55,0.84,17.37,2.47,9.678363,2.219344,0.466148,,21.26,,,29.2,700.5,21.97,19.8,21.3,24.5,34.1,-1.0,34.1,0.68796,51.9,82.24,64.755776,253.2,119.7,76.8,395.3,3700.0,3700.0,7.655676,2.191,954.94751,709.877014,1567.0,13.77,1.77,1.22,82.806,0.434,0.04,5.39,657.753296,-3.027917,0.0
2024-09-19 06:00:00,1.69,17.6,38.46,0.86,16.42,2.45,10.414201,2.342266,0.442909,,21.26,,,29.2,744.5,21.97,19.2,17.2,20.5,35.45,-1.0,35.45,0.68985,50.6,80.85,63.66129,260.8,117.4,76.7,398.0,3700.0,3700.0,7.697838,2.418,970.462036,701.390076,1567.0,13.77,1.77,1.22,82.806,0.434,0.04,5.39,653.684326,0.013005,0.0
2024-09-19 07:00:00,1.69,17.6,38.46,0.86,16.42,2.45,10.414201,2.342266,0.442909,,21.26,,,29.4,730.5,21.97,17.9,19.6,18.3,36.94,-1.0,36.94,0.68202,51.9,78.95,62.16523,257.0,124.9,77.0,400.8,3600.0,3600.0,7.963333,2.389,983.155762,769.387634,1567.0,13.77,1.77,1.22,82.806,0.434,0.04,5.39,665.516663,-2.778176,0.0
2024-09-19 08:00:00,1.69,17.6,38.46,0.86,16.42,2.45,10.414201,2.342266,0.442909,,21.26,,,29.1,722.0,21.97,21.9,21.9,23.0,36.2,-0.99,35.838,0.67932,51.8,80.31,63.236094,257.5,115.3,76.7,397.3,3700.0,3700.0,7.686486,1.975,976.578186,764.41156,1560.0,13.77,1.77,1.22,82.806,0.434,0.04,6.09,693.220459,-2.213604,0.0
2024-09-19 09:00:00,1.67,16.88,35.43,0.71,13.49,2.6,10.107784,2.62639,0.395065,,23.9,,,28.9,694.5,21.97,21.6,25.2,26.7,32.83,-1.0,32.83,0.802845,46.6,78.83,59.98963,318.1,128.3,86.2,421.8,3700.0,3700.0,8.237838,2.087,988.817688,781.296875,1560.0,13.77,1.77,1.22,82.806,0.434,0.04,6.09,709.812134,-3.037488,0.0
2024-09-19 10:00:00,1.67,16.88,35.43,0.71,13.49,2.6,10.107784,2.62639,0.395065,,23.9,,,29.1,670.8,21.97,21.3,23.0,22.2,34.27,-1.0,34.27,0.79272,44.8,93.02,70.78822,317.9,131.8,86.1,427.6,3700.0,3700.0,8.33027,2.926,960.661072,805.399658,1560.0,13.77,1.77,1.22,82.806,0.434,0.04,6.09,711.723572,-2.752745,0.0
2024-09-19 11:00:00,1.67,16.88,35.43,0.71,13.49,2.6,10.107784,2.62639,0.395065,,23.9,,,29.1,717.5,21.97,21.9,22.4,21.0,30.56,-1.0,30.56,0.791505,43.1,92.0,70.012,275.0,130.0,79.9,425.3,3600.0,3600.0,8.42,2.044,965.416565,814.999084,1560.0,13.77,1.77,1.22,82.806,0.434,0.04,6.09,702.175415,-2.812744,0.0
2024-09-19 12:00:00,1.67,16.88,35.43,0.71,13.49,2.6,10.107784,2.62639,0.395065,,23.9,,,29.5,714.5,21.97,29.5,20.8,21.0,25.6,-1.0,25.6,0.80622,44.3,91.95,69.97395,277.9,133.5,80.0,428.5,3400.0,3400.0,8.973529,2.066,960.04071,782.200745,1595.0,13.67,1.8,1.27,82.886,0.374,0.04,5.92,689.225586,-2.995831,0.0
2024-09-19 13:00:00,1.66,18.01,37.42,0.77,15.52,2.45,10.849398,2.411082,0.429449,,25.62,,,29.4,717.2,21.97,21.0,16.5,19.7,33.14,-1.0,33.14,0.80595,45.1,91.93,68.377534,261.7,112.6,77.9,396.7,3600.0,3600.0,7.91,2.072,949.381165,758.104187,1595.0,13.67,1.8,1.27,82.886,0.374,0.04,5.92,678.877502,-2.87685,0.0
2024-09-19 14:00:00,1.66,18.01,37.42,0.77,15.52,2.45,10.849398,2.411082,0.429449,,25.62,,,29.5,717.0,21.97,21.3,20.8,19.6,33.4,-0.99,33.066,0.788535,44.7,91.56,68.102328,264.4,93.4,78.3,431.3,3600.0,3600.0,8.493333,0.749,952.485596,730.880798,1595.0,13.67,1.8,1.27,82.886,0.374,0.04,5.92,693.791382,-3.440492,0.0
2024-09-19 15:00:00,1.66,18.01,37.42,0.77,15.52,2.45,10.849398,2.411082,0.429449,,25.62,,,29.5,681.9,21.97,18.9,19.9,16.4,33.3,-1.0,33.3,0.800685,46.2,89.15,66.30977,289.1,120.6,81.6,406.6,3600.0,3600.0,8.136667,2.288,939.219055,704.927917,1595.0,13.67,1.8,1.27,82.886,0.374,0.04,5.92,665.611328,-2.900407,0.0
2024-09-19 16:00:00,1.66,18.01,37.42,0.77,15.52,2.45,10.849398,2.411082,0.429449,,25.62,,,29.5,695.3,21.97,20.9,23.4,16.9,33.5,-0.99,33.165,0.806355,54.6,89.18,66.332084,292.6,119.4,82.1,407.5,3700.0,3700.0,7.939459,2.212,958.528442,721.034058,1580.0,13.67,1.8,1.27,82.886,0.374,0.05,6.33,654.819763,-2.816516,0.0
2024-09-19 17:00:00,1.64,17.6,36.67,0.73,15.16,2.5,10.731707,2.418865,0.427636,,25.62,,,29.5,690.6,21.97,24.6,23.8,20.9,36.1,-0.99,35.739,0.78138,54.4,89.92,66.882496,503.8,165.4,108.7,472.5,3900.0,3900.0,8.941538,2.083,919.292114,725.905884,1580.0,13.67,1.8,1.27,82.886,0.374,0.05,6.33,646.68512,-2.588685,0.0
2024-09-19 18:00:00,1.64,17.6,36.67,0.73,15.16,2.5,10.731707,2.418865,0.427636,,25.62,,,29.5,701.6,21.97,21.8,24.4,25.9,31.4,-0.99,31.086,0.86319,46.5,91.33,67.931254,465.8,159.6,104.9,466.3,4200.0,4200.0,8.16,2.213,919.061157,792.452576,1580.0,13.67,1.8,1.27,82.886,0.374,0.05,6.33,651.603027,-2.270405,0.0
2024-09-19 19:00:00,1.64,17.6,36.67,0.73,15.16,2.5,10.731707,2.418865,0.427636,,24.11,,,29.5,695.0,21.97,23.0,22.3,17.7,32.1,-0.99,31.779,0.861165,47.1,101.72,77.195308,436.5,153.2,101.4,448.8,4000.0,4000.0,8.253,2.385,910.624207,805.832764,1580.0,13.67,1.8,1.27,82.886,0.374,0.05,6.33,656.90155,-2.648867,0.0
2024-09-19 20:00:00,1.64,17.6,36.67,0.73,15.16,2.5,10.731707,2.418865,0.427636,,24.11,,,29.7,686.3,21.97,20.7,13.7,23.3,35.2,-1.0,35.2,0.854145,47.3,102.85,78.052865,431.1,139.4,100.6,444.2,4000.0,4000.0,8.172,2.396,924.87738,804.926636,1582.0,13.67,1.8,1.27,82.886,0.374,0.05,6.5,669.400146,-3.018911,0.0
2024-09-19 21:00:00,1.63,17.36,37.76,0.81,15.41,2.6,10.650307,2.450357,0.423426,,24.11,,,29.5,729.0,21.97,22.3,22.6,21.5,35.3,-0.99,34.947,0.85995,47.1,102.84,78.045276,431.6,139.2,100.7,445.6,4000.0,4000.0,8.1945,2.388,969.880066,820.354797,1582.0,13.67,1.8,1.27,82.886,0.374,0.05,6.5,668.547607,-2.736787,0.0
2024-09-19 22:00:00,1.63,17.36,37.76,0.81,15.41,2.6,10.650307,2.450357,0.423426,,25.07,,,29.5,684.0,21.97,22.1,22.0,22.6,32.9,-0.99,32.571,0.85941,44.9,102.0,76.4286,439.7,140.9,100.5,444.6,4000.0,4000.0,8.1765,2.508,974.382996,813.343567,1582.0,13.67,1.84,1.25,82.87,0.37,0.05,6.5,685.804504,-2.986277,0.0
2024-09-19 23:00:00,1.63,17.36,37.76,0.81,15.41,2.6,10.650307,2.450357,0.423426,,25.07,,,29.5,662.9,21.97,21.2,20.3,19.3,24.86,-0.99,24.6114,0.85779,43.3,100.38,75.214734,402.2,102.8,95.1,391.2,3800.0,3800.0,7.678421,2.515,943.264709,789.239014,1582.0,13.63,1.92,1.23,82.825,0.395,0.05,6.5,695.219299,-3.121602,0.0
2024-09-20 00:00:00,1.63,17.36,37.76,0.81,15.41,2.6,10.650307,2.450357,0.423426,,25.07,,,29.5,718.7,21.97,18.9,18.4,16.6,32.54,-1.0,32.54,0.85104,43.4,100.23,75.102339,399.5,212.5,94.6,533.9,3900.0,3900.0,9.669231,2.516,943.62561,767.310913,1557.0,13.63,1.92,1.23,82.825,0.395,0.04,6.24,667.505615,-3.103151,0.0
2024-09-20 01:00:00,1.64,17.77,38.64,0.75,15.34,2.24,10.835366,2.518905,0.410862,,25.78,,,29.5,701.7,21.97,20.9,22.0,19.9,28.61,-0.99,28.3239,0.85968,46.9,102.79,76.290738,403.0,109.7,95.0,420.3,3900.0,3900.0,7.927692,1.539,926.50061,735.081482,1557.0,13.63,1.92,1.23,82.825,0.395,0.04,6.24,645.92865,-3.087121,0.0
2024-09-20 02:00:00,1.65,17.39,39.57,0.81,16.22,2.4,10.539394,2.439581,0.424528,,25.78,,,29.5,696.5,21.97,21.0,22.8,20.7,33.25,-0.99,32.9175,0.850905,49.9,101.41,75.266502,424.1,162.0,97.8,467.2,4200.0,4200.0,8.071429,1.693,946.139343,753.556763,1557.0,13.63,1.92,1.23,82.825,0.395,0.04,6.24,625.523071,-3.093947,0.0
2024-09-20 03:00:00,1.65,17.39,39.57,0.81,16.22,2.4,10.539394,2.439581,0.424528,,25.78,,,29.5,716.0,21.97,20.2,21.8,15.8,34.45,-1.0,34.45,0.85671,52.4,101.7,75.48174,472.3,184.4,104.0,496.2,4300.0,4300.0,8.374884,1.68,971.428589,753.550232,1557.0,13.6,1.88,1.23,82.936,0.354,0.04,6.24,624.767944,-3.153418,0.0
2024-09-20 04:00:00,1.65,17.39,39.57,0.81,16.22,2.4,10.539394,2.439581,0.424528,,23.94,,,29.7,686.0,21.97,28.1,14.3,31.3,27.72,-0.99,27.4428,0.86211,51.7,101.51,77.208506,466.4,186.4,103.7,495.7,4600.0,4600.0,7.818261,1.683,1002.335632,793.414368,1559.0,13.68,1.79,1.12,83.036,0.374,0.04,6.5,637.989014,-2.923927,0.0
2024-09-20 05:00:00,1.65,17.39,39.57,0.81,16.22,2.4,10.539394,2.439581,0.424528,,23.94,,,29.5,720.5,21.97,21.2,18.8,20.2,34.48,-1.0,34.48,0.86346,43.3,101.53,77.223718,455.4,177.2,102.3,486.8,4400.0,4400.0,8.033182,1.685,989.671692,784.934814,1559.0,13.68,1.79,1.12,83.036,0.374,0.04,6.5,664.759094,-3.269981,0.0
2024-09-20 06:00:00,1.65,17.39,39.57,0.81,16.22,2.4,10.539394,2.439581,0.424528,,23.94,,,29.5,689.6,21.97,23.2,24.7,22.4,30.2,-0.99,29.898,0.85914,43.0,99.98,76.044788,454.4,185.6,102.1,498.8,4300.0,4300.0,8.384651,1.688,983.035278,780.240112,1559.0,13.68,1.79,1.12,83.036,0.374,0.04,6.5,674.232666,-3.04733,0.0
2024-09-20 07:00:00,1.65,17.39,39.57,0.81,16.22,2.4,10.539394,2.439581,0.424528,,23.94,,,29.5,706.1,21.97,20.8,22.0,24.2,29.42,-0.99,29.1258,0.86049,43.4,98.98,75.284188,447.7,183.8,101.8,497.1,4300.0,4300.0,8.356744,1.802,979.745422,766.958008,1559.0,13.68,1.79,1.12,83.036,0.374,0.04,6.5,671.958313,-3.351273,0.0
2024-09-20 08:00:00,1.65,17.39,39.57,0.81,16.22,2.4,10.539394,2.439581,0.424528,,23.94,,,29.4,688.5,21.97,14.5,21.6,22.3,34.08,-1.0,34.08,0.85752,50.2,102.46,77.931076,483.6,177.1,104.1,494.8,4500.0,4500.0,7.985333,1.649,1005.573792,782.094788,1575.0,13.68,1.79,1.12,83.036,0.374,0.04,7.11,664.001465,-3.261551,
2024-09-20 09:00:00,1.65,17.39,39.57,0.81,16.22,2.4,10.539394,2.439581,0.424528,,23.94,,,29.5,710.3,21.97,18.6,19.7,19.5,32.4,-1.0,32.4,0.888705,50.1,103.31,78.577586,470.5,178.0,103.8,492.2,4500.0,4500.0,7.946667,1.926,976.483582,732.395081,1575.0,13.68,1.79,1.12,83.036,0.374,0.04,7.11,684.190002,-3.456555,
2024-09-20 10:00:00,1.69,19.07,35.45,0.84,13.92,2.48,11.284024,2.546695,0.409591,,23.94,,,29.5,663.6,21.97,20.7,15.41,20.3,33.6,-1.0,33.6,0.887355,52.3,87.49,66.544894,466.7,181.9,104.0,489.3,4400.0,4400.0,8.090455,1.768,995.862366,753.257507,1575.0,14.89,1.56,1.12,81.978,0.452,0.04,7.11,664.001465,-3.604534,
2024-09-20 11:00:00,1.69,19.07,35.45,0.84,13.92,2.48,11.284024,2.546695,0.409591,,23.94,,,29.4,713.3,21.97,15.9,19.2,14.0,36.7,-1.0,36.7,0.874665,48.5,98.59,74.987554,475.2,179.3,104.5,490.8,4500.0,4500.0,7.937333,1.926,985.426941,793.28949,1575.0,14.89,1.56,1.12,81.978,0.452,0.04,7.11,645.550476,-2.693317,
2024-09-20 12:00:00,1.69,19.07,35.45,0.84,13.92,2.48,11.284024,2.546695,0.409591,,23.94,,,29.5,710.1,21.97,21.7,22.3,21.1,32.2,-1.0,32.2,0.865755,41.8,102.83,78.212498,452.9,178.5,101.9,490.7,4300.0,4300.0,8.268837,1.806,995.294434,802.949585,1570.0,14.89,1.56,1.12,81.978,0.452,0.04,6.86,715.835999,-3.838295,
2024-09-20 13:00:00,1.69,19.07,35.45,0.84,13.92,2.48,11.284024,2.546695,0.409591,,23.94,,,29.5,684.5,21.97,21.2,22.4,20.3,35.3,-1.0,35.3,0.86886,40.9,102.48,77.946288,458.1,179.1,102.5,492.8,4200.0,4200.0,8.504286,1.792,958.686523,754.393799,1570.0,14.89,1.56,1.12,81.978,0.452,0.04,6.86,721.677002,-3.033865,
2024-09-20 14:00:00,1.66,19.89,34.37,0.8,14.39,2.9,11.981928,2.388464,0.435305,,23.94,,,29.5,708.2,21.97,21.7,22.3,22.0,32.4,-1.0,32.4,0.866025,49.4,96.52,73.413112,457.5,179.2,101.8,493.3,4300.0,4300.0,8.303721,1.76,948.528137,725.21936,1570.0,14.89,1.56,1.12,81.978,0.452,0.04,6.86,680.298889,-3.698684,
2024-09-20 15:00:00,1.66,19.89,34.37,0.8,14.39,2.9,11.981928,2.388464,0.435305,,23.94,,,29.5,710.1,21.97,21.5,22.3,20.9,36.9,-1.0,36.9,0.871695,49.6,99.43,75.626458,465.1,181.6,102.1,490.7,4400.0,4400.0,8.083636,1.919,942.073792,745.178894,1570.0,14.89,1.56,1.12,81.978,0.452,0.04,6.86,661.350342,-3.807559,
2024-09-20 16:00:00,1.66,19.89,34.37,0.8,14.39,2.9,11.981928,2.388464,0.435305,,23.94,,,29.5,734.0,21.97,19.6,22.4,21.9,35.8,-1.0,35.8,0.865215,50.9,100.84,76.698904,463.2,186.0,102.0,495.8,4400.0,4400.0,8.151818,1.792,964.316467,778.162292,1509.0,14.89,1.56,1.12,81.978,0.452,0.04,7.03,661.634399,-3.050121,
2024-09-20 17:00:00,1.66,19.89,34.37,0.8,14.39,2.9,11.981928,2.388464,0.435305,,23.94,,,29.5,687.2,21.97,20.7,22.5,22.8,27.8,-1.0,27.8,0.83268,49.7,100.4,76.36424,555.5,181.8,112.9,485.6,4600.0,4600.0,7.806522,2.2,979.798401,809.832153,1509.0,14.89,1.56,1.12,81.978,0.452,0.04,7.03,678.782654,-2.553032,
2024-09-20 18:00:00,1.74,21.21,32.7,0.69,12.92,2.78,12.189655,2.53096,0.410179,,23.94,,,29.5,579.3,21.97,20.9,21.6,22.1,34.2,-1.0,34.2,0.837675,45.5,99.65,75.79379,493.9,162.2,106.7,462.6,4200.0,4200.0,8.132857,2.214,988.087585,828.39386,1509.0,14.89,1.56,1.12,81.978,0.452,0.04,7.03,691.793274,-2.221014,
2024-09-20 19:00:00,1.74,21.21,32.7,0.69,12.92,2.78,12.189655,2.53096,0.410179,,23.94,,,29.4,678.5,21.97,19.3,22.9,23.6,31.0,-1.0,31.0,0.843345,41.1,101.78,77.413868,374.9,116.0,90.7,395.5,3700.0,3700.0,7.884324,2.303,968.225159,813.708191,1509.0,14.89,1.56,1.12,81.978,0.452,0.04,7.03,713.157654,-2.534972,
2024-09-20 20:00:00,1.74,21.21,32.7,0.69,12.92,2.78,12.189655,2.53096,0.410179,,23.94,,,29.5,692.5,21.97,22.7,21.5,19.7,37.5,-1.0,37.5,0.84402,40.6,102.16,77.702896,373.2,110.9,91.1,396.7,3600.0,3600.0,8.13,2.297,945.096619,810.315369,1525.0,14.89,1.56,1.12,81.978,0.452,0.04,7.13,690.651855,-2.725573,
2024-09-20 21:00:00,1.74,21.21,32.7,0.69,12.92,2.78,12.189655,2.53096,0.410179,,23.94,,,29.5,688.8,21.97,22.0,23.0,23.5,36.8,-0.99,36.432,0.834165,42.9,102.44,77.915864,421.5,118.9,97.1,422.1,3500.0,3500.0,8.900571,2.29,966.765564,801.671509,1525.0,14.89,1.56,1.12,81.978,0.452,0.04,7.13,678.877502,-3.595562,
2024-09-20 22:00:00,1.74,21.21,32.7,0.69,12.92,2.78,12.189655,2.53096,0.410179,,23.94,,,29.5,709.1,21.97,20.7,20.6,20.6,33.1,-1.0,33.1,0.83214,44.6,102.08,77.642048,493.6,150.8,105.1,466.0,3700.0,3700.0,9.261081,2.202,961.744141,773.415161,1525.0,14.89,1.56,1.12,81.978,0.452,0.04,7.13,662.675842,-4.093237,
2024-09-20 23:00:00,1.74,21.21,32.7,0.69,12.92,2.78,12.189655,2.53096,0.410179,,23.94,,,29.5,543.3,21.97,20.8,23.2,25.9,29.2,-0.99,28.908,0.84078,46.5,100.92,76.759752,494.5,151.9,105.4,483.5,3900.0,3900.0,9.06,2.272,991.507935,788.460083,1525.0,14.89,1.56,1.12,81.978,0.452,0.04,7.13,657.848022,-3.748391,
2024-09-21 00:00:00,1.74,21.21,32.7,0.69,12.92,2.78,12.189655,2.53096,0.410179,,23.94,,,29.5,530.0,21.97,25.5,27.9,33.9,38.4,-0.98,37.632,0.840105,47.3,100.56,76.485936,497.6,136.8,105.9,447.6,4000.0,4000.0,8.3025,2.21,984.22998,778.735901,1525.0,14.0,1.62,0.53,83.461,0.389,0.04,7.13,643.659668,-3.706347,
2024-09-21 01:00:00,1.74,21.21,32.7,0.69,12.92,2.78,12.189655,2.53096,0.410179,,23.94,,,29.6,547.5,21.97,23.9,24.6,24.6,34.09,-0.99,33.7491,0.8721,47.6,103.56,78.767736,425.6,154.8,97.6,461.8,4100.0,4100.0,8.186341,2.327,954.312683,823.302551,1525.0,14.0,1.62,0.53,83.461,0.389,0.04,7.13,665.137817,-3.330533,
2024-09-21 02:00:00,1.6,19.5,34.78,0.68,15.19,2.78,12.1875,2.289664,0.450711,,23.94,,,29.4,727.4,21.97,20.7,26.5,24.1,40.59,-1.0,40.59,0.869265,46.5,103.68,78.859008,433.0,143.0,98.2,456.6,4200.0,4200.0,7.925714,2.311,986.671692,840.912354,1535.0,14.0,1.62,0.53,83.461,0.389,0.04,7.24,695.124084,-3.309145,
2024-09-21 03:00:00,1.6,19.5,34.78,0.68,15.19,2.78,12.1875,2.289664,0.450711,,23.94,,,29.5,513.0,20.48,18.3,22.0,27.9,22.64,-0.99,22.4136,0.863595,47.1,103.24,78.524344,436.3,145.7,98.2,461.4,4100.0,4100.0,8.189268,2.126,986.380188,833.874451,1535.0,14.0,1.62,0.53,83.461,0.389,0.04,7.24,723.21051,-2.165997,
2024-09-21 04:00:00,1.6,19.5,34.78,0.68,15.19,2.78,12.1875,2.289664,0.450711,,23.94,,,29.5,729.2,21.97,22.2,21.8,20.4,32.85,-1.0,32.85,0.869535,43.2,102.12,77.672472,396.5,137.9,94.0,440.8,3900.0,3900.0,8.227692,2.197,979.911682,840.609985,1535.0,14.02,1.52,0.55,83.532,0.378,0.04,7.24,755.060608,-2.319576,
2024-09-21 05:00:00,1.6,19.5,34.78,0.68,15.19,2.78,12.1875,2.289664,0.450711,,23.94,,,29.5,732.9,21.97,18.2,20.7,21.8,37.1,-1.0,37.1,0.86562,37.0,102.53,77.984318,366.9,114.3,90.3,414.2,3800.0,3800.0,7.965789,2.197,980.330994,820.779846,1535.0,14.06,1.47,0.35,83.723,0.397,0.04,7.24,714.592285,-2.340157,
2024-09-21 06:00:00,1.53,19.12,36.13,0.75,15.39,2.49,12.496732,2.347628,0.440789,,23.94,,,29.5,750.0,21.97,22.5,19.7,20.2,35.71,-1.0,35.71,0.867915,38.0,102.39,77.877834,359.5,119.6,90.2,416.1,3900.0,3900.0,7.789231,2.227,974.341919,809.448792,1535.0,14.06,1.47,0.35,83.723,0.397,0.04,7.24,756.89624,-2.535673,
2024-09-21 07:00:00,1.53,19.12,36.13,0.75,15.39,2.49,12.496732,2.347628,0.440789,,23.94,,,29.5,738.8,21.97,22.9,22.6,21.3,37.27,-1.0,37.27,0.86832,37.4,98.81,75.154886,360.0,120.0,89.6,414.0,3700.0,3700.0,8.166486,1.122,986.536926,803.960571,1532.0,14.06,1.47,0.35,83.723,0.397,0.05,6.73,743.774719,-1.738009,
2024-09-21 08:00:00,1.53,19.12,36.13,0.75,15.39,2.49,12.496732,2.347628,0.440789,,23.94,,,29.5,684.2,21.97,20.9,21.4,22.6,37.1,-0.99,36.729,0.87318,45.5,86.35,65.67781,364.7,121.0,90.0,415.9,3700.0,3700.0,8.203784,2.776,1032.506104,825.884521,1532.0,14.06,1.47,0.35,83.723,0.397,0.05,6.73,759.312744,-2.448253,0.0
2024-09-21 09:00:00,1.53,19.12,36.13,0.75,15.39,2.49,12.496732,2.347628,0.440789,,17.99,,,29.5,715.1,21.97,21.6,22.2,21.6,36.2,-0.99,35.838,0.91152,38.2,100.58,82.485658,332.2,118.3,86.1,411.4,3700.0,3700.0,8.067568,2.85,1011.862671,820.221497,1532.0,14.06,1.47,0.35,83.723,0.397,0.05,6.73,774.52002,-2.658431,0.0
2024-09-21 10:00:00,1.6,19.74,36.01,0.7,15.1,2.79,12.3375,2.384768,0.433213,,17.99,,,29.5,731.4,21.97,21.6,24.7,22.7,30.6,-1.0,30.6,0.929745,36.9,111.71,91.613371,361.5,116.6,89.8,411.3,3600.0,3600.0,8.351667,2.809,1030.875122,828.852844,1532.0,14.06,1.52,0.38,83.669,0.371,0.05,6.73,785.693787,-2.660944,0.0
2024-09-21 11:00:00,1.6,19.74,36.01,0.7,15.1,2.79,12.3375,2.384768,0.433213,,17.99,,,29.5,732.6,21.97,19.5,19.5,22.6,36.8,-1.0,36.8,0.92745,39.8,109.13,89.497513,356.6,117.0,89.9,412.4,3400.0,3400.0,8.864118,1.796,915.655945,764.419067,1535.0,14.14,1.52,0.26,83.692,0.388,0.05,6.59,759.409424,-5.500807,0.0
2024-09-21 12:00:00,1.6,19.74,36.01,0.7,15.1,2.79,12.3375,2.384768,0.433213,,17.99,,,29.5,711.3,21.97,23.3,21.5,23.4,35.3,-1.0,35.3,0.92718,43.2,110.61,90.711261,479.6,219.6,104.8,540.5,3800.0,3800.0,10.188947,2.085,958.502625,782.994934,1535.0,14.14,1.52,0.26,83.692,0.388,0.05,6.59,630.998901,-3.339484,0.0
2024-09-21 13:00:00,1.6,19.74,36.01,0.7,15.1,2.79,12.3375,2.384768,0.433213,,24.31,,,29.5,711.2,21.97,22.0,20.7,22.7,31.6,-1.0,31.6,0.925965,40.8,110.35,83.523915,627.4,217.6,119.9,545.3,4100.0,4100.0,9.734634,2.073,1006.05835,821.753174,1535.0,14.14,1.52,0.26,83.692,0.388,0.05,6.59,630.243469,-4.615539,0.0
2024-09-21 14:00:00,1.71,23.62,32.98,0.68,11.63,3.33,13.812865,2.83577,0.367366,,24.31,,,29.5,733.2,21.97,21.3,21.7,19.5,32.78,-1.0,32.78,0.924615,46.3,105.78,80.064882,715.3,104.4,128.3,402.1,4000.0,4000.0,7.956,1.108,1024.955811,777.971008,1535.0,14.14,1.52,0.26,83.692,0.388,0.05,6.59,612.975769,-3.506832,0.0
2024-09-21 15:00:00,1.71,23.62,32.98,0.68,11.63,3.33,13.812865,2.83577,0.367366,,24.31,,,29.5,733.7,21.97,21.2,21.3,23.8,37.0,-1.0,37.0,0.92394,78.1,101.82,77.067558,621.1,100.6,119.6,402.6,4200.0,4200.0,7.46,2.189,1053.437378,852.242371,1557.0,14.14,1.52,0.26,83.692,0.388,0.05,6.61,600.15918,-3.286122,0.0
2024-09-21 16:00:00,1.71,23.62,32.98,0.68,11.63,3.33,13.812865,2.83577,0.367366,,24.31,,,30.0,670.8,21.97,9.1,20.9,17.9,31.0,-1.0,31.0,0.929205,75.8,99.19,75.076911,362.3,120.7,89.8,427.7,3900.0,3900.0,7.961538,2.239,1037.860352,840.911072,1557.0,14.07,1.51,0.22,83.832,0.368,0.05,6.61,619.955383,-2.100391,0.0
2024-09-21 17:00:00,1.71,23.62,32.98,0.68,11.63,3.33,13.812865,2.83577,0.367366,,24.21,,,29.5,668.3,21.97,19.4,18.5,22.0,32.1,-1.0,32.1,0.931905,41.5,106.31,80.572349,376.6,139.9,91.9,434.3,3900.0,3900.0,8.095385,1.678,1057.291138,837.258972,1557.0,14.07,1.51,0.22,83.832,0.368,0.05,6.61,651.697693,-2.370843,0.0
2024-09-21 18:00:00,1.68,23.29,31.1,0.71,11.56,3.47,13.863095,2.690311,0.388011,,24.21,,,29.5,693.0,22.12,20.1,23.8,20.5,33.3,-1.0,33.3,0.92637,43.9,110.66,83.869214,380.9,126.9,93.6,412.7,3800.0,3800.0,7.994211,2.492,1052.31311,826.016357,1557.0,14.07,1.51,0.22,83.832,0.368,0.05,6.61,686.089478,-2.40928,0.0
2024-09-21 19:00:00,1.68,23.29,31.1,0.71,11.56,3.47,13.863095,2.690311,0.388011,,24.21,,,29.5,751.1,22.47,22.7,24.0,23.2,35.9,-1.0,35.9,0.92826,40.6,104.23,78.995917,352.0,117.0,89.5,402.1,3800.0,3800.0,7.762105,2.119,1044.855347,823.741211,1560.0,14.07,1.51,0.22,83.832,0.368,0.04,6.33,702.461548,-2.71945,0.0
2024-09-21 20:00:00,1.68,23.29,31.1,0.71,11.56,3.47,13.863095,2.690311,0.388011,,24.21,,,29.5,763.7,22.47,15.6,21.0,18.9,39.6,-1.0,39.6,0.928935,36.5,108.46,82.201834,330.3,116.2,85.6,401.2,3600.0,3600.0,8.113333,2.149,1036.756592,849.538879,1560.0,14.07,1.51,0.22,83.832,0.368,0.04,6.33,729.157837,-2.455363,0.0
2024-09-21 21:00:00,1.68,23.29,31.1,0.71,11.56,3.47,13.863095,2.690311,0.388011,,25.29,,,29.5,735.5,22.47,22.1,22.3,21.3,33.6,-1.0,33.6,0.928395,35.1,109.78,82.016638,329.2,117.4,85.9,400.3,3500.0,3500.0,8.334857,2.23,1020.626038,865.667419,1560.0,14.07,1.51,0.22,83.832,0.368,0.04,6.33,727.814148,-2.067086,0.0
2024-09-21 22:00:00,1.62,20.21,34.18,0.72,14.05,2.88,12.475309,2.43274,0.426105,,25.29,,,29.5,736.5,22.47,21.2,21.6,19.8,35.0,-1.0,35.0,0.93366,35.2,109.55,81.844805,306.2,108.0,81.9,377.2,3200.0,3200.0,8.608125,2.159,977.5755,852.294373,1560.0,14.07,1.51,0.22,83.832,0.368,0.04,6.33,713.922729,-2.070476,0.0
2024-09-21 23:00:00,1.62,20.21,34.18,0.72,14.05,2.88,12.475309,2.43274,0.426105,,25.29,,,29.4,710.6,22.47,23.4,22.5,23.3,33.1,-1.0,33.1,0.932175,38.4,107.62,80.402902,256.0,96.7,74.8,362.1,3200.0,3200.0,8.191875,1.413,977.049011,834.233765,1540.0,14.12,1.49,0.23,83.826,0.334,0.04,5.55,690.271423,-2.109669,0.0
2024-09-22 00:00:00,1.62,20.21,34.18,0.72,14.05,2.88,12.475309,2.43274,0.426105,,25.29,,,29.5,716.9,22.47,22.5,19.4,23.0,29.6,-1.0,29.6,0.9315,38.5,107.26,80.133946,242.3,89.4,72.2,343.9,3200.0,3200.0,7.801875,2.376,968.347534,863.892334,1540.0,14.0,1.43,0.21,84.003,0.357,0.04,5.55,697.219177,-1.383363,
2024-09-22 01:00:00,1.62,20.21,34.18,0.72,14.05,2.88,12.475309,2.43274,0.426105,,25.29,,,29.5,705.5,22.47,22.5,22.2,26.6,37.88,-1.0,37.88,0.93015,39.1,109.99,82.173529,258.7,112.4,75.7,373.1,3000.0,3000.0,8.976,4.068,938.042603,774.349915,1540.0,14.0,1.43,0.21,84.003,0.357,0.04,5.55,685.424561,-2.479186,
2024-09-22 02:00:00,1.57,18.15,36.9,0.87,14.95,2.77,11.56051,2.468227,0.42199,,25.29,,,29.5,743.4,22.47,18.0,11.7,20.0,38.4,-1.0,38.4,0.92772,43.2,108.34,80.940814,369.2,128.4,91.3,438.2,3900.0,3900.0,8.146154,4.117,893.763733,804.700867,1540.0,14.0,1.43,0.21,84.003,0.357,0.04,5.55,657.848022,-3.065856,
2024-09-22 03:00:00,1.57,18.15,36.9,0.87,14.95,2.77,11.56051,2.468227,0.42199,,25.29,,,29.5,712.8,22.47,25.2,21.8,21.9,30.16,-1.0,30.16,0.92448,41.2,110.77,82.756267,336.1,117.8,86.8,416.1,4000.0,4000.0,7.5435,4.097,966.140198,818.489136,1557.0,14.0,1.43,0.21,84.003,0.357,0.05,5.93,637.422119,-2.645131,
2024-09-22 04:00:00,1.57,18.15,36.9,0.87,14.95,2.77,11.56051,2.468227,0.42199,,25.29,,,29.6,741.0,22.47,21.5,25.1,22.6,35.82,-0.99,35.4618,0.927315,34.4,109.88,82.091348,247.4,94.2,73.2,352.3,3700.0,3700.0,6.9,2.041,959.678711,834.066956,1557.0,14.0,1.43,0.21,84.003,0.357,0.05,5.93,652.549011,-2.69919,
2024-09-22 05:00:00,1.57,18.15,36.9,0.87,14.95,2.77,11.56051,2.468227,0.42199,,25.29,,,29.5,640.5,22.47,20.3,20.2,20.9,29.98,-1.0,29.98,0.934065,34.5,109.71,81.964341,271.8,79.6,77.8,338.5,3200.0,3200.0,7.805625,2.031,962.259216,799.628845,1557.0,14.0,1.43,0.21,84.003,0.357,0.05,5.93,682.576172,-2.315948,
2024-09-22 06:00:00,1.57,18.18,36.97,0.88,14.95,2.68,11.579618,2.47291,0.421384,,25.29,,,29.5,738.6,22.47,23.4,23.0,18.5,28.68,-1.0,28.68,0.93312,38.4,108.78,81.269538,311.6,99.5,83.6,368.5,3200.0,3200.0,8.476875,2.208,894.690918,802.395264,1557.0,13.87,1.39,0.14,84.237,0.363,0.05,5.93,673.758789,-2.899472,
2024-09-22 07:00:00,1.57,18.18,36.97,0.88,14.95,2.68,11.579618,2.47291,0.421384,,25.29,,,29.5,756.0,22.47,21.0,19.3,21.2,35.48,-1.0,35.48,0.929475,42.5,107.87,80.589677,428.4,129.0,97.9,429.7,3800.0,3800.0,8.330526,2.168,898.328308,821.199951,1555.0,13.87,1.39,0.14,84.237,0.363,0.04,5.42,662.865234,-2.224174,
2024-09-22 08:00:00,1.57,18.18,36.97,0.88,14.95,2.68,11.579618,2.47291,0.421384,,25.29,,,29.5,702.2,22.47,21.2,27.9,22.5,34.24,-0.99,33.8976,0.930015,41.1,100.06,74.754826,357.1,100.1,88.3,385.1,3900.0,3900.0,7.283077,2.299,911.322205,825.584351,1555.0,13.87,1.39,0.14,84.237,0.363,0.04,5.42,667.316162,-2.450212,0.0
2024-09-22 09:00:00,1.57,18.18,36.97,0.88,14.95,2.68,11.579618,2.47291,0.421384,,23.97,,,29.5,703.2,22.47,23.1,23.1,24.1,34.0,-1.0,34.0,0.93069,35.4,113.23,86.088769,233.0,108.6,71.2,386.8,3800.0,3800.0,7.231579,1.616,923.838135,820.916687,1555.0,13.87,1.39,0.14,84.237,0.363,0.04,5.42,678.97229,-1.733999,0.0
2024-09-22 10:00:00,1.62,19.87,35.77,0.85,14.02,2.78,12.265432,2.551355,0.408922,,23.97,,,29.8,673.8,22.47,20.0,21.2,15.0,39.4,-1.0,39.4,0.930825,33.6,110.14,83.739442,233.2,95.6,71.1,408.8,3100.0,3100.0,9.288387,3.998,873.175232,807.20813,1555.0,13.79,1.55,0.24,84.037,0.383,0.04,5.42,699.029419,-2.832545,0.0
2024-09-22 11:00:00,1.62,19.87,35.77,0.85,14.02,2.78,12.265432,2.551355,0.408922,,23.97,,,29.5,733.4,22.47,22.0,24.3,22.5,35.5,-1.0,35.5,0.92637,3.63,110.42,83.952326,406.4,100.0,94.3,387.6,3300.0,3300.0,8.761818,1.954,927.130493,804.574829,1548.0,13.79,1.55,0.24,84.037,0.383,0.05,5.13,681.15271,-3.646797,0.0
2024-09-22 12:00:00,1.62,19.87,35.77,0.85,14.02,2.78,12.265432,2.551355,0.408922,,23.97,,,29.5,740.9,22.47,25.0,23.2,25.5,43.3,-0.99,42.867,0.92475,35.3,110.05,83.671015,474.9,98.5,102.7,388.2,3700.0,3700.0,7.960541,1.963,957.330627,833.801453,1548.0,13.79,1.55,0.24,84.037,0.383,0.05,5.13,666.653137,-3.630821,0.0
2024-09-22 13:00:00,1.62,19.87,35.77,0.85,14.02,2.78,12.265432,2.551355,0.408922,,25.03,,,29.5,688.4,22.47,21.9,19.9,22.1,35.08,-1.0,35.08,0.92367,32.4,110.42,82.781874,374.3,103.5,91.5,386.4,3200.0,3200.0,8.960625,4.027,931.60968,823.676086,1548.0,13.79,1.55,0.24,84.037,0.383,0.05,5.13,677.550232,-2.868173,0.0
2024-09-22 14:00:00,1.66,20.83,34.17,0.68,13.45,2.92,12.548193,2.54052,0.407835,,25.03,,,29.5,739.7,22.47,22.6,23.4,16.9,32.4,-1.0,32.4,0.92475,32.4,111.17,83.344149,369.6,100.3,91.9,390.7,3100.0,3100.0,9.340645,1.961,873.791992,841.965454,1548.0,13.79,1.55,0.24,84.037,0.383,0.05,5.13,676.886597,-3.146894,0.0
2024-09-22 15:00:00,1.66,20.83,34.17,0.68,13.45,2.92,12.548193,2.54052,0.407835,,25.03,,,29.5,696.9,22.47,24.7,23.8,16.8,36.2,-0.99,35.838,0.92934,36.5,110.36,82.736892,409.1,119.2,97.3,405.7,3200.0,3200.0,9.43125,1.946,876.163696,834.696167,1562.0,13.4,1.63,0.62,83.997,0.353,0.05,5.19,664.380249,-1.696443,0.0
2024-09-22 16:00:00,1.66,20.83,34.17,0.68,13.45,2.92,12.548193,2.54052,0.407835,,25.03,,,29.5,715.7,22.47,23.3,23.3,17.9,35.5,-0.99,35.145,0.93231,36.6,110.29,82.684413,284.2,111.5,80.4,412.1,3400.0,3400.0,8.691176,1.785,886.940247,775.239258,1562.0,13.4,1.63,0.62,83.997,0.353,0.05,5.19,647.630676,-2.793335,0.0
2024-09-22 17:00:00,1.66,20.83,34.17,0.68,13.45,2.92,12.548193,2.54052,0.407835,,22.13,,,29.5,734.7,22.47,23.0,23.2,18.8,35.13,-1.0,35.13,0.92286,37.2,108.16,84.224192,300.7,120.6,80.9,412.3,3500.0,3500.0,8.454857,2.137,909.544739,792.747009,1562.0,13.4,1.63,0.62,83.997,0.353,0.05,5.19,652.265259,-2.685575,0.0
