Repository: DvEz373/antam-project

# Optimization of Fuel and Reductant Usage in Nickel Calcination Process with Machine Learning

## 📌 Project Overview
This project focuses on optimizing fuel and reductant consumption in the **nickel calcination process** at PT ANTAM Tbk's **Nickel Mining Business Unit Kolaka**. By implementing **machine learning-based systems**, the project aims to enhance efficiency, reduce costs, and improve environmental sustainability in the **Rotary Kiln Electric Furnace (RKEF) process**.

## 📌 Methodology
The study follows a **CRISP-DM (Cross Industry Standard Process for Data Mining)** approach:
1. **Business Understanding**  
   - Understanding operational challenges and optimization opportunities.

File: new-data/filtered_intersection_df_interpolated.csv (part 10 of 20)
time,ni_in,fe_in,cao_in,al2o3_in,s_m,bc,mc_kilnfeed,fc_coal,gcv_coal,current_pry,current_sec1,current_sec2,current_sec3,load,power_factor,realisasi_beban,rpm,kg_tco,charge_kiln,tdo,pry_p,sec_p,pry_v,sec_v,total_coal,total_fuel,a_f_ratio,reductor_consume,t_tic162,t_tic163,metal_temp,ni_met,c_met,si_met,fe_met,s_met,ni_slag,fe_slag,t_kalsin,pic_161,loi_kalsin
2024-09-21 10:00:00,1.6,19.74,0.7,2.79,2.384768,0.433213,17.99,43.81990658452783,6601.777528060919,21.970000000000002,21.6,24.7,22.7,30.6,-1.0,30.6,0.929745,36.900000000000006,111.71000000000001,91.61337100000001,361.5,116.6,89.80000000000001,411.30000000000007,3600.000000000001,3600.000000000001,8.351667,2.809,1030.875122,828.852844,1540.0,14.0,1.4300000000000002,0.21000000000000002,84.00300000000001,0.357,0.04000000000000001,5.550000000000001,657.848022,-3.065856,1.3479920148814934e-14
2024-09-21 11:00:00,1.6,19.74,0.7,2.79,2.384768,0.433213,17.99,43.817186486379185,6600.935575533295,21.970000000000002,19.5,19.500000000000004,22.6,36.8,-1.0,36.8,0.92745,39.8,109.13000000000002,89.497513,356.6,117.00000000000001,89.9,412.40000000000003,3400.0000000000005,3400.0000000000005,8.864118000000001,1.796,915.655945,764.419067,1557.0,14.000000000000002,1.4300000000000004,0.21000000000000002,84.00300000000001,0.35700000000000004,0.05,5.93,637.422119,-2.645131,1.9205633968440128e-14
2024-09-21 12:00:00,1.6,19.74,0.7,2.79,2.384768,0.433213,17.99,43.814463656193645,6600.092777357743,21.970000000000002,23.300000000000004,21.500000000000004,23.4,35.3,-1.0,35.3,0.92718,43.20000000000001,110.61000000000001,90.71126100000001,479.6,219.60000000000002,104.79999999999998,540.5000000000001,3800.000000000001,3800.000000000001,10.188947000000002,2.085,958.502625,782.994934,1557.0,14.0,1.4300000000000002,0.21000000000000002,84.003,0.35700000000000004,0.05,5.93,652.549011,-2.69919,2.3433578882641457e-14
2024-09-21 13:00:00,1.6,19.74,0.7,2.79,2.384768,0.433213,24.310000000000002,43.811738105331024,6599.249137050469,21.970000000000002,22.000000000000004,20.7,22.700000000000003,31.6,-1.0000000000000002,31.6,0.925965,40.8,110.35,83.52391500000002,627.4,217.60000000000002,119.90000000000002,545.3,4100.0,4100.0,9.734634,2.073,1006.05835,821.753174,1557.0,14.000000000000002,1.4300000000000002,0.21000000000000002,84.00300000000001,0.357,0.05000000000000002,5.930000000000001,682.576172,-2.315948,2.48953714171585e-14
2024-09-21 14:00:00,1.71,23.62,0.68,3.33,2.83577,0.367366,24.310000000000002,43.80900984515117,6598.4046581276825,21.97,21.3,21.700000000000003,19.5,32.78,-1.0000000000000002,32.78,0.924615,46.300000000000004,105.78,80.064882,715.3,104.40000000000002,128.3,402.1000000000001,4000.0,4000.0,7.956,1.108,1024.955811,777.971008,1557.0000000000002,13.870000000000001,1.3900000000000001,0.14,84.23700000000001,0.363,0.05,5.93,673.758789,-2.899472,2.232262809773086e-14
2024-09-21 17:00:00,1.71,23.62,0.68,3.33,2.83577,0.367366,24.21,43.800808922306324,6595.866224828315,21.970000000000002,19.400000000000002,18.5,22.0,32.1,-1.0000000000000002,32.1,0.931905,41.50000000000001,106.31000000000003,80.57234900000002,376.6,139.9,91.9,434.30000000000007,3900.0000000000005,3900.0000000000005,8.095385000000002,1.678,1057.291138,837.258972,1555.0,13.870000000000001,1.39,0.14,84.23700000000001,0.363,0.04,5.42,678.97229,-1.733999,-3.1554436208840472e-30
2024-09-21 18:00:00,1.68,23.29,0.71,3.47,2.690311,0.388011,24.21,43.798069938455676,6595.01842660555,22.120000000000005,20.1,23.800000000000004,20.5,33.3,-1.0000000000000002,33.3,0.92637,43.9,110.66,83.86921400000001,380.90000000000003,126.89999999999999,93.60000000000001,412.70000000000005,3800.0000000000005,3800.0000000000005,7.994211000000001,2.492,1052.31311,826.016357,1555.0,13.79,1.5500000000000003,0.24,84.037,0.383,0.04,5.420000000000001,699.029419,-2.832545,0.0
2024-09-21 19:00:00,1.68,23.29,0.71,3.47,2.690311,0.388011,24.210000000000004,43.79532830208689,6594.169807348309,22.47,22.700000000000003,24.0,23.2,35.9,-1.0,35.9,0.92826,40.60000000000001,104.23000000000002,78.995917,352.00000000000006,117.0,89.5,402.1,3800.0,3800.0,7.762105000000002,2.119,1044.855347,823.741211,1548.0000000000002,13.790000000000003,1.5500000000000003,0.24000000000000002,84.03700000000002,0.383,0.05,5.130000000000001,681.15271,-3.646797,0.0
2024-09-21 21:00:00,1.68,23.29,0.71,3.47,2.690311,0.388011,25.29,43.78983711723417,6592.470119795235,22.470000000000002,22.1,22.300000000000004,21.3,33.6,-1.0000000000000002,33.6,0.928395,35.10000000000001,109.78000000000002,82.01663800000001,329.20000000000005,117.40000000000002,85.9,400.30000000000007,3500.0000000000005,3500.0000000000005,8.334857,2.23,1020.626038,865.667419,1548.0,13.790000000000001,1.5500000000000003,0.24000000000000002,84.03700000000002,0.383,0.05000000000000001,5.129999999999999,677.550232,-2.868173,-4.0389678347315804e-28
2024-09-21 22:00:00,1.62,20.21,0.72,2.88,2.43274,0.426105,25.290000000000003,43.78708759146986,6591.619058531812,22.470000000000002,21.200000000000003,21.600000000000005,19.799999999999997,35.0,-1.0,35.0,0.93366,35.2,109.55000000000001,81.84480500000001,306.20000000000005,108.00000000000001,81.90000000000002,377.20000000000005,3200.0,3200.0,8.608125,2.159,977.5755,852.294373,1548.0,13.790000000000001,1.5500000000000003,0.24,84.03700000000002,0.383,0.05000000000000001,5.130000000000001,676.886597,-3.146894,-1.6155871338926322e-27
2024-09-21 23:00:00,1.62,20.21,0.72,2.88,2.43274,0.426105,25.29,43.78433545862673,6590.767190298748,22.470000000000002,23.4,22.5,23.300000000000004,33.1,-1.0,33.1,0.932175,38.400000000000006,107.62,80.40290200000001,256.00000000000006,96.7,74.80000000000001,362.1,3200.0,3200.0,8.191875,1.413,977.049011,834.233765,1562.0,13.4,1.6300000000000001,0.6200000000000001,83.99700000000001,0.35300000000000004,0.05,5.190000000000001,664.380249,-1.696443,6.462348535570529e-27
2024-09-22 00:00:00,1.62,20.21,0.72,2.88,2.43274,0.426105,25.290000000000003,43.78158073006452,6589.914518612244,22.470000000000002,22.500000000000004,19.4,23.000000000000004,29.6,-1.0000000000000002,29.6,0.9315,38.50000000000001,107.26,80.13394600000001,242.30000000000004,89.4,72.20000000000002,343.9,3200.0,3200.0,7.801875000000001,2.376,968.347534,863.892334,1562.0,13.4,1.63,0.6200000000000001,83.99700000000001,0.35300000000000004,0.05,5.19,647.630676,-2.793335,0.0
2024-09-22 03:00:00,1.57,18.15,0.87,2.77,2.468227,0.42199,25.29,43.77330108366189,6587.351717994185,22.47,25.2,21.8,21.900000000000002,30.16,-1.0,30.16,0.92448,41.2,110.77,82.756267,336.1,117.8,86.8,416.1,4000.000000000001,4000.000000000001,7.5435,4.097,966.140198,818.489136,1559.0,13.4,1.6300000000000001,0.6200000000000001,83.99700000000001,0.353,0.04000000000000001,4.24,701.031128,-1.236993,8.271806125530277e-25
2024-09-22 04:00:00,1.57,18.15,0.87,2.77,2.468227,0.42199,25.29,43.770536085821725,6586.495867656006,22.470000000000002,21.5,25.100000000000005,22.600000000000005,35.82,-0.99,35.4618,0.927315,34.400000000000006,109.88,82.091348,247.4,94.2,73.2,352.30000000000007,3700.0,3700.0,6.9,2.041,959.678711,834.066956,1559.0,13.4,1.63,0.6200000000000001,83.99700000000001,0.35300000000000004,0.04000000000000001,4.240000000000001,687.704773,-2.475434,6.617444900424222e-24
2024-09-22 05:00:00,1.57,18.15,0.87,2.77,2.468227,0.42199,25.29,43.76776854906165,6585.639231445431,22.47,20.300000000000004,20.200000000000003,20.9,29.98,-1.0,29.98,0.934065,34.5,109.71000000000001,81.96434100000002,271.80000000000007,79.60000000000001,77.8,338.50000000000006,3200.0000000000005,3200.0000000000005,7.805625,2.031,962.259216,799.628845,1559.0,13.400000000000002,1.63,0.6200000000000001,83.99700000000001,0.353,0.04,4.24,695.981018,-2.460802,0.0
2024-09-22 06:00:00,1.57,18.18,0.88,2.68,2.47291,0.421384,25.29,43.76499848474144,6584.781812878662,22.470000000000002,23.4,23.000000000000004,18.5,28.68,-1.0,28.68,0.93312,38.400000000000006,108.78,81.26953800000001,311.6,99.5,83.60000000000002,368.5,3200.0000000000005,3200.0000000000005,8.476875,2.208,894.690918,802.395264,1559.0,13.400000000000002,1.6300000000000001,0.6200000000000001,83.997,0.353,0.04,4.240000000000001,680.678284,-3.205974,0.0
2024-09-22 07:00:00,1.57,18.18,0.88,2.68,2.47291,0.421384,25.29,43.76222590422093,6583.92361547191,22.47,21.0,19.300000000000004,21.2,35.48,-1.0,35.48,0.929475,42.50000000000001,107.87000000000002,80.58967700000001,428.40000000000003,129.0,97.9,429.70000000000005,3800.0,3800.0,8.330526,2.168,898.328308,821.199951,1567.0000000000002,13.400000000000002,1.63,0.6200000000000001,83.99700000000001,0.35300000000000004,0.04000000000000001,4.200000000000001,704.464966,-2.542769,0.0
2024-09-22 09:00:00,1.57,18.18,0.88,2.68,2.47291,0.421384,23.970000000000002,43.75667324001833,6582.204898203284,22.470000000000002,23.100000000000005,23.100000000000005,24.100000000000005,34.0,-1.0,34.0,0.93069,35.4,113.23000000000002,86.088769,233.0,108.60000000000001,71.20000000000002,386.80000000000007,3800.0000000000005,3800.0000000000005,7.231579000000001,1.616,923.838135,820.916687,1567.0,13.27,1.71,0.7000000000000001,83.914,0.40600000000000014,0.04000000000000001,4.2,683.240601,-3.001047,-3.3881317890172014e-21
2024-09-22 12:00:00,1.62,19.87,0.85,2.78,2.551355,0.408922,23.97,43.748325656207726,6579.621068905652,22.470000000000002,25.0,23.200000000000003,25.500000000000004,43.3,-0.9900000000000002,42.867,0.92475,35.3,110.05,83.671015,474.9,98.50000000000001,102.70000000000002,388.2,3700.000000000001,3700.000000000001,7.960541000000001,1.963,957.330627,833.801453,1565.0000000000002,12.73,1.7600000000000002,1.2200000000000002,83.94000000000001,0.35,0.05,5.050000000000001,713.062073,-3.959607,0.0
2024-09-22 13:00:00,1.62,19.87,0.85,2.78,2.551355,0.408922,25.03,43.745538217041684,6578.758272299354,22.470000000000002,21.900000000000002,19.9,22.10000000000001,35.08,-1.0,35.08,0.92367,32.4,110.42000000000002,82.78187400000002,374.3,103.50000000000001,91.50000000000003,386.4,3200.0,3200.0,8.960625,4.027,931.60968,823.676086,1565.0000000000002,12.730000000000002,1.7600000000000002,1.2200000000000002,83.94,0.35000000000000003,0.05,5.05,699.601257,-2.284171,-8.673617379884035e-19
2024-09-22 14:00:00,1.66,20.83,0.68,2.92,2.54052,0.407835,25.030000000000005,43.74274834119409,6577.894721466525,22.470000000000002,22.600000000000005,23.400000000000002,16.900000000000002,32.4,-1.0,32.4,0.92475,32.400000000000006,111.17,83.34414900000002,369.6,100.3,91.90000000000002,390.70000000000005,3100.0,3100.0,9.340645,1.961,873.791992,841.965454,1565.0000000000002,12.730000000000002,1.7600000000000002,1.2199999999999998,83.94000000000003,0.35,0.05,5.050000000000001,678.119019,-2.811333,0.0
2024-09-22 16:00:00,1.66,20.83,0.68,2.92,2.54052,0.407835,25.03,43.73716132489354,6576.165371186105,22.470000000000002,23.3,23.300000000000004,17.9,35.5,-0.9900000000000001,35.145,0.93231,36.60000000000001,110.29000000000002,82.684413,284.2,111.5,80.4,412.1000000000001,3400.0,3400.0,8.691176000000002,1.785,886.940247,775.239258,1565.0,12.73,1.7600000000000002,1.22,83.94000000000001,0.35000000000000003,0.05000000000000002,5.05,668.737061,-2.087241,0.23000000000000004
2024-09-22 17:00:00,1.66,20.83,0.68,2.92,2.54052,0.407835,22.130000000000003,43.734364207160226,6575.299578770929,22.470000000000002,23.0,23.200000000000003,18.800000000000004,35.13,-1.0,35.13,0.92286,37.20000000000001,108.16,84.22419200000002,300.7,120.60000000000001,80.9,412.3,3500.0,3500.0,8.454857000000002,2.137,909.544739,792.747009,1565.0000000000002,12.73,1.7600000000000002,1.22,83.94000000000001,0.35000000000000003,0.05,5.050000000000001,686.564514,-2.287256,0.23
2024-09-22 18:00:00,1.63,19.37,0.73,2.67,2.431755,0.426158,22.130000000000003,43.73156469818465,6574.433046194052,22.470000000000002,20.300000000000004,19.700000000000003,21.200000000000003,34.2,-0.99,33.858,0.93447,32.9,108.72,84.660264,308.90000000000003,123.1,82.60000000000001,406.1,3400.000000000001,3400.000000000001,8.624118,2.126,908.670349,823.765442,1565.0,12.73,1.7600000000000002,1.2200000000000002,83.94000000000001,0.35,0.05000000000000001,5.050000000000001,594.509155,-1.200104,0.23000000000000004
2024-09-22 20:00:00,1.63,19.37,0.73,2.67,2.431755,0.426158,22.130000000000003,43.725958551945965,6572.697774620027,21.07,20.8,18.9,21.4,30.0,-1.0,30.0,0.946215,47.800000000000004,110.79,86.272173,219.10000000000002,70.00000000000001,70.30000000000001,329.4,2500.0,2500.0,9.592800000000002,2.137,818.335693,810.523804,1565.0000000000002,12.73,1.7600000000000002,1.2200000000000002,83.94,0.35000000000000003,0.05000000000000001,5.050000000000001,771.416016,-2.838255,0.23000000000000004
2024-09-22 21:00:00,1.63,19.37,0.73,2.67,2.431755,0.426158,17.280000000000005,43.72315193740251,6571.829042655297,21.07,20.4,19.9,20.8,28.7,-0.99,28.413,0.950535,39.20000000000001,111.07,91.87710400000002,285.2,64.4,81.0,333.00000000000006,3300.0000000000005,3300.0000000000005,7.527273000000001,2.0,844.479126,769.535889,1565.0,12.73,1.7600000000000002,1.2200000000000002,83.94000000000001,0.35000000000000003,0.05,5.050000000000001,781.026306,-3.793576,0.23
2024-09-22 22:00:00,1.54,17.03,0.88,2.59,2.227135,0.466102,17.280000000000005,43.720342977056056,6570.959584593692,21.070000000000007,21.0,19.4,20.9,25.0,-0.99,24.75,0.946485,38.7,109.87,90.88446400000001,312.0,73.70000000000002,84.60000000000002,363.00000000000006,3500.0,3500.0,7.673143,2.145,856.657043,804.365784,1565.0,12.73,1.7600000000000002,1.2200000000000002,83.94000000000001,0.35000000000000003,0.05,5.050000000000001,825.670837,-2.72768,0.23000000000000004
2024-09-22 23:00:00,1.54,17.03,0.88,2.59,2.227135,0.466102,17.28,43.717531682266454,6570.089403951427,21.07,21.900000000000002,22.1,19.300000000000004,25.8,-0.9900000000000001,25.542,0.94959,36.5,107.97000000000003,89.312784,296.80000000000007,68.10000000000001,82.9,345.9,3400.0000000000005,3400.0000000000005,7.567059000000001,2.069,860.771179,825.660645,1565.0,12.730000000000002,1.7599999999999998,1.22,83.94000000000001,0.35000000000000003,0.05,5.050000000000001,766.958008,-3.018648,0.23000000000000004
2024-09-23 00:00:00,1.54,17.03,0.88,2.59,2.227135,0.466102,17.28,43.714718064393495,6569.218504244707,21.07,19.500000000000004,18.9,20.2,25.9,-0.9900000000000002,25.641,0.943515,36.5,110.01000000000002,91.000272,272.4,72.9,79.0,329.1000000000001,3500.0000000000005,3500.0000000000005,6.996000000000001,2.006,846.441711,791.484253,1565.0,12.730000000000002,1.7600000000000002,1.2199999999999998,83.94,0.35000000000000003,0.05,5.050000000000001,742.907776,-2.081774,4.336808689942018e-19
2024-09-23 01:00:00,1.54,17.03,0.88,2.59,2.227135,0.466102,22.37,43.71190213479703,6568.346888989739,21.070000000000004,19.000000000000004,20.800000000000004,23.000000000000004,25.2,-0.9900000000000002,24.948,0.785295,39.2,97.11000000000001,75.386493,272.4,72.9,79.0,329.10000000000014,3500.0,3500.0,6.996000000000001,1.829,890.147705,835.031921,1565.0000000000002,12.73,1.7600000000000002,1.2200000000000002,83.94000000000001,0.35,0.05,5.050000000000001,707.997131,-2.625121,-8.673617379884035e-19
2024-09-23 08:00:00,1.39,14.6,0.9,2.06,2.228715,0.464741,22.960000000000004,43.69212685358805,6562.225842215479,21.5,21.200000000000003,21.5,17.900000000000002,33.46,-0.99,33.1254,0.79569,39.900000000000006,90.23,69.513192,293.6000000000001,99.1,81.6,367.50000000000006,3200.0000000000005,3200.0000000000005,8.420625000000001,1.983,914.019592,798.169739,1565.0000000000002,12.730000000000004,1.7600000000000002,1.22,83.94,0.35000000000000003,0.05000000000000001,5.05,725.607605,-3.540901,7.940933880509066e-23
2024-09-23 09:00:00,1.71,19.44,0.91,3.12,2.287103,0.455653,27.500000000000007,43.68929283915694,6561.3486291580075,21.5,18.9,23.300000000000004,19.7,35.93,-1.0,35.93,0.822015,34.60000000000001,90.72000000000001,65.772,276.3,100.50000000000001,77.5,380.9,3100.0,3100.0,8.872258,0.0,944.597534,831.627808,1565.0000000000002,12.73,1.7600000000000002,1.22,83.94000000000001,0.35000000000000003,0.05,5.050000000000001,726.854675,-3.263311,1.9852334701272664e-23
2024-09-23 10:00:00,1.71,19.44,0.91,3.12,2.287103,0.455653,27.5,43.68645661524071,6560.470732198155,21.070000000000004,20.200000000000003,21.200000000000003,19.10000000000001,33.44,-0.99,33.1056,0.883845,38.7,97.14000000000001,70.4265,268.2,99.50000000000003,76.10000000000001,378.30000000000007,3300.0,3300.0,8.261818000000002,1.843,947.827148,789.303528,1565.0,12.730000000000002,1.76,1.22,83.94,0.35,0.05,5.05,704.655762,-3.747572,2.9778502051908996e-23
2024-09-23 11:00:00,1.71,19.44,0.91,3.12,2.287103,0.455653,27.5,43.68361819319915,6559.592154852132,21.07,21.1,18.800000000000004,18.4,25.37,-0.9900000000000001,25.1163,0.87507,42.39999999999999,100.41,72.79725,300.80000000000007,105.6,81.1,394.4,3500.0000000000005,3500.0000000000005,8.151429000000002,1.766,948.676392,764.376526,1565.0000000000002,12.730000000000002,1.7600000000000002,1.2200000000000002,83.94000000000001,0.35,0.05,5.050000000000001,687.514648,-3.761149,4.549493369041652e-24
2024-09-23 13:00:00,1.63,18.52,0.96,2.95,3.646552,0.292244,24.37,43.677934800179386,6557.832973066404,21.07,21.1,20.600000000000005,21.5,26.7,-0.9900000000000002,26.433,0.87426,42.300000000000004,99.08,74.934204,319.3,116.20000000000002,84.3,398.7,3800.0000000000005,3800.0000000000005,7.626316000000001,1.722,916.040649,800.897705,1565.0000000000002,12.73,1.76,1.22,83.94000000000001,0.35000000000000003,0.049999999999999996,5.05,675.938782,-3.524999,1.550963648536927e-25
2024-09-23 14:00:00,1.63,18.52,0.96,2.95,3.646552,0.292244,24.370000000000005,43.67508985192082,6556.952375659113,21.070000000000004,17.900000000000002,21.0,21.900000000000002,29.36,-0.99,29.0664,0.755325,37.400000000000006,91.41,69.133383,256.2,93.30000000000001,74.5,349.0,3500.000000000001,3500.000000000001,7.260000000000001,1.232,911.538696,872.577698,1560.0,12.730000000000002,1.7600000000000002,1.22,83.94000000000001,0.35,0.05,4.890000000000001,660.024963,-3.751975,-4.52364397489937e-26
2024-09-23 15:00:00,1.63,18.52,0.96,2.95,3.646552,0.292244,24.370000000000005,43.67224275097621,6556.0711119304815,21.07,21.300000000000004,23.500000000000004,20.1,27.16,-0.99,26.8884,0.70038,38.7,79.38000000000002,60.035094,250.4,93.5,74.00000000000001,383.10000000000014,2700.0000000000005,2700.0000000000005,10.157778,1.138,891.122864,780.175049,1560.0000000000002,12.730000000000002,1.76,1.2200000000000002,83.94000000000001,0.35000000000000003,0.05,4.89,678.877502,-3.881522,-1.2924697071141057e-26
2024-09-23 16:00:00,1.63,18.52,0.96,2.95,3.646552,0.292244,24.370000000000005,43.6693935087054,6555.189185396715,21.5,19.1,20.3,23.5,32.73,-1.0000000000000002,32.73,0.700785,38.5,81.35,61.52500500000001,250.5,102.0,75.1,381.80000000000007,2800.0,2800.0,9.790714000000001,1.067,893.816711,775.911987,1560.0000000000005,12.730000000000002,1.7600000000000002,1.22,83.94000000000001,0.35000000000000003,0.05,4.890000000000001,676.697021,-3.392956,-1.6155871338926322e-27
2024-09-23 17:00:00,1.63,18.52,0.96,2.95,3.646552,0.292244,23.780000000000005,43.6665421364682,6554.306599574025,21.500000000000004,16.900000000000002,17.9,18.9,30.94,-1.0,30.94,0.689445,41.3,83.67000000000003,63.77327400000001,252.10000000000002,108.5,76.0,385.8,2800.0,2800.0,9.895714000000002,1.186,899.118591,813.024109,1560.0,12.730000000000002,1.7600000000000002,1.22,83.94,0.35000000000000003,0.05,4.89,681.816956,-5.466701,-6.058451752097371e-28
2024-09-23 19:00:00,1.68,16.59,0.93,2.38,2.184581,0.474866,23.78,43.6608330475339,6552.539464126698,21.500000000000004,19.3,20.5,21.700000000000003,32.25,-0.99,31.9275,0.698895,47.5,81.25000000000001,61.92875,350.40000000000003,103.30000000000001,87.79999999999995,406.1000000000001,3100.0,3100.0,9.559355,1.332,926.164673,812.983459,1568.0,12.719999999999999,1.82,1.1500000000000001,83.95000000000002,0.36,0.04000000000000001,5.08,686.659546,-3.096442,9.466330862652142e-29
2024-09-23 20:00:00,1.68,16.59,0.93,2.38,2.184581,0.474866,23.78,43.65797535355646,6551.654921534477,21.500000000000004,24.100000000000005,20.100000000000005,20.600000000000005,31.17,-0.99,30.8583,0.702405,46.50000000000001,82.60000000000001,62.95772000000001,353.7,113.80000000000001,892.0,410.30000000000007,3100.0000000000005,3100.0000000000005,25.205806000000003,3.493,901.362305,831.459717,1568.0,12.720000000000002,1.8200000000000003,1.1500000000000001,83.95000000000002,0.3600000000000001,0.04000000000000001,5.08,721.485413,-3.342188,-6.310887241768095e-30
2024-09-23 22:00:00,1.68,17.69,0.9,2.59,2.092857,0.494693,24.08,43.652253723380056,6549.883904193953,21.500000000000004,20.1,20.100000000000005,21.700000000000003,31.08,-0.9900000000000001,30.7692,0.70011,46.00000000000001,81.36,61.76851200000001,354.4,118.1,89.29999999999998,405.90000000000003,2900.0000000000005,2900.0000000000005,10.245517,1.772,860.364502,813.373901,1566.0000000000002,12.720000000000002,1.8200000000000003,1.15,83.95000000000002,0.36000000000000004,0.04000000000000001,5.02,655.292847,-3.909048,6.902532920683853e-31
2024-09-23 23:00:00,1.68,17.69,0.9,2.59,2.092857,0.494693,24.080000000000002,43.649389809900754,6548.997436478068,21.500000000000004,22.600000000000005,22.600000000000005,21.700000000000003,31.81,-0.9900000000000001,31.4919,0.69336,46.6,81.8,62.102560000000004,370.0,116.0,90.2,414.20000000000005,3000.0,3000.0,10.088000000000001,1.944,858.29541,816.091553,1566.0,12.720000000000002,1.8200000000000003,1.15,83.95,0.3600000000000001,0.04,5.02,651.130127,-5.559919,-1.9721522630525295e-31
2024-09-24 00:00:00,1.68,17.69,0.9,2.59,2.092857,0.494693,24.08,43.646523845973796,6548.11033408671,21.500000000000004,19.6,22.300000000000004,23.1,30.61,-0.99,30.3039,0.69228,45.099999999999994,83.88000000000001,63.681696,363.6000000000001,111.99999999999999,90.0,408.00000000000006,3000.0,3000.0,9.96,1.716,857.416077,798.488892,1566.0000000000002,12.63,1.8900000000000001,1.33,83.78300000000002,0.36700000000000005,0.04000000000000001,5.02,673.095459,-2.829831,7.888609052210118e-31
2024-09-24 01:00:00,1.68,17.69,0.9,2.59,2.092857,0.494693,24.390000000000004,43.64365584295902,6547.222600536088,21.500000000000004,23.000000000000004,21.200000000000003,23.100000000000005,35.3,-1.0,35.3,0.78327,33.4,84.25000000000001,63.701425000000015,303.70000000000005,96.80000000000001,82.10000000000001,384.3,2700.0,2700.0,10.364443999999999,1.74,837.96814,786.724304,1566.0,12.629999999999999,1.8900000000000001,1.3300000000000003,83.78300000000002,0.367,0.04000000000000001,5.02,738.864624,-0.452175,0.0
2024-09-24 02:00:00,1.67,17.92,0.83,2.56,2.132653,0.484659,24.39,43.64078581221624,6546.334239342409,21.070000000000004,17.5,20.600000000000005,22.7,29.21,-0.9900000000000002,28.9179,0.78489,35.5,91.65000000000002,69.29656500000002,301.2,95.5,82.1,382.0,2800.0000000000005,2800.0000000000005,9.945000000000002,1.715,897.624512,773.199524,1559.0,12.629999999999999,1.8900000000000001,1.33,83.78300000000002,0.367,0.04000000000000001,5.54,729.157837,-1.176818,1.262177448353619e-29
2024-09-24 06:00:00,1.72,18.9,0.84,2.81,2.165874,0.478177,21.950000000000003,43.629285639161495,6542.77458846127,21.070000000000004,17.6,21.6,21.000000000000004,26.96,-0.99,26.6904,0.783405,44.10000000000001,87.01000000000002,67.91130500000001,354.0,107.6,90.1,389.70000000000005,3700.0,3700.0,7.780541000000001,2.233,936.080994,769.915405,1560.0,12.630000000000003,1.8900000000000001,1.3300000000000003,83.78300000000002,0.36700000000000005,0.04000000000000001,6.630000000000001,612.221436,-2.411806,0.0
2024-09-24 07:00:00,1.72,18.9,0.84,2.81,2.165874,0.478177,21.950000000000003,43.62640564017601,6541.883141795419,21.070000000000004,17.800000000000004,21.900000000000002,22.4,30.57,-1.0,30.57,0.7803,44.60000000000001,89.31,69.70645500000002,363.9,116.60000000000002,90.40000000000002,394.40000000000003,3600.000000000001,3600.000000000001,8.080000000000002,2.119,906.326294,772.217712,1560.0000000000002,12.63,1.89,1.3300000000000003,83.78300000000002,0.36700000000000005,0.04000000000000001,6.630000000000001,615.144714,-3.167149,6.462348535570529e-27
2024-09-24 11:00:00,1.68,16.84,0.87,2.42,2.075832,0.498066,23.530000000000005,43.61486616214148,6538.311324835971,21.5,22.300000000000004,20.0,21.0,35.18,-1.0,35.18,0.86292,47.20000000000001,91.44000000000003,69.92416800000001,445.30000000000007,148.90000000000003,100.0,459.9000000000001,4000.0,4000.0,8.3985,4.612,1033.35437,754.324646,1560.0,12.730000000000002,1.73,1.1900000000000002,83.982,0.36800000000000005,0.04000000000000001,6.630000000000001,719.473694,-2.501896,-1.6543612251060553e-24
2024-09-24 12:00:00,1.68,16.84,0.87,2.42,2.075832,0.498066,23.53,43.61197647890882,6537.416880603138,21.500000000000004,20.200000000000003,18.9,20.300000000000004,30.3,-1.0000000000000002,30.3,0.95904,45.5,106.63,81.539961,386.0,160.70000000000002,93.70000000000002,463.44000000000005,4400.0,4400.000000000001,7.597364,4.988,1017.416321,751.555481,1560.0,12.730000000000002,1.73,1.19,83.982,0.368,0.04000000000000001,6.630000000000001,689.0354,-2.060037,0.0
2024-09-24 13:00:00,1.68,16.84,0.87,2.42,2.075832,0.498066,23.530000000000005,43.60908489290617,6536.52184740553,21.500000000000007,19.400000000000002,20.9,20.7,31.38,-1.0000000000000002,31.38,0.957825,45.10000000000001,108.38999999999999,82.885833,526.0000000000001,195.9,108.20000000000002,510.40000000000003,4700.0,4700.000000000001,7.8970210000000005,5.07,1040.073975,734.8927,1555.0,12.780000000000001,1.7799999999999998,1.1700000000000002,83.897,0.373,0.05000000000000001,6.509999999999999,654.725159,-2.599005,-2.6469779601696886e-23
2024-09-24 14:00:00,1.62,17.36,0.84,2.74,2.187317,0.473289,23.530000000000005,43.60619141549338,6535.626228759358,21.500000000000007,20.5,20.700000000000003,19.900000000000002,31.69,-1.0,31.69,0.095445,42.3,87.41,66.84242700000001,202.40000000000003,89.50000000000001,66.00000000000001,363.1,4300.0,4300.0,5.987442,0.0,974.9245,840.55304,1555.0,12.850000000000001,1.9,1.17,83.70600000000002,0.37400000000000005,0.05,6.510000000000001,645.361328,-2.782939,1.0587911840678754e-22
2024-09-24 16:00:00,1.62,17.36,0.84,2.74,2.187317,0.473289,23.53,43.600398831876575,6533.833249186144,21.5,17.6,19.400000000000002,19.600000000000005,22.1,-1.0,22.1,0.87615,38.10000000000001,81.38,62.231286000000004,225.00000000000003,78.5,69.1,356.80000000000007,2600.0,2600.0,9.828462000000002,2.406,920.178467,763.922302,1558.0000000000002,12.850000000000001,1.9,1.1700000000000002,83.70600000000002,0.37400000000000005,0.05,6.700000000000001,634.304565,-2.715124,0.0
2024-09-24 17:00:00,1.62,17.36,0.84,2.74,2.187317,0.473289,23.280000000000005,43.59749974839223,6532.935895291517,21.5,20.600000000000005,21.000000000000004,21.9,30.59,-1.0000000000000002,30.59,0.871965,37.900000000000006,103.66,79.52795200000001,263.6,100.6,75.8,372.90000000000003,3900.0,3900.000000000001,6.903077000000001,2.496,948.12854,733.247375,1558.0000000000002,12.850000000000001,1.9,1.17,83.706,0.3740000000000001,0.05,6.700000000000001,633.832214,-2.6985,0.0
2024-09-24 18:00:00,1.68,17.86,0.86,2.82,2.334356,0.444528,23.28,43.59459881893703,6532.037970013156,21.500000000000004,20.800000000000004,21.500000000000004,17.700000000000003,31.99,-0.99,31.6701,0.878445,42.60000000000001,106.37000000000003,81.60706400000001,297.8,110.50000000000001,80.30000000000001,395.1000000000001,4000.0,4000.000000000001,7.131,2.358,972.967712,749.456787,1558.0,12.840000000000003,1.81,1.17,83.799,0.381,0.05,6.699999999999999,650.846313,-2.309971,1.3552527156068805e-20
2024-09-24 19:00:00,1.68,17.86,0.86,2.82,2.334356,0.444528,23.280000000000005,43.591696054870766,6531.139476867266,21.5,20.4,21.300000000000004,21.4,35.68,-1.0000000000000002,35.68,0.87858,43.50000000000001,109.82,84.25390400000002,328.90000000000003,127.79999999999998,86.00000000000001,421.0,4200.0,4200.0,7.242857000000001,2.467,926.588257,692.839844,1558.0,12.92,1.81,1.1100000000000003,83.79500000000002,0.36500000000000005,0.05000000000000002,6.700000000000001,665.232544,-3.110814,-5.421010862427522e-20
2024-09-24 20:00:00,1.68,17.86,0.86,2.82,2.334356,0.444528,23.280000000000005,43.58879146755327,6530.240419370056,21.500000000000004,21.300000000000004,21.200000000000003,19.800000000000004,31.86,-1.0000000000000002,31.86,0.93717,43.5,110.28,84.60681600000001,333.2000000000001,231.50000000000003,86.30000000000001,420.30000000000007,4200.0,4200.000000000001,7.2371430000000005,2.466,956.985352,717.594849,1571.0,12.919999999999998,1.8100000000000003,1.11,83.79500000000002,0.36500000000000005,0.05000000000000001,6.02,731.846558,-2.214431,0.0
2024-09-24 22:00:00,1.65,17.46,0.87,2.86,2.530488,0.410155,23.230000000000004,43.582976868603886,6528.440625386507,21.500000000000004,19.800000000000004,21.6,19.0,33.25,-1.0000000000000002,33.25,0.93879,46.50000000000001,110.52000000000001,84.846204,375.7,150.20000000000002,91.70000000000002,451.9,4400.000000000001,4400.0,7.412727,2.463,934.247009,720.776733,1570.9999999999998,12.920000000000002,1.81,1.1100000000000003,83.79500000000002,0.365,0.05000000000000002,6.0200000000000005,815.176453,-4.667576,3.469446951953614e-18
2024-09-24 23:00:00,1.65,17.46,0.87,2.86,2.530488,0.410155,23.23,43.58006687969162,6527.539895932581,21.500000000000004,21.400000000000002,22.200000000000003,21.900000000000002,34.3,-1.0,34.3,0.93798,47.800000000000004,108.57,83.34918900000001,423.40000000000003,163.20000000000002,97.90000000000002,464.9,4600.000000000001,4600.000000000001,7.340870000000001,2.534,934.11438,753.160583,1571.0000000000002,12.920000000000002,1.81,1.1100000000000003,83.79500000000002,0.36500000000000005,0.05000000000000001,6.02,769.864868,-2.575931,0.0
2024-09-25 00:00:00,1.65,17.46,0.87,2.86,2.530488,0.410155,23.229999999999997,43.577155112967425,6526.638616192168,21.500000000000004,21.3,20.6,18.7,34.18,-1.0,34.18,0.94338,46.900000000000006,108.54,83.32615800000002,441.00000000000006,169.90000000000003,100.00000000000001,475.79999999999995,4500.0,4500.0,7.677333000000001,2.537,941.02063,777.463135,1570.0000000000002,13.110000000000001,1.83,1.06,83.614,0.386,0.04000000000000001,6.960000000000001,752.646484,-3.002657,0.35
2024-09-25 01:00:00,1.68,17.51,0.95,2.85,2.147899,0.48327,21.670000000000005,43.57424157979109,6525.73678968147,21.500000000000004,23.100000000000005,22.6,21.0,32.8,-1.0,32.8,0.93663,47.1,110.03000000000002,86.186499,446.20000000000005,153.2,100.6,470.8,4600.000000000001,4600.0,7.453043000000001,2.099,926.036377,801.918884,1570.0000000000002,13.110000000000001,1.8300000000000005,1.06,83.61400000000002,0.386,0.04000000000000001,6.960000000000001,709.143311,-2.566529,0.35
2024-09-25 02:00:00,1.68,17.51,0.95,2.85,2.147899,0.48327,21.67000000000001,43.57132629152245,6524.834419916698,21.5,21.300000000000004,22.5,20.4,33.0,-0.9899999999999999,32.67,0.942975,44.20000000000002,111.06000000000002,86.993298,409.50000000000006,159.70000000000002,95.90000000000002,463.6,4300.0,4300.0,7.806977000000001,2.114,919.541443,749.201965,1570.0000000000002,13.11,1.8300000000000003,1.0600000000000003,83.614,0.386,0.04000000000000001,6.960000000000001,676.981445,-2.893009,0.35
2024-09-25 04:00:00,1.7,18.26,0.86,2.8,2.254098,0.459592,23.84,43.56549049514755,6523.028064689759,21.500000000000007,21.0,20.200000000000003,21.6,31.9,-1.0,31.9,0.879525,38.800000000000004,101.70999999999998,77.46233600000001,319.70000000000005,92.2,83.80000000000001,364.30000000000007,3200.0,3200.0,8.401875,1.921,881.826782,745.867981,1568.0000000000002,13.11,1.8300000000000005,1.0600000000000003,83.614,0.3860000000000001,0.04,7.68,757.089478,-2.867007,0.35000000000000003
2024-09-25 06:00:00,1.7,18.26,0.86,2.8,2.254098,0.459592,23.840000000000003,43.559647814721274,6521.219578641013,21.5,21.200000000000003,21.700000000000003,23.1,31.54,-1.0000000000000002,31.54,0.875205,42.50000000000001,99.21000000000001,75.55833600000001,353.9,107.6,88.3,395.0,3500.0000000000005,3500.0000000000005,8.285143,1.977,862.420837,700.320313,1568.0000000000002,13.11,1.83,1.0600000000000003,83.614,0.38600000000000007,0.04,7.68,783.164978,-3.583281,0.35
2024-09-25 07:00:00,1.7,18.26,0.86,2.8,2.254098,0.459592,23.84,43.556723921388425,6520.314545348982,21.500000000000004,19.4,20.300000000000004,19.600000000000005,35.3,-1.0,35.3,0.883305,42.8,100.52000000000001,76.55603200000002,350.6000000000001,120.20000000000002,88.8,414.4,3600.0000000000005,3600.0,8.386667,2.023,883.499268,720.242493,1568.0,13.11,1.83,1.06,83.61400000000002,0.38600000000000007,0.04000000000000001,7.680000000000001,780.929199,-2.93857,0.35
2024-09-25 08:00:00,1.7,18.26,0.86,2.8,2.254098,0.459592,23.84,43.55379834112219,6519.408989900121,21.5,21.100000000000005,22.5,21.2,29.11,-0.99,28.8189,0.88128,43.2,103.86,79.09977600000002,351.8,119.60000000000002,88.20000000000002,415.0,3700.0000000000005,3700.0000000000005,8.160000000000002,1.92,905.431519,750.646912,1569.0000000000002,13.14,1.9900000000000002,1.1700000000000002,83.325,0.37500000000000006,0.05,7.150000000000002,837.076416,-2.11927,0.7100000000000001
2024-09-25 09:00:00,1.7,18.26,0.86,2.8,2.254098,0.459592,24.58,43.550871085282395,6518.502915810637,21.500000000000004,23.6,22.3,17.9,36.29,-0.9900000000000002,35.9271,0.84888,49.8,95.21,71.807382,488.9,144.20000000000002,104.00000000000001,455.30000000000007,4100.0,4100.000000000001,8.184878,2.066,907.630737,753.140198,1569.0000000000002,13.140000000000002,1.9900000000000002,1.1700000000000002,83.32500000000002,0.375,0.05,7.15,835.698303,-2.367936,0.7100000000000001
2024-09-25 10:00:00,1.67,16.69,0.91,2.58,2.17936,0.47531,24.580000000000002,43.54794216522887,6517.596326596742,21.5,19.900000000000002,17.300000000000004,20.800000000000004,33.24,-1.0,33.24,0.84483,49.0,100.21,75.57838200000002,480.6,143.50000000000003,103.8,454.20000000000005,4200.0,4200.0,7.971429,2.068,924.76709,814.372681,1569.0000000000002,13.140000000000002,1.9900000000000002,1.17,83.32500000000002,0.3750000000000001,0.05,7.15,854.537231,-2.10216,0.7100000000000002
2024-09-25 12:00:00,1.67,16.69,0.91,2.58,2.17936,0.47531,22.89,43.542079377919876,6515.781616860539,21.970000000000002,22.4,22.700000000000003,23.400000000000002,36.59,-1.0,36.59,0.84456,48.6,102.52000000000001,79.053172,444.9,119.5,100.20000000000002,433.69999999999993,4200.0,4200.0,7.627143000000001,2.088,953.360474,834.086792,1571.0,13.140000000000004,1.99,1.17,83.32500000000002,0.3750000000000001,0.05000000000000001,7.23,734.248718,-2.451032,0.7100000000000001
2024-09-25 13:00:00,1.67,16.69,0.91,2.58,2.17936,0.47531,22.89,43.53914553338404,6514.873503370645,21.970000000000002,23.300000000000004,22.800000000000004,21.600000000000005,34.95,-1.0,34.95,0.84591,47.60000000000001,98.22,75.73744200000002,358.50000000000006,102.20000000000002,88.40000000000002,385.20000000000005,3800.0,3800.000000000001,7.477895000000001,4.163,912.083313,795.140259,1571.0000000000002,13.140000000000002,1.9899999999999998,1.1700000000000002,83.32500000000003,0.3750000000000001,0.05000000000000001,7.230000000000002,665.706055,-2.443577,0.7100000000000001
2024-09-25 14:00:00,1.62,15.83,1.02,2.54,2.168119,0.478453,22.89,43.536210070073764,6513.96488882117,21.97,21.100000000000005,22.300000000000004,24.400000000000002,35.01,-0.9900000000000001,34.6599,0.84969,51.10000000000001,101.77000000000001,78.47484700000001,326.6,84.9,85.9,377.80000000000007,1900.0,4483.333333,6.205651,3.951,849.806519,757.919739,1571.0,13.120000000000001,1.9900000000000002,0.9900000000000001,83.49000000000001,0.41000000000000003,0.05,7.230000000000001,662.770508,-2.517349,0.7100000000000001
2024-09-25 19:00:00,1.67,16.44,0.92,2.57,2.204319,0.470162,23.290000000000003,43.52150886949923,6509.414423247302,21.970000000000002,20.8,22.000000000000004,21.700000000000003,35.73,-1.0000000000000002,35.73,0.92826,43.1,102.08000000000001,78.30556800000001,447.50000000000006,158.0,100.00000000000001,469.70000000000005,4400.000000000001,4400.000000000001,7.768636,4.339,965.166443,774.258057,1575.0,13.120000000000001,1.9900000000000002,0.99,83.49,0.41000000000000003,0.05,7.76,637.799988,-2.703551,-8.673617379884035e-19
2024-09-25 20:00:00,1.67,16.44,0.92,2.57,2.204319,0.470162,23.290000000000003,43.518563932098445,6508.502876180684,21.970000000000002,20.300000000000004,19.4,17.200000000000003,33.55,-1.0,33.55,1.001835,41.70000000000001,110.16000000000001,84.503736,445.6,170.90000000000003,100.4,476.7,4600.000000000001,4600.000000000001,7.527391000000001,4.537,972.404663,815.609009,1559.0000000000002,13.12,1.9900000000000002,0.9900000000000002,83.49000000000001,0.41000000000000003,0.04000000000000001,7.65,655.76593,-2.908928,4.336808689942018e-19
2024-09-25 21:00:00,1.67,16.44,0.92,2.57,2.204319,0.470162,22.15,43.515617455441955,6507.590852667938,21.97,20.0,22.6,23.100000000000005,36.15,-1.0000000000000002,36.15,0.99981,38.7,110.93000000000002,86.35900500000001,441.4,170.1,100.1,476.30000000000007,4300.0,4300.0,8.042791000000001,4.563,980.979187,816.294189,1558.9999999999998,13.110000000000001,1.62,1.07,83.79100000000001,0.40900000000000003,0.04000000000000001,7.65,661.161011,-3.819222,0.0
2024-09-25 22:00:00,1.54,15.77,0.9,2.31,2.165483,0.478004,22.150000000000002,43.51266945088956,6506.678356225267,21.970000000000002,22.3,21.600000000000005,22.700000000000003,36.28,-1.0,36.28,1.013445,36.3,110.05,85.673925,377.90000000000003,132.70000000000002,92.40000000000002,448.30000000000007,4000.0000000000005,4000.0,8.1105,5.101,972.239685,821.598145,1559.0,13.110000000000001,1.6200000000000003,1.07,83.79100000000001,0.40900000000000003,0.040000000000000015,7.65,654.441223,-3.33937,6.938893903907228e-18
2024-09-25 23:00:00,1.54,15.77,0.9,2.31,2.165483,0.478004,22.15,43.50971992980111,6505.7653903688815,21.97,20.5,20.200000000000003,22.1,34.36,-1.0,34.36,1.028025,31.800000000000008,109.97,85.61164500000002,257.0,113.0,75.70000000000002,383.20000000000005,3500.0000000000005,3500.0,7.866857,4.831,952.786255,837.190002,1559.0,13.11,1.6200000000000003,1.07,83.791,0.40900000000000003,0.04000000000000001,7.65,673.853577,-3.585586,0.0
2024-09-26 00:00:00,1.54,15.77,0.9,2.31,2.165483,0.478004,22.15,43.506768903536404,6504.85195861499,21.97,22.700000000000003,22.300000000000004,21.300000000000004,36.58,-0.99,36.2142,0.457785,33.1,83.33,64.87240500000001,258.40000000000003,101.49999999999999,75.80000000000001,382.1000000000001,3000.0000000000005,3000.0000000000005,9.158000000000001,2.406,887.197266,816.901367,1559.0,13.11,1.62,1.07,83.791,0.40900000000000003,0.04000000000000001,7.650000000000002,696.361938,-2.530115,0.72
2024-09-26 03:00:00,1.68,21.93,0.82,3.53,2.513011,0.415258,27.490000000000002,43.497906907283,6502.108903130342,21.970000000000002,21.500000000000004,22.800000000000004,21.600000000000005,33.26,-0.99,32.9274,0.854415,31.5,98.68,71.552868,287.30000000000007,110.20000000000002,80.7,389.6000000000001,2600.0,2600.0,10.853077000000003,3.367,853.250244,773.104004,1557.0,13.110000000000001,1.62,1.0700000000000003,83.79100000000001,0.409,0.05,7.340000000000001,836.781067,-0.968667,0.72
2024-09-26 04:00:00,1.72,22.68,0.69,3.38,2.526799,0.410693,27.49,43.49494997391151,6501.193642948494,21.97,21.300000000000004,20.700000000000003,23.500000000000004,40.01,-1.0000000000000002,40.01,0.93933,35.6,108.33000000000001,78.550083,286.30000000000007,107.20000000000002,80.00000000000001,393.00000000000006,3100.0,3100.0000000000005,9.154839000000003,2.716,894.958618,755.035522,1557.0,13.11,1.62,1.07,83.79100000000003,0.40900000000000003,0.05,7.34,731.846558,-3.418296,0.7200000000000001
2024-09-26 07:00:00,1.72,22.68,0.69,3.38,2.526799,0.410693,27.490000000000002,43.48607052897344,6498.445186568966,21.970000000000002,21.900000000000002,22.000000000000004,22.500000000000004,30.8,-1.0,30.8,0.934875,44.900000000000006,108.80000000000001,78.89088,454.7,178.7,102.80000000000001,485.8,4100.000000000001,4100.0,8.613659,2.764,870.026733,701.579529,1561.0,13.28,1.8100000000000003,1.1,83.428,0.382,0.05,7.580000000000002,695.314514,-3.003053,0.7200000000000001
2024-09-26 08:00:00,1.72,22.68,0.69,3.38,2.526799,0.410693,27.49,43.48310787025229,6497.528154218488,21.97,23.1,21.0,19.1,34.77,-1.0,34.77,0.93609,46.60000000000001,109.91000000000001,79.695741,467.4,187.70000000000002,103.8,504.7,4500.0,4500.0,8.113333000000003,2.612,886.740723,663.235901,1561.0000000000002,13.279999999999998,1.8100000000000003,1.1000000000000003,83.42800000000001,0.3820000000000001,0.05,7.580000000000001,697.79071,-1.549497,0.56
