Repository: DvEz373/antam-project

# Optimization of Fuel and Reductant Usage in Nickel Calcination Process with Machine Learning

## 📌 Project Overview
This project focuses on optimizing fuel and reductant consumption in the **nickel calcination process** at PT ANTAM Tbk's **Nickel Mining Business Unit Kolaka**. By implementing **machine learning-based systems**, the project aims to enhance efficiency, reduce costs, and improve environmental sustainability in the **Rotary Kiln Electric Furnace (RKEF) process**.

## 📌 Methodology
The study follows a **CRISP-DM (Cross Industry Standard Process for Data Mining)** approach:
1. **Business Understanding**  
   - Understanding operational challenges and optimization opportunities.

File: new-data/filtered_intersection_df.csv (part 11 of 20)
time,ni_in,fe_in,sio2_in,cao_in,mgo_in,al2o3_in,fe_ni,s_m,bc,loi_in,mc_kilnfeed,fc_coal,gcv_coal,voltage_pry,voltage_sec,current_pry,current_sec1,current_sec2,current_sec3,load,power_factor,realisasi_beban,rpm,kg_tco,charge_kiln,tdo,pry_p,sec_p,pry_v,sec_v,total_coal,total_fuel,a_f_ratio,reductor_consume,t_tic162,t_tic163,metal_temp,ni_met,c_met,si_met,fe_met,s_met,ni_slag,fe_slag,t_kalsin,pic_161,loi_kalsin
2024-09-22 18:00:00,1.63,19.37,34.92,0.73,14.36,2.67,11.883436,2.431755,0.426158,,22.13,,,29.5,740.6,22.47,20.3,19.7,21.2,34.2,-0.99,33.858,0.93447,32.9,108.72,84.660264,308.9,123.1,82.6,406.1,3400.0,3400.0,8.624118,2.126,908.670349,823.765442,1562.0,13.4,1.63,0.62,83.997,0.353,0.05,5.19,695.695374,-2.603785,0.0
2024-09-22 19:00:00,1.63,19.37,34.92,0.73,14.36,2.67,11.883436,2.431755,0.426158,,22.13,,,29.5,708.5,21.5,19.0,19.1,22.6,21.9,-1.0,21.9,0.95418,27.6,109.14,84.987318,206.1,62.6,67.1,314.2,2900.0,2900.0,7.888966,2.148,866.077759,834.379456,1559.0,13.4,1.63,0.62,83.997,0.353,0.04,4.24,701.031128,-1.236993,0.0
2024-09-22 20:00:00,1.63,19.37,34.92,0.73,14.36,2.67,11.883436,2.431755,0.426158,,22.13,,,29.5,639.9,21.07,20.8,18.9,21.4,30.0,-1.0,30.0,0.946215,47.8,110.79,86.272173,219.1,70.0,70.3,329.4,2500.0,2500.0,9.5928,2.137,818.335693,810.523804,1559.0,13.4,1.63,0.62,83.997,0.353,0.04,4.24,687.704773,-2.475434,0.0
2024-09-22 21:00:00,1.63,19.37,34.92,0.73,14.36,2.67,11.883436,2.431755,0.426158,,17.28,,,29.5,620.9,21.07,20.4,19.9,20.8,28.7,-0.99,28.413,0.950535,39.2,111.07,91.877104,285.2,64.4,81.0,333.0,3300.0,3300.0,7.527273,2.0,844.479126,769.535889,1559.0,13.4,1.63,0.62,83.997,0.353,0.04,4.24,695.981018,-2.460802,0.0
2024-09-22 22:00:00,1.54,17.03,36.77,0.88,16.51,2.59,11.058442,2.227135,0.466102,,17.28,,,29.5,594.8,21.07,21.0,19.4,20.9,25.0,-0.99,24.75,0.946485,38.7,109.87,90.884464,312.0,73.7,84.6,363.0,3500.0,3500.0,7.673143,2.145,856.657043,804.365784,1559.0,13.4,1.63,0.62,83.997,0.353,0.04,4.24,680.678284,-3.205974,0.0
2024-09-22 23:00:00,1.54,17.03,36.77,0.88,16.51,2.59,11.058442,2.227135,0.466102,,17.28,,,29.6,601.8,21.07,21.9,22.1,19.3,25.8,-0.99,25.542,0.94959,36.5,107.97,89.312784,296.8,68.1,82.9,345.9,3400.0,3400.0,7.567059,2.069,860.771179,825.660645,1567.0,13.4,1.63,0.62,83.997,0.353,0.04,4.2,704.464966,-2.542769,0.0
2024-09-23 00:00:00,1.54,17.03,36.77,0.88,16.51,2.59,11.058442,2.227135,0.466102,,17.28,,,29.6,601.2,21.07,19.5,18.9,20.2,25.9,-0.99,25.641,0.943515,36.5,110.01,91.000272,272.4,72.9,79.0,329.1,3500.0,3500.0,6.996,2.006,846.441711,791.484253,1567.0,13.27,1.71,0.7,83.914,0.406,0.04,4.2,693.98175,-3.62268,0.0
2024-09-23 01:00:00,1.54,17.03,36.77,0.88,16.51,2.59,11.058442,2.227135,0.466102,,22.37,,,29.5,563.0,21.07,19.0,20.8,23.0,25.2,-0.99,24.948,0.785295,39.2,97.11,75.386493,272.4,72.9,79.0,329.1,3500.0,3500.0,6.996,1.829,890.147705,835.031921,1567.0,13.27,1.71,0.7,83.914,0.406,0.04,4.2,683.240601,-3.001047,0.0
2024-09-23 02:00:00,1.33,14.08,40.39,0.96,19.18,2.0,10.586466,2.105839,0.491847,,22.37,,,29.5,601.2,21.07,21.4,15.6,19.6,22.8,-0.99,22.572,0.789075,38.3,92.25,71.613675,218.1,75.7,68.7,329.4,3000.0,3000.0,7.962,1.975,898.523315,817.371643,1565.0,13.27,1.71,0.7,83.914,0.406,0.05,5.05,701.793945,-2.779798,0.0
2024-09-23 03:00:00,1.33,14.08,40.39,0.96,19.18,2.0,10.586466,2.105839,0.491847,,22.37,,,29.6,680.0,21.5,17.3,27.8,26.2,37.2,-0.99,36.828,0.466965,49.2,64.5,50.07135,146.1,37.1,56.8,273.8,2500.0,2500.0,7.9344,2.315,859.049866,813.643188,1565.0,13.27,1.71,0.7,83.914,0.406,0.05,5.05,715.453247,-2.474768,0.0
2024-09-23 04:00:00,1.33,14.08,40.39,0.96,19.18,2.0,10.586466,2.105839,0.491847,,22.37,,,29.5,690.5,21.5,19.5,14.2,19.7,36.87,-1.0,36.87,0.46575,46.3,50.85,39.474855,142.5,51.0,56.7,280.4,2000.0,2000.0,10.113,2.337,836.051025,773.630493,1565.0,12.73,1.76,1.22,83.94,0.35,0.05,5.05,713.062073,-3.959607,0.0
2024-09-23 05:00:00,1.33,14.08,40.39,0.96,19.18,2.0,10.586466,2.105839,0.491847,,22.96,,,30.1,701.1,21.5,17.3,4.0,17.5,31.7,-1.0,31.7,0.466695,45.6,49.98,38.504592,145.2,62.6,56.8,275.9,2000.0,2000.0,9.981,2.326,791.417114,727.801453,1565.0,12.73,1.76,1.22,83.94,0.35,0.05,5.05,699.601257,-2.284171,0.0
2024-09-23 06:00:00,1.39,14.6,40.05,0.9,17.97,2.06,10.503597,2.228715,0.464741,,22.96,,,29.5,711.6,21.5,23.2,24.6,16.3,33.05,-0.99,32.7195,0.515565,48.5,53.7,41.37048,240.5,66.5,73.5,321.2,2200.0,2200.0,10.764545,2.617,760.729736,727.329102,1565.0,12.73,1.76,1.22,83.94,0.35,0.05,5.05,678.119019,-2.811333,0.0
2024-09-23 07:00:00,1.39,14.6,40.05,0.9,17.97,2.06,10.503597,2.228715,0.464741,,22.96,,,30.3,673.5,21.5,21.6,0.7,21.7,37.15,-0.98,36.407,0.793935,38.8,75.27,57.988008,282.4,84.4,80.4,346.7,3100.0,3100.0,8.266452,2.003,875.719604,786.596008,1565.0,12.73,1.76,1.22,83.94,0.35,0.05,5.05,649.332947,-0.73809,0.0
2024-09-23 08:00:00,1.39,14.6,40.05,0.9,17.97,2.06,10.503597,2.228715,0.464741,,22.96,,,29.5,746.0,21.5,21.2,21.5,17.9,33.46,-0.99,33.1254,0.79569,39.9,90.23,69.513192,293.6,99.1,81.6,367.5,3200.0,3200.0,8.420625,1.983,914.019592,798.169739,1565.0,12.73,1.76,1.22,83.94,0.35,0.05,5.05,668.737061,-2.087241,0.23
2024-09-23 09:00:00,1.71,19.44,35.29,0.91,15.43,3.12,11.368421,2.287103,0.455653,,27.5,,,29.5,706.8,21.5,18.9,23.3,19.7,35.93,-1.0,35.93,0.822015,34.6,90.72,65.772,276.3,100.5,77.5,380.9,3100.0,3100.0,8.872258,0.0,944.597534,831.627808,1565.0,12.73,1.76,1.22,83.94,0.35,0.05,5.05,686.564514,-2.287256,0.23
2024-09-23 10:00:00,1.71,19.44,35.29,0.91,15.43,3.12,11.368421,2.287103,0.455653,,27.5,,,29.5,592.8,21.07,20.2,21.2,19.1,33.44,-0.99,33.1056,0.883845,38.7,97.14,70.4265,268.2,99.5,76.1,378.3,3300.0,3300.0,8.261818,1.843,947.827148,789.303528,1565.0,12.73,1.76,1.22,83.94,0.35,0.05,5.05,594.509155,-1.200104,0.23
2024-09-23 11:00:00,1.71,19.44,35.29,0.91,15.43,3.12,11.368421,2.287103,0.455653,,27.5,,,29.5,596.0,21.07,21.1,18.8,18.4,25.37,-0.99,25.1163,0.87507,42.4,100.41,72.79725,300.8,105.6,81.1,394.4,3500.0,3500.0,8.151429,1.766,948.676392,764.376526,1565.0,12.73,1.76,1.22,83.94,0.35,0.05,5.05,647.441528,-3.16084,0.23
2024-09-23 12:00:00,1.63,18.52,38.07,0.96,10.44,2.95,11.361963,3.646552,0.292244,,27.5,,,29.4,615.2,21.07,21.1,13.9,22.4,27.13,-0.99,26.8587,0.880335,42.2,99.51,72.14475,319.7,115.2,83.8,404.5,3900.0,3900.0,7.512308,1.798,901.434082,786.190002,1565.0,12.73,1.76,1.22,83.94,0.35,0.05,5.05,771.416016,-2.838255,0.23
2024-09-23 13:00:00,1.63,18.52,38.07,0.96,10.44,2.95,11.361963,3.646552,0.292244,,24.37,,,29.6,612.0,21.07,21.1,20.6,21.5,26.7,-0.99,26.433,0.87426,42.3,99.08,74.934204,319.3,116.2,84.3,398.7,3800.0,3800.0,7.626316,1.722,916.040649,800.897705,1565.0,12.73,1.76,1.22,83.94,0.35,0.05,5.05,781.026306,-3.793576,0.23
2024-09-23 14:00:00,1.63,18.52,38.07,0.96,10.44,2.95,11.361963,3.646552,0.292244,,24.37,,,29.4,617.3,21.07,17.9,21.0,21.9,29.36,-0.99,29.0664,0.755325,37.4,91.41,69.133383,256.2,93.3,74.5,349.0,3500.0,3500.0,7.26,1.232,911.538696,872.577698,1565.0,12.73,1.76,1.22,83.94,0.35,0.05,5.05,825.670837,-2.72768,0.23
2024-09-23 15:00:00,1.63,18.52,38.07,0.96,10.44,2.95,11.361963,3.646552,0.292244,,24.37,,,29.5,718.7,21.07,21.3,23.5,20.1,27.16,-0.99,26.8884,0.70038,38.7,79.38,60.035094,250.4,93.5,74.0,383.1,2700.0,2700.0,10.157778,1.138,891.122864,780.175049,1565.0,12.73,1.76,1.22,83.94,0.35,0.05,5.05,766.958008,-3.018648,0.23
2024-09-23 16:00:00,1.63,18.52,38.07,0.96,10.44,2.95,11.361963,3.646552,0.292244,,24.37,,,29.5,714.9,21.5,19.1,20.3,23.5,32.73,-1.0,32.73,0.700785,38.5,81.35,61.525005,250.5,102.0,75.1,381.8,2800.0,2800.0,9.790714,1.067,893.816711,775.911987,1565.0,12.73,1.76,1.22,83.94,0.35,0.05,5.05,742.907776,-2.081774,0.0
2024-09-23 17:00:00,1.63,18.52,38.07,0.96,10.44,2.95,11.361963,3.646552,0.292244,,23.78,,,29.4,665.1,21.5,16.9,17.9,18.9,30.94,-1.0,30.94,0.689445,41.3,83.67,63.773274,252.1,108.5,76.0,385.8,2800.0,2800.0,9.895714,1.186,899.118591,813.024109,1565.0,12.73,1.76,1.22,83.94,0.35,0.05,5.05,707.997131,-2.625121,0.0
2024-09-23 18:00:00,1.68,16.59,38.82,0.93,17.77,2.38,9.875,2.184581,0.474866,,23.78,,,29.5,662.0,21.5,15.9,21.5,21.8,32.75,-0.99,32.4225,0.693765,48.7,80.82,61.601004,326.3,93.2,84.5,396.3,3000.0,3000.0,9.616,1.163,912.810852,794.261597,1565.0,12.73,1.76,1.22,83.94,0.35,0.05,5.05,699.982544,-3.038646,0.0
2024-09-23 19:00:00,1.68,16.59,38.82,0.93,17.77,2.38,9.875,2.184581,0.474866,,23.78,,,29.5,667.8,21.5,19.3,20.5,21.7,32.25,-0.99,31.9275,0.698895,47.5,81.25,61.92875,350.4,103.3,87.8,406.1,3100.0,3100.0,9.559355,1.332,926.164673,812.983459,1565.0,12.73,1.76,1.22,83.94,0.35,0.05,5.05,709.047791,-3.725785,0.0
2024-09-23 20:00:00,1.68,16.59,38.82,0.93,17.77,2.38,9.875,2.184581,0.474866,,23.78,,,29.5,666.6,21.5,24.1,20.1,20.6,31.17,-0.99,30.8583,0.702405,46.5,82.6,62.95772,353.7,113.8,892.0,410.3,3100.0,3100.0,25.205806,3.493,901.362305,831.459717,1565.0,12.73,1.76,1.22,83.94,0.35,0.05,5.05,715.931702,-3.996659,0.0
2024-09-23 21:00:00,1.68,16.59,38.82,0.93,17.77,2.38,9.875,2.184581,0.474866,,24.08,,,29.5,695.9,21.5,18.7,20.0,12.2,31.94,-1.0,31.94,0.692415,45.6,83.5,63.3932,347.6,124.8,89.4,405.8,3000.0,3000.0,9.904,1.663,870.304688,817.424927,1565.0,12.73,1.76,1.22,83.94,0.35,0.05,5.05,720.144165,-3.460929,0.0
2024-09-23 22:00:00,1.68,17.69,38.09,0.9,18.2,2.59,10.529762,2.092857,0.494693,,24.08,,,29.5,686.3,21.5,20.1,20.1,21.7,31.08,-0.99,30.7692,0.70011,46.0,81.36,61.768512,354.4,118.1,89.3,405.9,2900.0,2900.0,10.245517,1.772,860.364502,813.373901,1565.0,12.73,1.76,1.22,83.94,0.35,0.05,5.05,728.485962,-3.521082,0.0
2024-09-23 23:00:00,1.68,17.69,38.09,0.9,18.2,2.59,10.529762,2.092857,0.494693,,24.08,,,29.5,688.1,21.5,22.6,22.6,21.7,31.81,-0.99,31.4919,0.69336,46.6,81.8,62.10256,370.0,116.0,90.2,414.2,3000.0,3000.0,10.088,1.944,858.29541,816.091553,1565.0,12.73,1.76,1.22,83.94,0.35,0.05,5.05,728.294006,-3.222213,0.0
2024-09-24 00:00:00,1.68,17.69,38.09,0.9,18.2,2.59,10.529762,2.092857,0.494693,,24.08,,,29.5,685.7,21.5,19.6,22.3,23.1,30.61,-0.99,30.3039,0.69228,45.1,83.88,63.681696,363.6,112.0,90.0,408.0,3000.0,3000.0,9.96,1.716,857.416077,798.488892,1565.0,12.73,1.76,1.22,83.94,0.35,0.05,5.05,725.607605,-3.540901,0.0
2024-09-24 01:00:00,1.68,17.69,38.09,0.9,18.2,2.59,10.529762,2.092857,0.494693,,24.39,,,29.5,687.6,21.5,23.0,21.2,23.1,35.3,-1.0,35.3,0.78327,33.4,84.25,63.701425,303.7,96.8,82.1,384.3,2700.0,2700.0,10.364444,1.74,837.96814,786.724304,1565.0,12.73,1.76,1.22,83.94,0.35,0.05,5.05,726.854675,-3.263311,0.0
2024-09-24 02:00:00,1.67,17.92,37.62,0.83,17.64,2.56,10.730539,2.132653,0.484659,,24.39,,,29.5,623.9,21.07,17.5,20.6,22.7,29.21,-0.99,28.9179,0.78489,35.5,91.65,69.296565,301.2,95.5,82.1,382.0,2800.0,2800.0,9.945,1.715,897.624512,773.199524,1565.0,12.73,1.76,1.22,83.94,0.35,0.05,5.05,704.655762,-3.747572,0.0
2024-09-24 03:00:00,1.67,17.92,37.62,0.83,17.64,2.56,10.730539,2.132653,0.484659,,24.39,,,29.5,620.7,21.07,20.5,2.4,21.2,29.61,-0.99,29.3139,0.785295,42.8,91.5,69.18315,290.0,82.0,80.4,369.0,3000.0,3000.0,8.988,1.664,914.628113,771.992737,1565.0,12.73,1.76,1.22,83.94,0.35,0.05,5.05,687.514648,-3.761149,0.0
2024-09-24 04:00:00,1.67,17.92,37.62,0.83,17.64,2.56,10.730539,2.132653,0.484659,,24.39,,,29.5,526.4,21.07,17.2,15.7,19.8,24.03,-0.99,23.7897,0.782865,43.1,88.72,67.081192,354.1,101.3,89.9,393.0,3400.0,3400.0,8.521765,1.823,976.487122,755.55481,1565.0,12.73,1.76,1.22,83.94,0.35,0.05,5.05,682.860901,-3.854527,0.0
2024-09-24 05:00:00,1.67,17.92,37.62,0.83,17.64,2.56,10.730539,2.132653,0.484659,,21.95,,,29.5,642.2,21.07,21.3,16.2,20.0,25.31,-1.0,25.31,0.78624,43.6,89.91,70.174755,358.2,115.5,90.5,393.1,3700.0,3700.0,7.842162,1.814,956.023315,810.178894,1565.0,12.73,1.76,1.22,83.94,0.35,0.05,5.05,675.938782,-3.524999,0.0
2024-09-24 06:00:00,1.72,18.9,36.43,0.84,16.82,2.81,10.988372,2.165874,0.478177,,21.95,,,29.5,617.1,21.07,17.6,21.6,21.0,26.96,-0.99,26.6904,0.783405,44.1,87.01,67.911305,354.0,107.6,90.1,389.7,3700.0,3700.0,7.780541,2.233,936.080994,769.915405,1560.0,12.73,1.76,1.22,83.94,0.35,0.05,4.89,660.024963,-3.751975,0.0
2024-09-24 07:00:00,1.72,18.9,36.43,0.84,16.82,2.81,10.988372,2.165874,0.478177,,21.95,,,29.5,633.2,21.07,17.8,21.9,22.4,30.57,-1.0,30.57,0.7803,44.6,89.31,69.706455,363.9,116.6,90.4,394.4,3600.0,3600.0,8.08,2.119,906.326294,772.217712,1560.0,12.73,1.76,1.22,83.94,0.35,0.05,4.89,678.877502,-3.881522,0.0
2024-09-24 08:00:00,1.72,18.9,36.43,0.84,16.82,2.81,10.988372,2.165874,0.478177,,21.95,,,29.1,620.0,21.5,23.4,20.4,26.8,30.78,-0.99,30.4722,0.40554,65.2,40.2,31.3761,159.6,39.5,60.5,300.1,2600.0,2600.0,8.321538,0.978,870.933838,744.392761,1560.0,12.73,1.76,1.22,83.94,0.35,0.05,4.89,676.697021,-3.392956,0.0
2024-09-24 09:00:00,1.72,18.9,36.43,0.84,16.82,2.81,10.988372,2.165874,0.478177,,23.06,,,29.5,712.8,21.5,14.8,21.5,18.9,29.22,-1.0,29.22,0.427545,45.6,38.87,29.906578,154.6,64.4,59.6,305.5,2600.0,2600.0,8.425385,2.513,910.278687,743.972351,1560.0,12.73,1.76,1.22,83.94,0.35,0.05,4.89,681.816956,-5.466701,0.0
2024-09-24 10:00:00,1.68,16.84,38.05,0.87,18.33,2.42,10.02381,2.075832,0.498066,,23.06,,,29.5,741.3,21.5,18.9,19.4,19.6,32.79,-1.0,32.79,0.67257,48.3,69.92,53.796448,272.9,105.3,79.0,392.7,3100.0,3100.0,9.129677,3.766,949.093811,685.530273,1568.0,12.73,1.76,1.22,83.94,0.35,0.04,5.08,683.905151,-2.729852,0.0
2024-09-24 11:00:00,1.68,16.84,38.05,0.87,18.33,2.42,10.02381,2.075832,0.498066,,23.53,,,29.5,713.4,21.5,22.3,20.0,21.0,35.18,-1.0,35.18,0.86292,47.2,91.44,69.924168,445.3,148.9,100.0,459.9,4000.0,4000.0,8.3985,4.612,1033.35437,754.324646,1568.0,12.72,1.82,1.15,83.95,0.36,0.04,5.08,686.659546,-3.096442,0.0
2024-09-24 12:00:00,1.68,16.84,38.05,0.87,18.33,2.42,10.02381,2.075832,0.498066,,23.53,,,29.6,719.1,21.5,20.2,18.9,20.3,30.3,-1.0,30.3,0.95904,45.5,106.63,81.539961,386.0,160.7,93.7,463.44,4400.0,4400.0,7.597364,4.988,1017.416321,751.555481,1568.0,12.72,1.82,1.15,83.95,0.36,0.04,5.08,721.485413,-3.342188,0.0
2024-09-24 13:00:00,1.68,16.84,38.05,0.87,18.33,2.42,10.02381,2.075832,0.498066,,23.53,,,29.5,685.8,21.5,19.4,20.9,20.7,31.38,-1.0,31.38,0.957825,45.1,108.39,82.885833,526.0,195.9,108.2,510.4,4700.0,4700.0,7.897021,5.07,1040.073975,734.8927,1566.0,12.72,1.82,1.15,83.95,0.36,0.04,5.02,685.614502,-3.496347,0.0
2024-09-24 14:00:00,1.62,17.36,37.25,0.84,17.03,2.74,10.716049,2.187317,0.473289,,23.53,,,29.6,688.2,21.5,20.5,20.7,19.9,31.69,-1.0,31.69,0.095445,42.3,87.41,66.842427,202.4,89.5,66.0,363.1,4300.0,4300.0,5.987442,0.0,974.9245,840.55304,1566.0,12.72,1.82,1.15,83.95,0.36,0.04,5.02,655.292847,-3.909048,0.0
2024-09-24 15:00:00,1.62,17.36,37.25,0.84,17.03,2.74,10.716049,2.187317,0.473289,,23.53,,,29.6,560.4,20.48,22.0,19.6,22.4,25.76,-0.99,25.5024,0.5913,32.9,0.0,0.0,202.4,41.0,25.3,259.5,2000.0,2000.0,8.544,3.308,865.779175,734.688965,1566.0,12.72,1.82,1.15,83.95,0.36,0.04,5.02,651.130127,-5.559919,0.0
2024-09-24 16:00:00,1.62,17.36,37.25,0.84,17.03,2.74,10.716049,2.187317,0.473289,,23.53,,,29.5,704.0,21.5,17.6,19.4,19.6,22.1,-1.0,22.1,0.87615,38.1,81.38,62.231286,225.0,78.5,69.1,356.8,2600.0,2600.0,9.828462,2.406,920.178467,763.922302,1566.0,12.63,1.89,1.33,83.783,0.367,0.04,5.02,673.095459,-2.829831,0.0
2024-09-24 17:00:00,1.62,17.36,37.25,0.84,17.03,2.74,10.716049,2.187317,0.473289,,23.28,,,29.5,706.5,21.5,20.6,21.0,21.9,30.59,-1.0,30.59,0.871965,37.9,103.66,79.527952,263.6,100.6,75.8,372.9,3900.0,3900.0,6.903077,2.496,948.12854,733.247375,1566.0,12.63,1.89,1.33,83.783,0.367,0.04,5.02,738.864624,-0.452175,0.0
2024-09-24 18:00:00,1.68,17.86,38.05,0.86,16.3,2.82,10.630952,2.334356,0.444528,,23.28,,,29.5,692.4,21.5,20.8,21.5,17.7,31.99,-0.99,31.6701,0.878445,42.6,106.37,81.607064,297.8,110.5,80.3,395.1,4000.0,4000.0,7.131,2.358,972.967712,749.456787,1559.0,12.63,1.89,1.33,83.783,0.367,0.04,5.54,729.157837,-1.176818,0.0
2024-09-24 19:00:00,1.68,17.86,38.05,0.86,16.3,2.82,10.630952,2.334356,0.444528,,23.28,,,29.5,709.8,21.5,20.4,21.3,21.4,35.68,-1.0,35.68,0.87858,43.5,109.82,84.253904,328.9,127.8,86.0,421.0,4200.0,4200.0,7.242857,2.467,926.588257,692.839844,1559.0,12.63,1.89,1.33,83.783,0.367,0.04,5.54,681.911804,-2.142781,0.0
2024-09-24 20:00:00,1.68,17.86,38.05,0.86,16.3,2.82,10.630952,2.334356,0.444528,,23.28,,,29.5,690.2,21.5,21.3,21.2,19.8,31.86,-1.0,31.86,0.93717,43.5,110.28,84.606816,333.2,231.5,86.3,420.3,4200.0,4200.0,7.237143,2.466,956.985352,717.594849,1559.0,12.63,1.89,1.33,83.783,0.367,0.04,5.54,633.926697,-2.171651,0.0
2024-09-24 21:00:00,1.68,17.86,38.05,0.86,16.3,2.82,10.630952,2.334356,0.444528,,23.23,,,29.5,433.1,21.5,15.5,18.7,14.3,25.89,-0.99,25.6311,0.93771,46.9,111.13,85.314501,340.5,130.7,87.8,425.3,4300.0,4300.0,7.159535,2.471,946.910767,717.55896,1559.0,12.63,1.89,1.33,83.783,0.367,0.04,5.54,612.692932,-2.330307,0.0
2024-09-24 22:00:00,1.65,17.46,41.5,0.87,16.4,2.86,10.581818,2.530488,0.410155,,23.23,,,29.5,691.5,21.5,19.8,21.6,19.0,33.25,-1.0,33.25,0.93879,46.5,110.52,84.846204,375.7,150.2,91.7,451.9,4400.0,4400.0,7.412727,2.463,934.247009,720.776733,1560.0,12.63,1.89,1.33,83.783,0.367,0.04,6.63,612.221436,-2.411806,0.0
2024-09-24 23:00:00,1.65,17.46,41.5,0.87,16.4,2.86,10.581818,2.530488,0.410155,,23.23,,,29.5,692.4,21.5,21.4,22.2,21.9,34.3,-1.0,34.3,0.93798,47.8,108.57,83.349189,423.4,163.2,97.9,464.9,4600.0,4600.0,7.34087,2.534,934.11438,753.160583,1560.0,12.63,1.89,1.33,83.783,0.367,0.04,6.63,615.144714,-3.167149,0.0
2024-09-25 00:00:00,1.65,17.46,41.5,0.87,16.4,2.86,10.581818,2.530488,0.410155,,23.23,,,29.5,62.1,21.5,21.3,20.6,18.7,34.18,-1.0,34.18,0.94338,46.9,108.54,83.326158,441.0,169.9,100.0,475.8,4500.0,4500.0,7.677333,2.537,941.02063,777.463135,1560.0,12.73,1.73,1.19,83.982,0.368,0.04,6.63,623.541016,-2.989225,0.0
2024-09-25 01:00:00,1.68,17.51,38.34,0.95,17.85,2.85,10.422619,2.147899,0.48327,,21.67,,,29.5,688.5,21.5,23.1,22.6,21.0,32.8,-1.0,32.8,0.93663,47.1,110.03,86.186499,446.2,153.2,100.6,470.8,4600.0,4600.0,7.453043,2.099,926.036377,801.918884,1560.0,12.73,1.73,1.19,83.982,0.368,0.04,6.63,658.415833,-2.329212,0.0
2024-09-25 02:00:00,1.68,17.51,38.34,0.95,17.85,2.85,10.422619,2.147899,0.48327,,21.67,,,29.5,650.3,21.5,21.3,22.5,20.4,33.0,-0.99,32.67,0.942975,44.2,111.06,86.993298,409.5,159.7,95.9,463.6,4300.0,4300.0,7.806977,2.114,919.541443,749.201965,1560.0,12.73,1.73,1.19,83.982,0.368,0.04,6.63,692.268921,-1.6796,0.0
2024-09-25 03:00:00,1.68,17.51,38.34,0.95,17.85,2.85,10.422619,2.147899,0.48327,,23.84,,,29.5,532.5,21.5,26.3,23.6,32.6,33.74,-1.0,33.74,0.87777,38.5,104.64,79.693824,315.9,99.5,83.8,374.8,3700.0,3700.0,7.436757,1.906,899.557495,764.252686,1560.0,12.73,1.73,1.19,83.982,0.368,0.04,6.63,719.473694,-2.501896,0.0
2024-09-25 04:00:00,1.7,18.26,38.5,0.86,17.08,2.8,10.741176,2.254098,0.459592,,23.84,,,29.5,662.9,21.5,21.0,20.2,21.6,31.9,-1.0,31.9,0.879525,38.8,101.71,77.462336,319.7,92.2,83.8,364.3,3200.0,3200.0,8.401875,1.921,881.826782,745.867981,1560.0,12.73,1.73,1.19,83.982,0.368,0.04,6.63,689.0354,-2.060037,0.0
2024-09-25 05:00:00,1.7,18.26,38.5,0.86,17.08,2.8,10.741176,2.254098,0.459592,,23.84,,,29.4,666.6,21.5,18.9,15.8,18.7,30.87,-1.0,30.87,0.87642,40.6,101.39,77.218624,320.8,76.8,84.0,367.9,3400.0,3400.0,7.974706,1.903,857.587219,723.527588,1555.0,12.78,1.78,1.17,83.897,0.373,0.05,6.51,654.725159,-2.599005,0.0
2024-09-25 06:00:00,1.7,18.26,38.5,0.86,17.08,2.8,10.741176,2.254098,0.459592,,23.84,,,29.5,632.1,21.5,21.2,21.7,23.1,31.54,-1.0,31.54,0.875205,42.5,99.21,75.558336,353.9,107.6,88.3,395.0,3500.0,3500.0,8.285143,1.977,862.420837,700.320313,1555.0,12.85,1.9,1.17,83.706,0.374,0.05,6.51,645.361328,-2.782939,0.0
2024-09-25 07:00:00,1.7,18.26,38.5,0.86,17.08,2.8,10.741176,2.254098,0.459592,,23.84,,,29.6,688.5,21.5,19.4,20.3,19.6,35.3,-1.0,35.3,0.883305,42.8,100.52,76.556032,350.6,120.2,88.8,414.4,3600.0,3600.0,8.386667,2.023,883.499268,720.242493,1555.0,12.85,1.9,1.17,83.706,0.374,0.05,6.51,642.619812,-2.313558,0.0
2024-09-25 08:00:00,1.7,18.26,38.5,0.86,17.08,2.8,10.741176,2.254098,0.459592,,23.84,,,29.4,696.3,21.5,21.1,22.5,21.2,29.11,-0.99,28.8189,0.88128,43.2,103.86,79.099776,351.8,119.6,88.2,415.0,3700.0,3700.0,8.16,1.92,905.431519,750.646912,1558.0,12.85,1.9,1.17,83.706,0.374,0.05,6.7,634.304565,-2.715124,0.0
2024-09-25 09:00:00,1.7,18.26,38.5,0.86,17.08,2.8,10.741176,2.254098,0.459592,,24.58,,,29.5,649.2,21.5,23.6,22.3,17.9,36.29,-0.99,35.9271,0.84888,49.8,95.21,71.807382,488.9,144.2,104.0,455.3,4100.0,4100.0,8.184878,2.066,907.630737,753.140198,1558.0,12.85,1.9,1.17,83.706,0.374,0.05,6.7,633.832214,-2.6985,0.0
2024-09-25 10:00:00,1.67,16.69,39.49,0.91,18.12,2.58,9.994012,2.17936,0.47531,,24.58,,,29.5,713.7,21.5,19.9,17.3,20.8,33.24,-1.0,33.24,0.84483,49.0,100.21,75.578382,480.6,143.5,103.8,454.2,4200.0,4200.0,7.971429,2.068,924.76709,814.372681,1558.0,12.84,1.81,1.17,83.799,0.381,0.05,6.7,650.846313,-2.309971,0.0
2024-09-25 11:00:00,1.67,16.69,39.49,0.91,18.12,2.58,9.994012,2.17936,0.47531,,22.89,,,29.5,692.1,21.5,18.6,20.4,15.6,35.37,-1.0,35.37,0.8397,48.6,102.21,78.814131,482.6,150.0,104.1,455.1,4300.0,4300.0,7.802791,2.082,934.130005,816.428162,1558.0,12.92,1.81,1.11,83.795,0.365,0.05,6.7,665.232544,-3.110814,0.0
2024-09-25 12:00:00,1.67,16.69,39.49,0.91,18.12,2.58,9.994012,2.17936,0.47531,,22.89,,,29.5,733.1,21.97,22.4,22.7,23.4,36.59,-1.0,36.59,0.84456,48.6,102.52,79.053172,444.9,119.5,100.2,433.7,4200.0,4200.0,7.627143,2.088,953.360474,834.086792,1571.0,12.92,1.81,1.11,83.795,0.365,0.05,6.02,731.846558,-2.214431,0.0
2024-09-25 13:00:00,1.67,16.69,39.49,0.91,18.12,2.58,9.994012,2.17936,0.47531,,22.89,,,29.5,731.7,21.97,23.3,22.8,21.6,34.95,-1.0,34.95,0.84591,47.6,98.22,75.737442,358.5,102.2,88.4,385.2,3800.0,3800.0,7.477895,4.163,912.083313,795.140259,1571.0,12.92,1.81,1.11,83.795,0.365,0.05,6.02,767.926758,-1.727224,0.0
2024-09-25 14:00:00,1.62,15.83,42.3,1.02,19.51,2.54,9.771605,2.168119,0.478453,,22.89,,,29.5,706.1,21.97,21.1,22.3,24.4,35.01,-0.99,34.6599,0.84969,51.1,101.77,78.474847,326.6,84.9,85.9,377.8,1900.0,4483.333333,6.205651,3.951,849.806519,757.919739,1571.0,12.92,1.81,1.11,83.795,0.365,0.05,6.02,815.176453,-4.667576,0.0
2024-09-25 15:00:00,1.62,15.83,42.3,1.02,19.51,2.54,9.771605,2.168119,0.478453,,22.89,,,29.5,718.4,21.97,19.4,19.3,17.6,34.7,-1.0,34.7,0.58698,54.5,84.15,64.888065,325.1,99.6,86.0,373.2,900.0,3400.0,8.103529,3.119,835.762939,690.268738,1571.0,12.92,1.81,1.11,83.795,0.365,0.05,6.02,769.864868,-2.575931,0.0
2024-09-25 16:00:00,1.62,15.83,42.3,1.02,19.51,2.54,9.771605,2.168119,0.478453,,22.89,,,29.5,709.5,21.97,23.3,23.8,24.7,31.39,-0.99,31.0761,0.77544,54.3,79.49,61.294739,335.0,110.5,89.0,390.5,1000.0,3777.777778,7.615588,4.064,862.699646,672.764465,1570.0,13.11,1.83,1.06,83.614,0.386,0.04,6.96,752.646484,-3.002657,0.35
2024-09-25 17:00:00,1.62,15.83,42.3,1.02,19.51,2.54,9.771605,2.168119,0.478453,,23.29,,,29.4,711.9,21.97,22.9,21.5,22.4,35.86,-1.0,35.86,0.87075,54.0,93.78,71.938638,375.6,155.7,94.5,449.5,1300.0,3522.222222,9.266877,3.058,890.855957,683.742493,1570.0,13.11,1.83,1.06,83.614,0.386,0.04,6.96,709.143311,-2.566529,0.35
2024-09-25 18:00:00,1.67,16.44,39.81,0.92,18.06,2.57,9.844311,2.204319,0.470162,,23.29,,,29.5,740.1,21.97,21.7,21.8,20.0,36.18,-1.0,36.18,0.846315,25.1,99.45,76.288095,395.2,137.5,94.1,443.8,2500.0,2500.0,12.9096,3.062,834.730957,707.960815,1570.0,13.11,1.83,1.06,83.614,0.386,0.04,6.96,676.981445,-2.893009,0.35
2024-09-25 19:00:00,1.67,16.44,39.81,0.92,18.06,2.57,9.844311,2.204319,0.470162,,23.29,,,29.5,758.4,21.97,20.8,22.0,21.7,35.73,-1.0,35.73,0.92826,43.1,102.08,78.305568,447.5,158.0,100.0,469.7,4400.0,4400.0,7.768636,4.339,965.166443,774.258057,1570.0,13.11,1.83,1.06,83.614,0.386,0.04,6.96,771.803955,-2.979475,0.35
2024-09-25 20:00:00,1.67,16.44,39.81,0.92,18.06,2.57,9.844311,2.204319,0.470162,,23.29,,,29.5,711.5,21.97,20.3,19.4,17.2,33.55,-1.0,33.55,1.001835,41.7,110.16,84.503736,445.6,170.9,100.4,476.7,4600.0,4600.0,7.527391,4.537,972.404663,815.609009,1568.0,13.11,1.83,1.06,83.614,0.386,0.04,7.68,757.089478,-2.867007,0.35
2024-09-25 21:00:00,1.67,16.44,39.81,0.92,18.06,2.57,9.844311,2.204319,0.470162,,22.15,,,29.6,731.0,21.97,20.0,22.6,23.1,36.15,-1.0,36.15,0.99981,38.7,110.93,86.359005,441.4,170.1,100.1,476.3,4300.0,4300.0,8.042791,4.563,980.979187,816.294189,1568.0,13.11,1.83,1.06,83.614,0.386,0.04,7.68,744.352661,-1.876343,0.35
2024-09-25 22:00:00,1.54,15.77,39.65,0.9,18.31,2.31,10.24026,2.165483,0.478004,,22.15,,,29.5,738.5,21.97,22.3,21.6,22.7,36.28,-1.0,36.28,1.013445,36.3,110.05,85.673925,377.9,132.7,92.4,448.3,4000.0,4000.0,8.1105,5.101,972.239685,821.598145,1568.0,13.11,1.83,1.06,83.614,0.386,0.04,7.68,783.164978,-3.583281,0.35
2024-09-25 23:00:00,1.54,15.77,39.65,0.9,18.31,2.31,10.24026,2.165483,0.478004,,22.15,,,29.5,741.2,21.97,20.5,20.2,22.1,34.36,-1.0,34.36,1.028025,31.8,109.97,85.611645,257.0,113.0,75.7,383.2,3500.0,3500.0,7.866857,4.831,952.786255,837.190002,1568.0,13.11,1.83,1.06,83.614,0.386,0.04,7.68,780.929199,-2.93857,0.35
2024-09-26 00:00:00,1.54,15.77,39.65,0.9,18.31,2.31,10.24026,2.165483,0.478004,,22.15,,,29.6,740.6,21.97,22.7,22.3,21.3,36.58,-0.99,36.2142,0.457785,33.1,83.33,64.872405,258.4,101.5,75.8,382.1,3000.0,3000.0,9.158,2.406,887.197266,816.901367,1569.0,13.14,1.99,1.17,83.325,0.375,0.05,7.15,837.076416,-2.11927,0.71
2024-09-26 01:00:00,1.54,15.77,39.65,0.9,18.31,2.31,10.24026,2.165483,0.478004,,25.99,,,29.6,742.8,21.97,21.3,21.8,20.4,36.36,-1.0,36.36,0.46494,51.6,51.82,38.351982,221.9,92.5,70.3,364.5,2500.0,2500.0,10.4352,2.349,860.034973,834.230591,1569.0,13.14,1.99,1.17,83.325,0.375,0.05,7.15,835.698303,-2.367936,0.71
2024-09-26 02:00:00,1.68,21.93,33.8,0.82,13.45,3.53,13.053571,2.513011,0.415258,,25.99,,,295.0,731.1,21.97,21.5,22.3,22.3,36.41,-1.0,36.41,0.797175,28.8,75.72,56.040372,221.3,91.0,70.2,364.8,2500.0,2500.0,10.44,4.069,918.03363,840.024597,1569.0,13.14,1.99,1.17,83.325,0.375,0.05,7.15,854.537231,-2.10216,0.71
2024-09-26 03:00:00,1.68,21.93,33.8,0.82,13.45,3.53,13.053571,2.513011,0.415258,,27.49,,,29.5,711.5,21.97,21.5,22.8,21.6,33.26,-0.99,32.9274,0.854415,31.5,98.68,71.552868,287.3,110.2,80.7,389.6,2600.0,2600.0,10.853077,3.367,853.250244,773.104004,1569.0,13.14,1.99,1.17,83.325,0.375,0.05,7.15,825.474426,-2.581729,0.71
2024-09-26 04:00:00,1.72,22.68,33.0,0.69,13.06,3.38,13.186047,2.526799,0.410693,,27.49,,,29.5,729.6,21.97,21.3,20.7,23.5,40.01,-1.0,40.01,0.93933,35.6,108.33,78.550083,286.3,107.2,80.0,393.0,3100.0,3100.0,9.154839,2.716,894.958618,755.035522,1571.0,13.14,1.99,1.17,83.325,0.375,0.05,7.23,734.248718,-2.451032,0.71
2024-09-26 05:00:00,1.72,22.68,33.0,0.69,13.06,3.38,13.186047,2.526799,0.410693,,27.49,,,29.6,683.9,21.97,19.3,29.1,25.0,33.71,-0.99,33.3729,0.941085,39.5,105.66,76.614066,318.5,112.2,84.6,404.5,3200.0,3200.0,9.170625,2.732,904.749329,760.349121,1571.0,13.14,1.99,1.17,83.325,0.375,0.05,7.23,665.706055,-2.443577,0.71
2024-09-26 06:00:00,1.72,22.68,33.0,0.69,13.06,3.38,13.186047,2.526799,0.410693,,27.49,,,29.4,656.7,21.97,13.1,21.7,22.0,34.56,-1.0,34.56,0.94041,39.7,108.14,78.412314,437.1,166.9,100.8,475.1,3800.0,3800.0,9.093158,2.76,888.693237,724.508301,1571.0,13.12,1.99,0.99,83.49,0.41,0.05,7.23,662.770508,-2.517349,0.71
2024-09-26 07:00:00,1.72,22.68,33.0,0.69,13.06,3.38,13.186047,2.526799,0.410693,,27.49,,,29.5,687.6,21.97,21.9,22.0,22.5,30.8,-1.0,30.8,0.934875,44.9,108.8,78.89088,454.7,178.7,102.8,485.8,4100.0,4100.0,8.613659,2.764,870.026733,701.579529,1571.0,13.12,1.99,0.99,83.49,0.41,0.05,7.23,662.391785,-1.808046,0.71
2024-09-26 08:00:00,1.72,22.68,33.0,0.69,13.06,3.38,13.186047,2.526799,0.410693,,27.49,,,29.5,715.8,21.97,23.1,21.0,19.1,34.77,-1.0,34.77,0.93609,46.6,109.91,79.695741,467.4,187.7,103.8,504.7,4500.0,4500.0,8.113333,2.612,886.740723,663.235901,1575.0,13.12,1.99,0.99,83.49,0.41,0.05,7.76,653.589722,-2.87759,0.0
2024-09-26 09:00:00,1.72,22.68,33.0,0.69,13.06,3.38,13.186047,2.526799,0.410693,,25.12,,,29.5,706.8,21.97,16.8,20.2,21.7,35.38,-1.0,35.38,0.83646,59.0,102.47,76.729536,539.5,189.6,110.3,504.5,4700.0,4700.0,7.848511,0.0,917.070374,672.016663,1575.0,13.12,1.99,0.99,83.49,0.41,0.05,7.76,641.769165,-2.610968,0.0
2024-09-26 10:00:00,1.66,19.03,37.2,0.86,15.75,2.47,11.463855,2.361905,0.4399,,25.12,,,29.5,645.9,21.97,25.7,19.5,25.8,33.99,-0.99,33.6501,0.095715,0.0,9.66,7.233408,-7.8,97.5,-0.1,388.9,500.0,500.0,46.656,0.0,646.59082,462.851074,1575.0,13.12,1.99,0.99,83.49,0.41,0.05,7.76,638.366943,-3.91999,0.0
2024-09-26 11:00:00,1.66,19.03,37.2,0.86,15.75,2.47,11.463855,2.361905,0.4399,,25.12,,,29.5,733.7,21.07,17.0,22.8,22.1,32.82,-1.0,32.82,0.605205,45.0,48.49,36.309312,236.0,104.7,69.8,386.7,2600.0,2600.0,10.534615,3.061,776.553345,633.339783,1575.0,13.12,1.99,0.99,83.49,0.41,0.05,7.76,637.799988,-2.703551,0.0
2024-09-26 12:00:00,1.66,19.03,37.2,0.86,15.75,2.47,11.463855,2.361905,0.4399,,25.12,,,29.5,495.2,20.55,19.3,22.7,19.9,23.4,-0.99,23.166,0.69903,42.6,73.64,55.141632,472.9,173.9,102.9,500.1,3400.0,3400.0,10.641176,3.371,831.188599,685.35437,1559.0,13.12,1.99,0.99,83.49,0.41,0.04,7.65,655.76593,-2.908928,0.0
2024-09-26 13:00:00,1.66,19.03,37.2,0.86,15.75,2.47,11.463855,2.361905,0.4399,,24.22,,,29.5,358.2,20.55,19.9,18.7,20.4,16.26,-0.98,15.9348,0.85455,51.2,83.32,63.139896,569.4,219.6,111.5,538.1,3900.0,3900.0,9.993846,3.963,861.420593,758.140442,1559.0,13.11,1.62,1.07,83.791,0.409,0.04,7.65,661.161011,-3.819222,0.0
2024-09-26 14:00:00,1.68,17.82,38.64,0.93,16.92,2.31,10.607143,2.283688,0.45508,,24.22,,,29.5,333.6,19.66,20.2,18.7,19.6,14.28,-0.98,13.9944,0.85617,52.1,100.4,76.08312,554.5,167.5,112.0,497.4,4100.0,4100.0,8.918049,4.051,872.608765,791.204773,1559.0,13.11,1.62,1.07,83.791,0.409,0.04,7.65,654.441223,-3.33937,0.0
2024-09-26 15:00:00,1.68,17.82,38.64,0.93,16.92,2.31,10.607143,2.283688,0.45508,,24.22,,,29.5,308.3,19.66,19.0,22.8,19.7,14.22,-0.97,13.7934,0.919215,43.2,104.85,79.45533,492.3,170.0,104.6,482.1,4100.0,4100.0,8.585854,0.891,890.718201,798.768066,1559.0,13.11,1.62,1.07,83.791,0.409,0.04,7.65,673.853577,-3.585586,0.0
2024-09-26 16:00:00,1.68,17.82,38.64,0.93,16.92,2.31,10.607143,2.283688,0.45508,,24.22,,,29.5,283.7,21.07,23.0,18.2,21.2,13.57,0.96,13.0272,0.921105,43.1,106.95,81.04671,424.2,138.2,96.3,420.9,4200.0,4200.0,7.388571,2.035,901.395447,815.107178,1559.0,13.11,1.62,1.07,83.791,0.409,0.04,7.65,696.361938,-2.530115,0.72
2024-09-26 17:00:00,1.68,17.82,38.64,0.93,16.92,2.31,10.607143,2.283688,0.45508,,25.82,,,29.5,629.0,21.07,26.0,20.6,21.7,31.29,-0.99,30.9771,0.98685,38.5,103.25,76.59085,375.3,122.6,91.6,411.8,3800.0,3800.0,7.948421,1.864,884.458252,761.998657,1559.0,13.11,1.62,1.07,83.791,0.409,0.04,7.65,756.123291,-2.680517,0.72
2024-09-26 18:00:00,1.61,19.43,37.05,0.93,15.05,2.58,12.068323,2.461794,0.424137,,25.82,,,29.26,617.6,21.07,20.3,20.6,20.2,29.26,-0.99,28.9674,0.98901,37.3,108.5,80.4853,368.0,143.3,90.2,442.9,4000.0,4000.0,7.9965,1.845,868.867615,817.084778,1559.0,13.11,1.62,1.07,83.791,0.409,0.04,7.65,826.063599,-2.447765,0.72
2024-09-26 19:00:00,1.61,19.43,37.05,0.93,15.05,2.58,12.068323,2.461794,0.424137,,25.82,,,29.5,735.6,21.97,21.4,18.3,20.7,35.69,-1.0,35.69,0.988335,33.4,110.51,81.976318,365.3,134.9,88.2,422.9,3500.0,3500.0,8.761714,1.858,840.292542,797.371094,1557.0,13.11,1.62,1.07,83.791,0.409,0.05,7.34,836.781067,-0.968667,0.72
2024-09-26 20:00:00,1.61,19.43,37.05,0.93,15.05,2.58,12.068323,2.461794,0.424137,,25.82,,,29.5,713.6,21.97,20.5,21.3,20.5,33.48,-1.0,33.48,0.994275,38.2,110.42,81.909556,390.5,140.3,91.7,439.6,3700.0,3700.0,8.615676,1.869,868.509949,759.603333,1557.0,13.11,1.62,1.07,83.791,0.409,0.05,7.34,731.846558,-3.418296,0.72
2024-09-26 21:00:00,1.61,19.43,37.05,0.93,15.05,2.58,12.068323,2.461794,0.424137,,22.8,,,29.4,735.6,21.97,21.2,20.6,21.7,36.37,-1.0,36.37,0.97065,40.1,110.66,85.42952,422.5,148.9,96.2,456.3,4200.0,4200.0,7.892857,1.866,884.022766,744.223938,1557.0,13.28,1.81,1.1,83.428,0.382,0.05,7.34,730.982178,-2.986132,0.72
2024-09-26 22:00:00,1.68,17.52,39.05,0.84,18.05,2.32,10.428571,2.163435,0.477593,,22.8,,,29.5,735.2,21.97,20.3,20.1,19.5,38.96,-1.0,38.96,0.96957,42.3,112.6,86.9272,412.1,148.5,95.2,454.6,4200.0,4200.0,7.854286,1.741,881.434692,751.536255,1557.0,13.28,1.81,1.1,83.428,0.382,0.05,7.34,719.186401,-2.927404,0.72
2024-09-26 23:00:00,1.68,17.52,39.05,0.84,18.05,2.32,10.428571,2.163435,0.477593,,22.8,,,29.5,733.7,21.97,23.4,23.6,21.6,34.98,-1.0,34.98,0.967545,45.4,110.98,85.67656,410.0,145.2,95.3,452.8,4400.0,4400.0,7.474091,1.738,923.687317,739.133057,1561.0,13.28,1.81,1.1,83.428,0.382,0.05,7.58,695.314514,-3.003053,0.72
2024-09-27 00:00:00,1.68,17.52,39.05,0.84,18.05,2.32,10.428571,2.163435,0.477593,,22.8,,,29.5,712.1,21.97,22.7,229.0,22.0,34.16,-1.0,34.16,0.991575,45.3,111.26,85.89272,420.4,152.2,95.7,449.1,4500.0,4500.0,7.264,1.748,907.891785,781.370972,1561.0,13.28,1.81,1.1,83.428,0.382,0.05,7.58,697.79071,-1.549497,0.56
2024-09-27 01:00:00,1.68,17.52,39.05,0.84,18.05,2.32,10.428571,2.163435,0.477593,,23.8,,,29.5,693.6,21.97,23.0,21.3,19.5,33.98,-1.0,33.98,0.958365,45.5,111.02,84.59724,490.8,154.2,103.8,451.4,4600.0,4600.0,7.241739,1.87,922.318054,743.622498,1561.0,13.28,1.81,1.1,83.428,0.382,0.05,7.58,729.349915,-3.340487,0.56
2024-09-27 02:00:00,1.78,17.85,37.21,0.74,17.57,2.22,10.02809,2.117814,0.48639,,23.8,,,29.5,721.5,21.97,19.2,20.9,20.1,36.04,-1.0,36.04,0.95391,44.6,110.11,83.90382,490.2,154.4,103.6,454.0,4500.0,4500.0,7.434667,1.881,927.322388,756.789856,1561.0,13.24,1.8,1.08,83.479,0.401,0.05,7.58,721.102173,-2.595602,0.56
2024-09-27 03:00:00,1.78,17.85,37.21,0.74,17.57,2.22,10.02809,2.117814,0.48639,,23.8,,,29.5,708.9,21.97,23.0,22.3,21.4,35.59,-1.0,35.59,0.958095,44.9,109.86,83.71332,488.2,148.4,104.3,448.9,4600.0,4600.0,7.215652,1.887,923.849854,770.328674,1565.0,13.44,1.72,1.0,83.424,0.416,0.05,7.62,731.366394,1.510688,0.56
2024-09-27 04:00:00,1.59,15.84,39.45,0.85,20.64,2.15,9.962264,1.911337,0.538584,,23.8,,,29.5,707.1,21.97,23.0,22.9,24.3,38.8,-1.0,38.8,0.961065,40.1,110.83,84.45246,367.5,90.2,89.7,375.8,4400.0,4400.0,6.347727,1.879,941.169861,766.836487,1565.0,13.6,1.64,0.91,83.401,0.449,0.05,7.62,714.209656,-1.521163,0.56
2024-09-27 05:00:00,1.59,15.84,39.45,0.85,20.64,2.15,9.962264,1.911337,0.538584,,22.32,,,29.5,710.7,21.97,22.7,23.5,22.5,36.4,-0.99,36.036,0.962955,44.9,110.73,86.015064,398.7,105.8,94.1,384.4,4100.0,4100.0,7.002439,1.876,936.519836,757.552307,1565.0,13.6,1.64,0.91,83.401,0.449,0.05,7.62,718.133118,-1.893742,0.56
2024-09-27 06:00:00,1.59,15.84,39.45,0.85,20.64,2.15,9.962264,1.911337,0.538584,,22.32,,,29.5,718.8,21.97,19.6,21.3,20.7,35.97,-1.0,35.97,0.95904,44.5,110.63,85.937384,412.8,120.2,95.9,398.2,4400.0,4400.0,6.737727,1.89,944.490723,783.288635,1565.0,13.6,1.64,0.91,83.401,0.449,0.05,7.62,705.896545,-2.288877,0.56
2024-09-27 07:00:00,1.59,15.84,39.45,0.85,20.64,2.15,9.962264,1.911337,0.538584,,22.32,,,29.5,708.6,21.97,22.0,24.1,22.6,34.6,-1.0,34.6,0.407835,47.2,108.32,84.142976,420.0,101.1,96.2,397.1,4600.0,4600.0,6.434348,0.0,954.138184,796.940674,1560.0,13.6,1.64,0.91,83.401,0.449,0.04,8.8,705.514771,-2.678822,0.56
2024-09-27 08:00:00,1.59,15.84,39.45,0.85,20.64,2.15,9.962264,1.911337,0.538584,,22.32,,,29.5,709.7,21.97,22.5,22.8,21.1,32.8,-1.0,32.8,0.40878,56.7,10.58,8.218544,50.6,45.2,30.4,266.9,2100.0,2100.0,8.494286,1.541,792.133423,645.248352,1560.0,13.6,1.64,0.91,83.401,0.449,0.04,8.8,562.824707,-4.37756,0.0
2024-09-27 09:00:00,1.59,15.84,39.45,0.85,20.64,2.15,9.962264,1.911337,0.538584,,22.84,,,-0.1,0.2,21.97,0.0,0.0,0.0,0.0,-1.0,0.0,0.095715,0.0,25.85,19.94586,7.5,-7.0,0.4,70.6,1800.0,1800.0,2.366667,0.0,759.406067,584.231995,1560.0,13.6,1.64,0.91,83.401,0.449,0.04,8.8,663.433289,-10.049676,0.0
2024-09-27 10:00:00,1.62,20.56,36.15,1.05,14.18,3.11,12.691358,2.549365,0.413001,,22.84,,,29.5,497.3,21.97,23.9,24.0,24.5,35.93,-0.99,35.5707,0.45036,37.6,11.52,8.888832,116.7,36.2,50.3,255.1,1500.0,1500.0,12.216,1.672,805.654114,686.241455,1560.0,13.6,1.64,0.91,83.401,0.449,0.04,8.8,660.782288,-6.297192,0.0
2024-09-27 11:00:00,1.62,20.56,36.15,1.05,14.18,3.11,12.691358,2.549365,0.413001,,22.84,,,29.5,687.2,21.97,28.9,23.5,22.8,37.9,-1.0,37.9,0.778275,33.2,66.8,51.54288,234.8,189.7,70.3,463.1,2600.0,2600.0,12.309231,1.061,859.177185,705.203979,1560.0,13.6,1.64,0.91,83.401,0.449,0.04,8.8,734.248718,-0.274879,0.0
2024-09-27 12:00:00,1.62,20.56,36.15,1.05,14.18,3.11,12.691358,2.549365,0.413001,,22.84,,,29.7,688.4,21.97,22.3,23.1,25.1,32.0,-0.99,31.68,0.93447,33.8,103.79,80.084364,330.5,159.0,84.3,465.2,3300.0,3300.0,9.990909,1.883,925.672058,737.461548,1555.0,13.6,1.64,0.91,83.401,0.449,0.04,8.91,741.944763,-3.447859,0.0
2024-09-27 13:00:00,1.62,20.56,36.15,1.05,14.18,3.11,12.691358,2.549365,0.413001,,22.16,,,29.7,690.2,21.97,20.7,21.7,23.3,36.2,-1.0,36.2,0.941625,34.9,111.97,87.157448,341.1,158.8,86.1,465.8,3600.0,3600.0,9.198333,1.867,922.510742,685.370667,1555.0,13.6,1.64,0.91,83.401,0.449,0.04,8.91,721.868713,-3.404314,0.0
2024-09-27 14:00:00,1.67,19.64,37.45,0.87,14.86,2.79,11.760479,2.520188,0.413389,,22.16,,,29.7,646.1,21.97,23.7,23.4,24.0,35.0,-0.99,34.65,0.93582,42.7,110.82,86.262288,432.0,176.0,97.7,484.3,3900.0,3900.0,8.953846,2.008,922.295898,640.714111,1555.0,13.6,1.64,0.91,83.401,0.449,0.04,8.91,692.078613,0.16623,0.0
2024-09-27 15:00:00,1.67,19.64,37.45,0.87,14.86,2.79,11.760479,2.520188,0.413389,,22.16,,,29.7,761.4,21.97,21.4,22.0,23.9,35.6,-1.0,35.6,0.94257,44.7,107.96,84.036064,481.9,182.6,102.6,488.6,4500.0,4500.0,7.882667,1.994,978.553589,687.622986,1555.0,13.6,1.64,0.91,83.401,0.449,0.04,8.91,645.834106,-3.878678,0.0
2024-09-27 16:00:00,1.67,19.64,37.45,0.87,14.86,2.79,11.760479,2.520188,0.413389,,22.16,,,29.7,717.9,21.97,20.0,22.1,21.2,27.84,-1.0,27.84,0.94203,47.1,108.03,84.090552,513.9,198.8,108.2,507.2,4900.0,4900.0,7.53551,1.977,1009.443481,705.564941,1559.0,13.6,1.64,0.91,83.401,0.449,0.05,9.5,622.69165,-3.402039,0.0
2024-09-27 17:00:00,1.67,19.64,37.45,0.87,14.86,2.79,11.760479,2.520188,0.413389,,21.65,,,29.7,626.9,21.07,21.5,19.4,20.6,30.56,-1.0,30.56,0.941355,51.0,108.95,85.362325,518.7,197.9,108.6,508.8,4800.0,4800.0,7.7175,2.039,1039.384399,758.822144,1559.0,13.6,1.64,0.91,83.401,0.449,0.05,9.5,616.936646,-2.499535,0.0
2024-09-27 18:00:00,1.58,18.46,36.53,0.75,15.83,2.69,11.683544,2.307644,0.448008,,21.65,,,29.7,621.9,21.07,21.6,21.1,20.8,29.49,-1.0,29.49,0.939195,52.1,109.99,86.177165,519.6,184.2,108.7,497.4,4800.0,4800.0,7.57625,1.997,1032.948364,730.46106,1559.0,13.6,1.64,0.91,83.401,0.449,0.05,9.5,639.406372,-3.120286,0.0
2024-09-27 19:00:00,1.58,18.46,36.53,0.75,15.83,2.69,11.683544,2.307644,0.448008,,21.65,,,29.7,621.5,21.07,17.3,21.0,21.6,29.63,-1.0,29.63,0.93852,51.1,108.39,84.923565,580.8,190.1,114.3,495.4,4800.0,4800.0,7.62125,2.148,1010.635864,771.501343,1559.0,13.6,1.64,0.91,83.401,0.449,0.05,9.5,654.346619,-2.716861,0.0
2024-09-27 20:00:00,1.58,18.46,36.53,0.75,15.83,2.69,11.683544,2.307644,0.448008,,21.65,,,29.7,625.1,21.07,14.7,19.8,17.7,26.13,-1.0,26.13,0.93825,44.0,109.18,85.54253,445.8,120.7,100.1,421.2,4600.0,4600.0,6.799565,2.138,1020.99408,795.7677,1559.0,13.6,1.64,0.91,83.401,0.449,0.05,9.5,684.095032,-2.428158,0.0
2024-09-27 21:00:00,1.58,18.46,36.53,0.75,15.83,2.69,11.683544,2.307644,0.448008,,20.78,,,29.7,0.2,21.07,0.0,0.0,0.0,0.0,-0.99,0.0,0.937575,40.4,111.0,87.9342,379.9,111.3,90.9,391.0,3900.0,3900.0,7.413846,4.201,991.541626,804.95752,1564.0,13.6,1.64,0.91,83.401,0.449,0.05,9.49,735.306091,-2.497756,0.0
2024-09-27 22:00:00,1.34,16.08,38.47,0.82,18.7,2.45,12.0,2.057219,0.501318,,20.78,,,29.7,0.3,21.07,0.0,0.0,0.0,0.0,-0.99,0.0,0.93447,41.1,109.21,86.516162,428.4,111.5,96.6,412.4,4000.0,4000.0,7.635,4.305,972.187378,783.987,1564.0,13.6,1.64,0.91,83.401,0.449,0.05,9.49,731.558472,-2.809634,0.0
2024-09-27 23:00:00,1.34,16.08,38.47,0.82,18.7,2.45,12.0,2.057219,0.501318,,20.78,,,29.7,0.5,21.07,0.0,0.0,0.0,0.0,-0.99,0.0,0.93636,44.3,109.4,86.66668,460.3,136.0,100.1,437.0,4200.0,4200.0,7.672857,4.292,962.506042,754.136536,1564.0,13.6,1.64,0.91,83.401,0.449,0.05,9.49,702.938477,-3.566911,0.0
2024-09-28 00:00:00,1.34,16.08,38.47,0.82,18.7,2.45,12.0,2.057219,0.501318,,20.78,,,29.7,748.8,21.97,23.1,22.1,20.2,33.0,-1.0,33.0,0.941895,45.6,110.5,87.5381,474.6,152.3,102.5,456.5,4300.0,4300.0,7.8,4.292,964.158386,765.745239,1564.0,13.6,1.64,0.91,83.401,0.449,0.05,9.49,682.101563,-3.357503,0.94
2024-09-28 01:00:00,1.34,16.08,38.47,0.82,18.7,2.45,12.0,2.057219,0.501318,,22.93,,,29.7,737.9,21.97,22.2,21.4,21.0,36.92,-1.0,36.92,0.951075,44.1,109.43,84.337701,456.2,166.9,100.6,457.6,4300.0,4300.0,7.788837,4.068,974.05072,759.270813,1564.0,13.6,1.64,0.91,83.401,0.449,0.05,9.49,692.459229,-3.687886,0.94
