Repository: DvEz373/antam-project

# Optimization of Fuel and Reductant Usage in Nickel Calcination Process with Machine Learning

## 📌 Project Overview
This project focuses on optimizing fuel and reductant consumption in the **nickel calcination process** at PT ANTAM Tbk's **Nickel Mining Business Unit Kolaka**. By implementing **machine learning-based systems**, the project aims to enhance efficiency, reduce costs, and improve environmental sustainability in the **Rotary Kiln Electric Furnace (RKEF) process**.

## 📌 Methodology
The study follows a **CRISP-DM (Cross Industry Standard Process for Data Mining)** approach:
1. **Business Understanding**  
   - Understanding operational challenges and optimization opportunities.

File: new-data/filtered_intersection_df_interpolated.csv (part 11 of 20)
time,ni_in,fe_in,cao_in,al2o3_in,s_m,bc,mc_kilnfeed,fc_coal,gcv_coal,current_pry,current_sec1,current_sec2,current_sec3,load,power_factor,realisasi_beban,rpm,kg_tco,charge_kiln,tdo,pry_p,sec_p,pry_v,sec_v,total_coal,total_fuel,a_f_ratio,reductor_consume,t_tic162,t_tic163,metal_temp,ni_met,c_met,si_met,fe_met,s_met,ni_slag,fe_slag,t_kalsin,pic_161,loi_kalsin
2024-09-26 13:00:00,1.66,19.03,0.86,2.47,2.361905,0.4399,24.22,43.46827375977503,6492.936549015659,20.550000000000004,19.900000000000002,18.7,20.4,16.26,-0.9800000000000001,15.9348,0.85455,51.2,83.32,63.139896,569.4000000000001,219.60000000000002,111.5,538.1000000000001,3900.0,3900.0000000000005,9.993846000000001,3.963,861.420593,758.140442,1565.0000000000002,13.600000000000001,1.6400000000000001,0.9100000000000001,83.401,0.44900000000000007,0.05,7.62,718.133118,-1.893742,0.56
2024-09-26 16:00:00,1.68,17.82,0.93,2.31,2.283688,0.45508,24.22,43.459357048945,6490.17655771709,21.070000000000004,23.000000000000004,18.199999999999996,21.2,13.57,0.9600000000000004,13.0272,0.921105,43.1,106.94999999999999,81.04671000000002,424.20000000000005,138.2,96.30000000000001,420.9000000000001,4200.0,4200.0,7.388571,2.035,901.395447,815.107178,1560.0,13.600000000000001,1.6400000000000001,0.9100000000000001,83.40100000000001,0.44900000000000007,0.04000000000000001,8.8,562.824707,-4.37756,0.0
2024-09-26 18:00:00,1.61,19.43,0.93,2.58,2.461794,0.424137,25.82,43.45340599582881,6488.334527047807,21.07,20.3,20.6,20.200000000000003,29.26,-0.9900000000000002,28.9674,0.98901,37.3,108.5,80.4853,368.00000000000006,143.30000000000004,90.2,442.9,4000.0000000000005,4000.0,7.996500000000001,1.845,868.867615,817.084778,1560.0,13.600000000000003,1.64,0.9100000000000003,83.40100000000001,0.44900000000000007,0.040000000000000015,8.800000000000002,660.782288,-6.297192,-7.589415207398531e-19
2024-09-26 19:00:00,1.61,19.43,0.93,2.58,2.461794,0.424137,25.82,43.450428529581316,6487.4129113207155,21.97,21.400000000000002,18.300000000000004,20.700000000000006,35.69,-1.0000000000000002,35.69,0.988335,33.4,110.51000000000002,81.97631800000002,365.30000000000007,134.90000000000003,88.20000000000002,422.9,3500.0,3500.0,8.761714000000001,1.858,840.292542,797.371094,1560.0,13.600000000000001,1.64,0.9100000000000001,83.401,0.449,0.040000000000000015,8.800000000000002,734.248718,-0.274879,1.8973538018496328e-19
2024-09-26 20:00:00,1.61,19.43,0.93,2.58,2.461794,0.424137,25.819999999999997,43.44744978535399,6486.4909000202715,21.97,20.500000000000004,21.3,20.5,33.48,-1.0,33.48,0.994275,38.20000000000001,110.42,81.909556,390.5,140.3,91.70000000000002,439.6000000000001,3700.0,3700.0,8.615676,1.869,868.509949,759.603333,1555.0000000000002,13.600000000000001,1.6400000000000001,0.9099999999999999,83.40100000000001,0.44900000000000007,0.04000000000000001,8.910000000000002,741.944763,-3.447859,5.421010862427522e-20
2024-09-26 21:00:00,1.61,19.43,0.93,2.58,2.461794,0.424137,22.8,43.44446977450664,6485.568496662677,21.97,21.200000000000003,20.6,21.700000000000003,36.37,-1.0,36.37,0.97065,40.1,110.66,85.42952,422.50000000000006,148.9,96.20000000000002,456.3,4200.0,4200.0,7.892857,1.866,884.022766,744.223938,1555.0,13.6,1.6399999999999997,0.9100000000000001,83.40100000000001,0.449,0.04,8.910000000000002,721.868713,-3.404314,-3.5575383784680614e-20
2024-09-26 22:00:00,1.68,17.52,0.84,2.32,2.163435,0.477593,22.800000000000004,43.44148850839912,6484.645704764144,21.970000000000002,20.3,20.100000000000005,19.5,38.96,-1.0000000000000002,38.96,0.96957,42.3,112.60000000000001,86.92720000000001,412.1000000000001,148.50000000000003,95.20000000000002,454.60000000000014,4200.0,4200.0,7.854286,1.741,881.434692,751.536255,1555.0,13.6,1.64,0.9100000000000003,83.40100000000001,0.44900000000000007,0.04000000000000001,8.91,692.078613,0.16623,2.752857078576476e-21
2024-09-26 23:00:00,1.68,17.52,0.84,2.32,2.163435,0.477593,22.800000000000004,43.438505998391214,6483.722527840878,21.970000000000002,23.4,23.599999999999994,21.6,34.98,-1.0,34.98,0.967545,45.400000000000006,110.98,85.67656,410.0,145.20000000000002,95.30000000000001,452.80000000000007,4400.000000000001,4400.000000000001,7.4740910000000005,1.738,923.687317,739.133057,1555.0,13.600000000000001,1.64,0.9100000000000001,83.401,0.44900000000000007,0.04000000000000001,8.910000000000002,645.834106,-3.878678,-8.470329472543003e-22
2024-09-27 01:00:00,1.68,17.52,0.84,2.32,2.163435,0.477593,23.800000000000004,43.432537292113565,6481.875032984977,21.97,23.0,21.30000000000001,19.500000000000004,33.98,-1.0,33.98,0.958365,45.50000000000001,111.02,84.59724,490.80000000000007,154.20000000000002,103.80000000000001,451.40000000000003,4600.000000000001,4600.000000000001,7.241739000000001,1.87,922.318054,743.622498,1559.0,13.600000000000001,1.64,0.9100000000000001,83.40100000000001,0.44900000000000007,0.05,9.5,616.936646,-2.499535,0.0
2024-09-27 02:00:00,1.78,17.85,0.74,2.22,2.117814,0.48639,23.800000000000004,43.429551118563474,6480.950722084759,21.970000000000002,19.200000000000003,20.9,20.1,36.04,-1.0,36.04,0.95391,44.60000000000001,110.11,83.90382,490.19999999999993,154.40000000000003,103.6,454.0,4500.000000000001,4500.000000000001,7.434667000000001,1.881,927.322388,756.789856,1559.0000000000002,13.600000000000001,1.64,0.9099999999999999,83.40100000000001,0.44900000000000007,0.05000000000000002,9.5,639.406372,-3.120286,5.421010862427522e-20
2024-09-27 03:00:00,1.78,17.85,0.74,2.22,2.117814,0.48639,23.800000000000004,43.42656374655229,6480.026040224638,21.970000000000002,23.0,22.3,21.4,35.59,-1.0,35.59,0.958095,44.900000000000006,109.86000000000001,83.71332000000001,488.2,148.40000000000003,104.30000000000001,448.9,4600.000000000001,4600.000000000001,7.215652000000001,1.887,923.849854,770.328674,1559.0,13.600000000000001,1.64,0.9099999999999999,83.40100000000001,0.44900000000000007,0.05,9.500000000000002,654.346619,-2.716861,-2.168404344971009e-19
2024-09-27 04:00:00,1.59,15.84,0.85,2.15,1.911337,0.538584,23.799999999999997,43.42357518743984,6479.100990920822,21.970000000000002,23.000000000000004,22.900000000000002,24.300000000000004,38.8,-1.0000000000000002,38.8,0.961065,40.1,110.83000000000001,84.45246000000002,367.5,90.20000000000002,89.70000000000002,375.80000000000007,4400.0,4400.0,6.347727000000001,1.879,941.169861,766.836487,1559.0,13.600000000000001,1.64,0.9099999999999999,83.401,0.44900000000000007,0.05,9.500000000000002,684.095032,-2.428158,0.0
2024-09-27 05:00:00,1.59,15.84,0.85,2.15,1.911337,0.538584,22.320000000000004,43.42058545258594,6478.17557768952,21.97,22.7,23.5,22.5,36.4,-0.99,36.036,0.962955,44.900000000000006,110.73,86.01506400000001,398.70000000000005,105.80000000000001,94.10000000000001,384.4,4100.0,4100.0,7.002439000000001,1.876,936.519836,757.552307,1564.0,13.600000000000003,1.64,0.91,83.40100000000002,0.44900000000000007,0.05000000000000001,9.490000000000002,735.306091,-2.497756,0.0
2024-09-27 06:00:00,1.59,15.84,0.85,2.15,1.911337,0.538584,22.32,43.41759455335042,6477.249804046939,21.970000000000002,19.6,21.3,20.7,35.97,-1.0,35.97,0.95904,44.50000000000001,110.63000000000001,85.93738400000001,412.8,120.2,95.90000000000002,398.20000000000005,4400.0,4400.0,6.737727,1.89,944.490723,783.288635,1564.0,13.600000000000001,1.6400000000000001,0.91,83.40100000000001,0.44900000000000007,0.05000000000000001,9.490000000000002,731.558472,-2.809634,6.938893903907228e-18
2024-09-27 07:00:00,1.59,15.84,0.85,2.15,1.911337,0.538584,22.320000000000004,43.41460250109309,6476.323673509287,21.970000000000002,22.000000000000007,24.1,22.6,34.6,-1.0000000000000002,34.6,0.407835,47.2,108.32000000000001,84.14297600000002,420.0000000000001,101.1,96.20000000000002,397.1,4600.000000000001,4600.000000000001,6.434348,0.0,954.138184,796.940674,1564.0,13.6,1.6400000000000003,0.9100000000000001,83.401,0.44900000000000007,0.05,9.490000000000002,702.938477,-3.566911,0.0
2024-09-27 12:00:00,1.62,20.56,1.05,3.11,2.549365,0.413001,22.84,43.39962534207308,6471.687790462211,21.97,22.3,23.100000000000005,25.1,32.0,-0.9900000000000001,31.68,0.93447,33.800000000000004,103.78999999999999,80.084364,330.5,159.0,84.3,465.20000000000005,3300.000000000001,3300.000000000001,9.990909000000002,1.883,925.672058,737.461548,1558.0000000000002,14.030000000000001,1.68,1.0600000000000003,82.71900000000001,0.5110000000000001,0.05,9.89,745.027161,-2.678067,0.9400000000000002
2024-09-27 13:00:00,1.62,20.56,1.05,3.11,2.549365,0.413001,22.160000000000004,43.39662661024115,6470.7595923944855,21.970000000000002,20.7,21.7,23.300000000000004,36.2,-1.0,36.2,0.941625,34.900000000000006,111.97,87.15744800000002,341.1000000000001,158.80000000000004,86.10000000000001,465.80000000000007,3600.0,3600.0,9.198333,1.867,922.510742,685.370667,1558.0000000000002,14.029999999999998,1.6800000000000002,1.0600000000000003,82.719,0.5110000000000001,0.05000000000000001,9.890000000000002,716.984436,-3.567701,0.94
2024-09-27 14:00:00,1.67,19.64,0.87,2.79,2.520188,0.413389,22.160000000000004,43.393626804906155,6469.831062045144,21.970000000000002,23.700000000000003,23.4,24.000000000000004,35.0,-0.99,34.65,0.93582,42.7,110.82000000000002,86.262288,432.00000000000006,176.00000000000003,97.7,484.3,3900.0,3900.0,8.953846,2.008,922.295898,640.714111,1558.0,14.030000000000001,1.68,1.0600000000000003,82.719,0.511,0.05,9.89,714.305359,-3.438066,0.94
2024-09-27 15:00:00,1.67,19.64,0.87,2.79,2.520188,0.413389,22.160000000000004,43.390625937427934,6468.90220293039,21.97,21.4,22.000000000000007,23.900000000000002,35.6,-1.0000000000000002,35.6,0.94257,44.70000000000001,107.96000000000001,84.03606400000001,481.90000000000003,182.6,102.60000000000001,488.6000000000001,4500.0,4500.0,7.8826670000000005,1.994,978.553589,687.622986,1558.0,14.030000000000001,1.6800000000000002,1.0600000000000003,82.719,0.511,0.05,9.89,700.649841,-2.931592,0.94
2024-09-27 16:00:00,1.67,19.64,0.87,2.79,2.520188,0.413389,22.160000000000004,43.38762401916628,6467.973018566432,21.97,20.0,22.100000000000005,21.2,27.84,-1.0,27.84,0.94203,47.10000000000001,108.03,84.09055200000002,513.9,198.80000000000004,108.20000000000002,507.2,4900.000000000001,4900.000000000001,7.53551,1.977,1009.443481,705.564941,1549.0,14.029999999999998,1.6800000000000002,1.06,82.719,0.511,0.05,9.470000000000002,688.274963,-3.318678,0.6500000000000001
2024-09-27 17:00:00,1.67,19.64,0.87,2.79,2.520188,0.413389,21.650000000000002,43.384621061481035,6467.04351246948,21.070000000000004,21.5,19.400000000000002,20.600000000000005,30.56,-1.0000000000000002,30.56,0.941355,51.0,108.95000000000002,85.362325,518.7,197.9,108.60000000000001,508.80000000000007,4800.000000000001,4800.000000000001,7.717500000000001,2.039,1039.384399,758.822144,1549.0000000000002,14.030000000000001,1.68,1.0600000000000003,82.719,0.511,0.05,9.47,680.868042,-3.510961,0.6500000000000001
2024-09-27 18:00:00,1.58,18.46,0.75,2.69,2.307644,0.448008,21.65,43.381617075732024,6466.113688155741,21.070000000000004,21.6,21.100000000000005,20.8,29.49,-1.0,29.49,0.939195,52.1,109.99000000000001,86.17716500000002,519.6,184.2,108.70000000000002,497.40000000000003,4800.000000000001,4800.000000000001,7.576250000000001,1.997,1032.948364,730.46106,1549.0,14.030000000000001,1.68,1.0600000000000003,82.719,0.511,0.05000000000000001,9.469999999999999,675.843933,-2.711621,0.6500000000000001
2024-09-27 19:00:00,1.58,18.46,0.75,2.69,2.307644,0.448008,21.65,43.37861207327902,6465.1835491414195,21.07,17.3,21.000000000000004,21.6,29.63,-1.0,29.63,0.93852,51.10000000000001,108.39000000000001,84.923565,580.8000000000001,190.10000000000002,114.3,495.4,4800.0,4800.0,7.621250000000002,2.148,1010.635864,771.501343,1552.0000000000002,14.029999999999998,1.6800000000000002,1.06,82.719,0.5110000000000001,0.05,9.59,683.145691,-2.608803,0.6500000000000001
2024-09-28 00:00:00,1.34,16.08,0.82,2.45,2.057219,0.501318,20.78,43.36357220804851,6460.528256628371,21.97,23.1,22.1,20.2,33.0,-1.0000000000000002,33.0,0.941895,45.6,110.5,87.53810000000001,474.6,152.3,102.5,456.5000000000001,4300.0,4300.0,7.800000000000001,4.292,964.158386,765.745239,1563.0,14.030000000000003,1.6800000000000002,1.06,82.71900000000001,0.511,0.05,9.54,691.222534,-4.108996,3.122502256758253e-17
2024-09-28 01:00:00,1.34,16.08,0.82,2.45,2.057219,0.501318,22.93,43.36056134392801,6459.596303250926,21.97,22.2,21.400000000000002,21.0,36.92,-1.0,36.92,0.951075,44.10000000000001,109.43000000000002,84.33770100000001,456.2,166.90000000000003,100.60000000000001,457.60000000000014,4300.0,4300.0,7.788837000000001,4.068,974.05072,759.270813,1563.0,14.030000000000001,1.68,1.06,82.719,0.5110000000000001,0.05,9.540000000000001,661.255676,-2.47219,-1.734723475976807e-18
2024-09-28 02:00:00,1.7,20.71,0.79,3.06,2.528846,0.411942,22.930000000000003,43.357549542622316,6458.664059786353,21.97,18.7,20.400000000000002,17.7,36.87,-1.0,36.87,0.781515,44.20000000000001,104.54000000000002,80.56897800000002,385.30000000000007,147.20000000000002,92.10000000000001,452.1000000000001,4400.0,4400.0,7.420909000000001,3.375,987.558777,805.179749,1563.0,14.03,1.6800000000000002,1.06,82.71900000000001,0.5110000000000001,0.05,9.540000000000001,652.359863,-4.305912,0.0
2024-09-28 03:00:00,1.7,20.71,0.79,3.06,2.528846,0.411942,22.930000000000003,43.35453681549123,6457.731529750863,21.970000000000002,21.200000000000003,20.6,20.9,38.76,-1.0,38.76,0.79056,42.50000000000001,90.12000000000002,69.45548400000001,349.80000000000007,130.80000000000004,88.90000000000002,423.4,3700.0000000000005,3700.0000000000005,8.307568,3.361,973.149841,815.619141,1551.0000000000002,14.030000000000001,1.68,1.06,82.71900000000001,0.5110000000000001,0.05,9.740000000000002,646.401367,-3.590067,5.421010862427522e-20
2024-09-28 04:00:00,1.69,20.56,0.8,3.07,2.519644,0.413693,22.930000000000003,43.35152317389456,6456.798716660658,21.900000000000002,20.700000000000003,22.900000000000002,22.9,35.97,-1.0,35.97,0.80811,43.2,90.75,69.94102500000001,345.6000000000001,133.60000000000002,88.4,453.2,3600.0000000000005,3600.0000000000005,9.026667,3.353,947.957275,799.705078,1551.0,14.03,1.68,1.06,82.719,0.511,0.05,9.74,642.714355,-3.414947,1.0842021724855044e-19
2024-09-28 05:00:00,1.69,20.56,0.8,3.07,2.519644,0.413693,23.75,43.34850862919216,6455.86562403195,21.970000000000002,21.700000000000003,20.6,20.7,35.95,-1.0,35.95,0.80325,42.0,88.02000000000001,67.11525000000002,382.6000000000001,134.8,91.9,448.5,3700.0000000000005,3700.0000000000005,8.763243,3.377,927.153564,772.227844,1551.0,14.03,1.6800000000000002,1.06,82.71900000000001,0.511,0.05,9.74,646.779663,-3.197451,6.776263578034403e-21
2024-09-28 06:00:00,1.69,20.56,0.8,3.07,2.519644,0.413693,23.750000000000004,43.34549319274383,6454.932255380945,21.970000000000002,21.700000000000003,21.5,20.6,36.53,-1.0,36.53,0.802305,43.400000000000006,89.85,68.510625,397.40000000000003,152.40000000000003,94.10000000000001,458.30000000000007,3900.0000000000005,3900.0000000000005,8.498462,3.364,913.988647,744.976807,1551.0000000000002,14.030000000000001,1.6800000000000002,1.0600000000000003,82.71900000000001,0.5110000000000001,0.05,9.740000000000002,653.305847,-2.605871,0.0
2024-09-28 07:00:00,1.69,20.56,0.8,3.07,2.519644,0.413693,23.75,43.342476875909384,6453.998614223851,21.970000000000002,22.4,22.000000000000004,19.000000000000004,38.31,-1.0000000000000002,38.31,0.80352,44.5,89.87000000000002,68.525875,425.40000000000003,155.8,98.0,461.1,4000.0000000000005,4000.0000000000005,8.3865,3.373,918.249878,737.34436,1551.0,14.03,1.6800000000000002,1.0600000000000003,82.71900000000001,0.5110000000000001,0.05,9.740000000000002,662.770508,-1.990717,4.235164736271502e-22
2024-09-28 08:00:00,1.69,20.56,0.8,3.07,2.519644,0.413693,23.75,43.339459690048656,6453.064704076875,21.970000000000002,22.500000000000004,21.3,22.5,36.52,-1.0,36.52,0.810675,50.300000000000004,89.16,67.9845,421.9,156.9,97.80000000000001,452.80000000000007,4300.0,4300.0,7.682791,3.393,923.92334,716.728577,1560.0,14.030000000000001,1.68,1.06,82.71900000000001,0.511,0.05000000000000001,9.25,672.147827,-2.020576,3.1763735522036263e-22
2024-09-28 09:00:00,1.69,20.56,0.8,3.07,2.519644,0.413693,25.35,43.33644164652145,6452.130528456224,21.97,22.100000000000005,21.4,20.1,36.54,-1.0,36.54,0.80136,48.5,88.07,65.74425500000001,438.4000000000001,157.0,98.30000000000001,462.80000000000007,4300.0,4300.0,7.829302,1.936,945.513062,744.456909,1560.0,14.030000000000001,1.6800000000000002,1.0600000000000003,82.71900000000001,0.5110000000000001,0.05,9.25,665.706055,-3.080755,-9.926167350636332e-23
2024-09-28 11:00:00,1.79,21.96,0.74,3.2,2.396501,0.433351,25.0,43.33040303190695,6450.261394858733,21.970000000000002,21.800000000000004,22.6,22.800000000000004,36.31,-1.0000000000000002,36.31,0.77166,50.300000000000004,89.86,67.395,398.5,150.60000000000002,94.0,454.30000000000007,4300.000000000001,4300.000000000001,7.650698000000001,3.107,998.483521,817.090637,1560.0000000000005,14.45,1.5500000000000003,0.96,82.528,0.512,0.05,9.25,645.644958,-2.796834,0.0
2024-09-28 12:00:00,1.79,21.96,0.74,3.2,2.396501,0.433351,25.0,43.327382483539274,6449.326443914307,21.970000000000002,22.800000000000008,21.800000000000004,20.800000000000008,34.5,-1.0,34.5,0.773145,48.3,90.03,67.52250000000001,403.3,127.30000000000001,94.0,437.50000000000006,4000.0000000000005,4000.0000000000005,7.9725,3.103,985.10498,794.424561,1553.0,14.450000000000001,1.5500000000000003,0.9600000000000001,82.528,0.5120000000000001,0.05,8.920000000000002,676.317871,-2.674779,0.0
2024-09-28 13:00:00,1.79,21.96,0.74,3.2,2.396501,0.433351,25.000000000000004,43.324361122944424,6448.391241561036,21.97,21.300000000000004,22.0,20.600000000000005,33.9,-1.0000000000000002,33.9,0.87075,47.900000000000006,95.32,71.49000000000001,405.7,137.4,94.00000000000001,437.30000000000007,4000.000000000001,4000.000000000001,7.9695,3.151,983.111206,781.596008,1553.0000000000002,14.450000000000001,1.5499999999999998,0.96,82.52800000000002,0.512,0.05,8.920000000000002,678.403503,-3.017257,-6.776263578034403e-21
2024-09-28 14:00:00,1.73,21.24,0.76,3.1,2.426812,0.428273,25.000000000000004,43.32133896148219,6447.455791315128,21.97,19.900000000000002,22.4,20.200000000000003,35.8,-1.0,35.8,0.864,41.2,100.93,75.6975,418.00000000000006,140.40000000000003,96.40000000000002,443.10000000000014,4000.0,4000.0,8.092500000000001,3.126,966.002625,769.274414,1553.0000000000002,14.45,1.5500000000000003,0.96,82.52800000000002,0.512,0.05,8.92,672.337341,-3.595952,1.3552527156068805e-20
2024-09-28 16:00:00,1.73,21.24,0.76,3.1,2.426812,0.428273,25.000000000000004,43.31529228139497,6445.584161210239,21.970000000000002,21.800000000000004,20.900000000000002,20.1,35.56,-1.0,35.56,0.86454,43.60000000000001,98.7,74.02500000000002,477.20000000000005,132.60000000000002,102.40000000000003,4438.0,4200.000000000001,4200.000000000001,64.862857,2.557,918.556213,739.361084,1562.0,14.48,1.5,0.88,82.56600000000002,0.5740000000000001,0.05,8.690000000000001,686.659546,-2.056126,0.0
2024-09-28 21:00:00,1.64,17.86,0.71,2.44,2.34068,0.44087,21.260000000000005,43.30016236118547,6440.900993961414,21.07,22.4,21.800000000000004,21.700000000000003,31.73,-0.99,31.4127,0.847665,45.20000000000001,91.64000000000001,72.15733600000002,460.10000000000014,142.2,100.70000000000002,437.30000000000007,3900.0000000000005,3900.0000000000005,8.276923000000002,4.286,1012.614441,798.719666,1557.0,14.480000000000002,1.5,0.8800000000000001,82.56600000000002,0.574,0.06,9.16,632.415527,-4.284069,0.29000000000000004
2024-09-28 22:00:00,1.66,17.84,0.7,2.64,2.345006,0.440265,21.26,43.297134201737904,6439.963687157892,21.070000000000004,20.7,20.500000000000004,21.300000000000004,31.64,-1.0,31.64,0.840105,44.7,99.95000000000002,78.70063,465.7000000000001,127.80000000000001,101.8,438.1,4000.0000000000005,4000.0000000000005,8.098500000000001,4.173,1026.546875,822.560364,1557.0000000000002,14.480000000000002,1.5,0.8799999999999999,82.56600000000003,0.5740000000000001,0.06,9.16,655.860596,-3.577393,0.29000000000000004
2024-09-28 23:00:00,1.66,17.84,0.7,2.64,2.345006,0.440265,21.260000000000005,43.29410534366136,6439.026164107604,21.070000000000004,19.8,20.600000000000005,19.500000000000004,29.95,-0.99,29.6505,0.925155,37.6,101.6,79.99984,369.60000000000014,114.40000000000002,91.5,397.5000000000001,3800.0,3800.0,7.721053000000001,4.746,1011.021179,803.116882,1557.0000000000002,14.48,1.5,0.8800000000000001,82.56600000000002,0.5740000000000001,0.06000000000000001,9.16,662.675842,-4.310952,0.29000000000000004
2024-09-29 00:00:00,1.66,17.84,0.7,2.64,2.345006,0.440265,21.26,43.291075798315646,6438.088428326755,21.070000000000004,19.200000000000003,20.700000000000003,19.700000000000003,29.75,-0.99,29.4525,0.92826,41.5,110.25000000000001,86.81085000000002,393.5,128.6,94.2,414.9,3900.000000000001,3900.000000000001,7.832308000000001,4.746,989.682983,755.49231,1560.0,14.48,1.5000000000000002,0.88,82.56600000000002,0.5740000000000001,0.06,9.71,684.854736,-3.552806,-3.469446951953614e-18
2024-09-29 01:00:00,1.66,17.84,0.7,2.64,2.345006,0.440265,19.900000000000002,43.288045577060615,6437.150483331554,21.97,21.6,21.8,22.800000000000004,32.19,-0.9900000000000001,31.8681,0.9693,42.4,112.56000000000003,90.16056000000002,406.5,154.60000000000002,96.50000000000001,453.7000000000001,4100.0,4100.0,8.051707000000002,4.741,1005.154114,800.77771,1560.0000000000005,14.48,1.5,0.8800000000000001,82.566,0.5740000000000001,0.06,9.710000000000003,677.455383,-4.09086,-2.6020852139652106e-18
2024-09-29 02:00:00,1.64,15.9,0.98,1.95,2.210234,0.470055,19.900000000000002,43.285014691256066,6436.212332638208,21.970000000000002,22.100000000000005,22.500000000000004,24.0,34.6,-1.0000000000000002,34.6,0.972135,45.10000000000001,110.12,88.20612000000001,431.1,170.6,99.6,479.50000000000006,4200.000000000001,4200.000000000001,8.272857000000002,3.632,988.219543,750.314819,1560.0,14.48,1.5000000000000002,0.88,82.56600000000002,0.5740000000000001,0.06,9.709999999999999,672.147827,-3.742905,8.673617379884035e-19
2024-09-29 03:00:00,1.64,15.9,0.98,1.95,2.210234,0.470055,19.900000000000002,43.281983152261816,6435.273979762924,21.970000000000002,21.900000000000006,22.400000000000002,21.3,34.48,-1.0,34.48,0.967815,46.3,110.46000000000001,88.47846000000001,470.90000000000003,187.0,104.10000000000001,496.6000000000001,4600.000000000001,4600.000000000001,7.835217000000001,3.645,958.63855,789.368042,1560.0000000000002,14.48,1.5000000000000002,0.8800000000000001,82.566,0.5740000000000001,0.060000000000000005,9.71,674.422241,-3.377286,-8.131516293641283e-20
2024-09-29 04:00:00,1.64,15.9,0.98,1.95,2.210234,0.470055,19.9,43.278950971437716,6434.335428221912,21.97,22.400000000000002,22.3,21.600000000000005,37.3,-0.99,36.927,0.96444,47.900000000000006,110.32999999999998,88.37433000000001,505.40000000000003,183.1,108.10000000000002,500.50000000000006,4700.0,4700.0,7.769362000000001,3.632,960.459656,786.322876,1560.0000000000002,14.480000000000002,1.5000000000000002,0.88,82.566,0.5740000000000001,0.060000000000000005,9.710000000000003,666.0849,-4.237458,-2.710505431213761e-20
2024-09-29 05:00:00,1.64,15.9,0.98,1.95,2.210234,0.470055,23.140000000000004,43.27591816014355,6433.396681531377,21.97,20.100000000000005,20.400000000000002,17.600000000000005,36.14,-1.0000000000000002,36.14,0.955665,43.5,110.15000000000002,84.66129000000001,501.20000000000005,185.8,107.60000000000001,503.80000000000007,4800.000000000001,4800.000000000001,7.642500000000001,3.645,964.661743,789.680542,1560.0,14.48,1.5000000000000002,0.88,82.56600000000002,0.574,0.06000000000000001,9.710000000000003,653.684326,-3.913023,0.0
2024-09-29 06:00:00,1.48,16.63,0.77,2.75,2.449937,0.4224,23.140000000000004,43.27288472973916,6432.457743207529,21.97,21.5,23.000000000000004,20.9,36.07,-1.0,36.07,0.963765,43.70000000000001,109.63000000000002,84.261618,516.5000000000001,197.00000000000003,107.50000000000001,508.0,4800.000000000001,4800.000000000001,7.69375,3.627,980.156494,796.297119,1560.0,14.480000000000002,1.5000000000000002,0.8800000000000001,82.56600000000003,0.574,0.060000000000000005,9.710000000000003,656.996216,-3.709367,3.1763735522036263e-21
2024-09-29 07:00:00,1.48,16.63,0.77,2.75,2.449937,0.4224,23.140000000000004,43.26985069158434,6431.5186167665715,21.97,21.700000000000003,23.200000000000006,22.400000000000002,38.36,-1.0,38.36,0.9558,43.800000000000004,109.42000000000002,84.100212,528.7,196.60000000000002,110.00000000000001,514.8,4800.0,4800.0,7.8100000000000005,3.645,983.186462,798.659546,1560.0,14.48,1.5000000000000002,0.8800000000000001,82.56600000000002,0.5740000000000001,0.060000000000000005,9.71,661.918396,-3.2185,-8.470329472543003e-22
2024-09-29 09:00:00,1.48,16.63,0.77,2.75,2.449937,0.4224,24.130000000000003,43.2637808374628,6429.639813598172,21.97,20.700000000000003,22.200000000000003,22.700000000000003,37.58,-1.0000000000000002,37.58,0.95958,45.7,109.74,83.259738,457.70000000000005,181.80000000000004,102.1,466.6000000000001,4500.000000000001,4500.000000000001,7.582667,3.384,960.723816,737.917297,1560.0,14.480000000000004,1.5,0.8800000000000001,82.56600000000002,0.574,0.060000000000000005,9.710000000000003,656.239075,-3.572107,-1.3552527156068805e-20
2024-09-29 10:00:00,1.5,15.8,0.39,1.33,2.3639,0.434405,24.130000000000003,43.260745044215675,6428.70014390314,21.970000000000002,21.5,22.6,24.000000000000004,35.0,-1.0,35.0,0.961335,46.900000000000006,106.45999999999998,80.77120200000002,513.2000000000002,158.90000000000003,106.90000000000002,478.00000000000006,4600.000000000001,4600.000000000001,7.629130000000002,3.38,961.526428,732.154968,1560.0000000000002,14.48,1.5,0.8800000000000001,82.566,0.574,0.060000000000000005,9.71,696.076294,-3.76287,-5.421010862427522e-20
2024-09-29 11:00:00,1.5,15.8,0.39,1.33,2.3639,0.434405,24.13,43.25770868865744,6427.760300155833,21.970000000000002,22.0,22.6,20.7,34.44,-1.0000000000000002,34.44,0.96147,47.800000000000004,108.97,82.675539,677.7,174.60000000000002,118.70000000000002,485.30000000000007,4700.000000000001,4700.000000000001,7.710638000000001,3.383,957.2948,756.810669,1563.0,14.480000000000004,1.5000000000000002,0.8800000000000001,82.56600000000002,0.5740000000000001,0.05000000000000001,9.540000000000001,700.07782,-4.599534,0.0
2024-09-29 12:00:00,1.5,15.8,0.39,1.33,2.3639,0.434405,24.13,43.254671782147895,6426.820285872457,21.97,21.800000000000004,24.4,25.200000000000003,36.57,-1.0000000000000002,36.57,0.958635,49.20000000000001,109.07,82.751409,681.2,183.90000000000003,122.50000000000001,496.40000000000003,4800.0,4800.0,7.736250000000001,3.373,989.122253,768.530457,1563.0,14.480000000000002,1.5000000000000002,0.8800000000000002,82.56600000000002,0.574,0.05,9.540000000000001,674.422241,-3.621148,-8.673617379884035e-19
2024-09-29 13:00:00,1.5,15.8,0.39,1.33,2.3639,0.434405,23.6,43.25163433604686,6425.88010456922,21.970000000000002,23.100000000000005,22.200000000000003,20.800000000000004,35.34,-1.0,35.34,0.95796,49.2,109.14000000000001,83.38296000000001,695.5,173.70000000000002,125.30000000000001,486.9,4900.0,4900.0,7.496327000000001,3.379,999.471863,778.36615,1563.0000000000005,14.48,1.5,0.88,82.56600000000002,0.5740000000000001,0.05,9.54,646.590515,-3.225877,-1.734723475976807e-18
2024-09-29 14:00:00,1.51,15.96,0.37,1.42,2.445986,0.419542,23.6,43.24859636171417,6424.939759762329,21.970000000000006,21.000000000000004,22.1,21.800000000000004,37.44,-1.0,37.44,0.958365,49.2,106.85,81.63340000000001,695.8000000000001,172.5,125.70000000000002,486.5,4900.0,4900.0,7.496327000000001,1.541,1015.073853,780.933289,1563.0,14.480000000000002,1.5000000000000002,0.8800000000000001,82.56600000000002,0.574,0.05000000000000002,9.540000000000001,647.157837,-2.265509,1.3877787807814457e-17
2024-09-29 15:00:00,1.51,15.96,0.37,1.42,2.445986,0.419542,23.6,43.24555787050963,6423.999254967993,21.97,22.300000000000004,22.60000000000001,22.600000000000005,34.91,-1.0,34.91,0.96336,48.3,102.87000000000002,78.59268000000002,688.5000000000001,174.60000000000002,125.50000000000001,486.40000000000003,4800.000000000001,4800.000000000001,7.648750000000001,3.382,1013.024475,774.179443,1559.0,14.480000000000002,1.5000000000000002,0.8800000000000001,82.56600000000002,0.5740000000000001,0.04000000000000001,7.26,650.5625,-3.910158,-2.7755575615628914e-17
2024-09-29 16:00:00,1.51,15.96,0.37,1.42,2.445986,0.419542,23.6,43.242518873793074,6423.058593702417,21.97,22.4,22.900000000000002,17.0,35.17,-1.0000000000000002,35.17,0.956205,44.10000000000001,109.18000000000002,83.41352000000003,692.6,173.2,125.60000000000001,488.30000000000007,4600.0,4600.0,8.007391,3.208,983.972412,772.272888,1559.0000000000002,14.48,1.5000000000000002,0.88,82.56600000000002,0.5740000000000001,0.04,7.26,642.430786,-2.982371,0.95
2024-09-29 17:00:00,1.51,15.96,0.37,1.42,2.445986,0.419542,23.440000000000005,43.2394793829243,6422.117779481811,21.970000000000006,22.200000000000003,21.9,22.000000000000004,36.68,-1.0000000000000002,36.68,0.95661,44.800000000000004,106.24000000000001,81.337344,695.9000000000001,181.7,125.80000000000001,496.40000000000003,4300.000000000001,4300.000000000001,8.681860000000002,3.359,977.416016,767.434387,1559.0,14.48,1.5000000000000002,0.8800000000000001,82.566,0.5740000000000001,0.04000000000000001,7.260000000000001,635.9104,-4.233825,0.9500000000000001
2024-09-29 19:00:00,1.51,15.96,0.37,1.42,2.445986,0.419542,23.440000000000005,43.23339896416946,6420.235706240339,21.97,20.700000000000003,21.5,21.4,37.9,-1.0,37.9,0.958635,44.60000000000001,109.06,83.49633600000001,689.5000000000001,167.60000000000002,125.5,486.70000000000005,4500.000000000001,4500.000000000001,8.162667,3.351,968.293396,776.012329,1565.0,14.48,1.5000000000000002,0.88,82.56600000000002,0.5740000000000001,0.060000000000000005,9.080000000000002,636.666199,-5.023197,0.9500000000000001
2024-09-29 20:00:00,1.51,15.96,0.37,1.42,2.445986,0.419542,23.44,43.23035805900301,6419.294454251886,21.970000000000002,17.4,22.0,21.100000000000005,34.9,-1.0,34.9,0.961065,45.60000000000001,109.21,83.61117600000001,691.2000000000002,185.80000000000004,125.5,500.70000000000005,4500.000000000001,4500.000000000001,8.349333000000001,3.404,977.388306,760.279907,1565.0,14.48,1.5,0.88,82.56600000000003,0.5740000000000001,0.060000000000000005,9.080000000000002,634.965759,-3.968349,0.9500000000000001
2024-09-29 21:00:00,1.51,15.96,0.37,1.42,2.445986,0.419542,23.909999999999997,43.22731670512364,6418.353063373233,21.97,22.5,21.7,21.4,37.6,-1.0000000000000002,37.6,0.96282,46.5,110.31,83.93487900000001,639.6000000000001,193.2,121.0,507.90000000000003,4600.000000000001,4600.000000000001,8.203043,3.392,993.590759,762.22406,1565.0000000000002,14.480000000000002,1.5,0.88,82.56600000000002,0.5740000000000001,0.06,9.08,634.021118,-4.015342,0.95
2024-09-29 22:00:00,1.51,15.96,0.37,1.42,2.445986,0.419542,23.910000000000004,43.224274913891186,6417.41153712059,21.970000000000006,21.3,19.700000000000003,21.5,35.97,-1.0,35.97,0.959985,46.50000000000001,110.18,83.83596200000001,625.6000000000001,190.4,120.10000000000002,509.30000000000007,4600.0,4600.0,8.209565,3.396,1006.957092,766.78302,1565.0,14.48,1.5,0.8800000000000001,82.56600000000002,0.5740000000000001,0.06,9.08,646.495972,-3.731168,0.9500000000000001
2024-09-29 23:00:00,1.51,15.96,0.37,1.42,2.445986,0.419542,23.910000000000004,43.22123269666544,6416.469879010158,21.970000000000002,22.200000000000003,23.9,21.5,35.5,-1.0000000000000002,35.5,0.955935,46.400000000000006,109.11000000000001,83.02179900000002,642.3,181.0,120.3,508.00000000000006,4600.000000000001,4600.000000000001,8.195217000000001,3.385,994.232178,786.005981,1565.0000000000002,14.440000000000001,1.4800000000000002,0.9200000000000002,82.63900000000001,0.521,0.06000000000000001,9.08,654.819763,-3.95655,0.9500000000000001
2024-09-30 00:00:00,1.51,15.96,0.37,1.42,2.445986,0.419542,23.910000000000004,43.21819006480624,6415.52809255815,21.970000000000002,20.500000000000004,21.0,21.000000000000004,36.77,-1.0000000000000002,36.77,0.9612,46.800000000000004,109.66,83.440294,592.4,186.8,116.10000000000002,508.00000000000006,4800.000000000001,4800.000000000001,7.801250000000001,3.356,1012.961731,770.59552,1566.0000000000002,14.440000000000001,1.48,0.9200000000000002,82.639,0.5210000000000001,0.060000000000000005,9.02,667.600342,-1.576595,-1.214306433183765e-17
2024-09-30 01:00:00,1.51,15.96,0.37,1.42,2.445986,0.419542,24.37,43.21514702967341,6414.5861812807725,21.97,21.600000000000005,24.800000000000004,22.4,33.09,-1.0,33.09,0.922995,46.300000000000004,107.13000000000002,81.02241900000001,577.6,199.70000000000002,115.90000000000002,510.90000000000003,4800.0,4800.0,7.835000000000002,4.169,1030.258423,799.589355,1566.0,14.44,1.4800000000000002,0.9200000000000002,82.63900000000001,0.5210000000000001,0.060000000000000005,9.02,690.937134,-2.2845,8.673617379884035e-19
2024-09-30 02:00:00,1.62,17.25,0.38,1.35,2.218722,0.461721,24.369999999999997,43.21210360262675,6413.644148694231,21.970000000000006,21.800000000000004,21.900000000000002,20.1,36.5,-1.0,36.5,0.916515,42.20000000000001,109.28,82.64846400000002,436.70000000000005,126.00000000000001,100.10000000000001,430.4,4700.0,4700.0,6.77234,4.158,1021.041992,793.463257,1566.0,14.440000000000003,1.48,0.9200000000000002,82.639,0.5210000000000001,0.060000000000000005,9.020000000000001,628.543884,-2.4707,1.0842021724855044e-18
2024-09-30 03:00:00,1.62,17.25,0.38,1.35,2.218722,0.461721,24.37,43.20905979502611,6412.7019983147375,21.970000000000006,20.4,23.500000000000004,21.300000000000004,35.89,-1.0,35.89,0.91557,43.20000000000001,108.78000000000002,82.27031400000001,470.0,153.10000000000002,103.70000000000002,456.70000000000005,4500.0,4500.0,7.472,4.178,984.506958,765.78894,1563.0,14.440000000000003,1.4800000000000002,0.92,82.639,0.5210000000000001,0.05000000000000001,9.030000000000001,679.541199,-2.862085,-2.168404344971009e-19
2024-09-30 04:00:00,1.62,17.25,0.38,1.35,2.218722,0.461721,24.37,43.20601561823129,6411.759733658496,21.970000000000006,21.700000000000003,20.5,21.1,37.1,-1.0000000000000002,37.1,0.915435,44.400000000000006,109.63000000000001,82.91316900000001,467.4,152.70000000000002,103.70000000000002,461.6,4600.0,4600.0,7.373478,4.162,993.332825,735.179504,1563.0,14.44,1.4800000000000002,0.9200000000000002,82.63900000000001,0.521,0.05,9.030000000000001,666.463745,-3.247939,2.846030702774449e-19
2024-09-30 05:00:00,1.62,17.25,0.38,1.35,2.218722,0.461721,25.89,43.202971083602115,6410.817358241713,21.970000000000006,23.6,21.1,21.700000000000003,34.47,-1.0,34.47,0.916785,45.1,109.14,80.883654,480.0,152.2,103.80000000000003,453.7,4700.000000000001,4700.000000000001,7.117021,4.165,991.518982,736.422729,1563.0000000000005,14.440000000000001,1.4800000000000002,0.9200000000000002,82.63900000000001,0.521,0.05,9.030000000000001,636.28833,-3.659194,3.3881317890172014e-20
2024-09-30 07:00:00,1.52,15.37,0.36,1.25,2.268338,0.451377,25.890000000000004,43.196880986279986,6408.932289191362,21.970000000000006,19.1,21.500000000000004,21.9,35.76,-0.9900000000000001,35.4024,0.92286,43.7,108.23,80.20925300000002,517.1,169.90000000000003,108.3,479.2,4700.000000000001,4700.000000000001,7.5,4.159,993.967041,756.783508,1563.0,14.440000000000001,1.4800000000000002,0.92,82.639,0.5210000000000001,0.05,9.03,622.69165,-3.896041,-4.235164736271502e-21
2024-09-30 08:00:00,1.52,15.37,0.36,1.25,2.268338,0.451377,25.89,43.193835446306686,6407.989602590208,21.970000000000006,22.6,22.200000000000003,21.700000000000003,38.29,-0.9900000000000002,37.9071,0.918945,44.50000000000001,108.4,80.33524,534.8,168.70000000000002,109.6,481.20000000000005,4700.0,4700.0,7.542128000000001,4.131,989.510071,742.454346,1564.0,14.29,1.6600000000000001,1.19,82.299,0.561,0.05,8.74,618.162903,-3.65104,1.6940658945086007e-21
2024-09-30 09:00:00,1.52,15.37,0.36,1.25,2.268338,0.451377,24.600000000000005,43.190789593938305,6407.046819293343,21.970000000000006,22.4,19.7,21.900000000000002,34.89,-1.0,34.89,0.92178,47.3,110.46000000000001,83.28684000000001,631.2000000000002,170.20000000000002,119.90000000000002,490.5,4700.0,4700.0,7.792340000000001,4.137,970.400574,739.622131,1564.0,14.290000000000003,1.6600000000000001,1.19,82.299,0.561,0.05,8.740000000000002,624.390442,-2.589649,-6.776263578034403e-21
2024-09-30 10:00:00,1.71,19.62,0.73,2.82,2.390425,0.433045,24.600000000000005,43.187743440534675,6406.103942816979,21.970000000000006,21.700000000000003,20.8,20.7,34.07,-1.0,34.07,0.921645,47.10000000000001,107.65000000000002,81.16810000000001,679.3,178.0,125.30000000000001,491.0000000000001,4700.000000000001,4700.000000000001,7.867660000000001,4.137,965.788147,759.317383,1564.0000000000002,14.290000000000003,1.6599999999999997,1.1900000000000002,82.299,0.561,0.05000000000000001,8.74,645.739502,-3.37254,2.710505431213761e-20
2024-09-30 11:00:00,1.71,19.62,0.73,2.82,2.390425,0.433045,18.92,43.18469699745562,6405.16097667732,21.970000000000006,20.800000000000004,22.6,23.000000000000004,37.48,-1.0000000000000002,37.48,0.92151,47.400000000000006,107.1,86.83668000000002,728.0000000000001,179.20000000000002,129.1,495.5000000000001,4800.0,4800.0,7.807500000000001,4.13,993.276733,760.302246,1562.0,14.29,1.6600000000000001,1.19,82.299,0.561,0.04,8.64,670.347595,-2.560813,-1.0842021724855044e-19
2024-09-30 12:00:00,1.71,19.62,0.73,2.82,2.390425,0.433045,18.92,43.18165027606096,6404.217924390574,21.970000000000006,20.700000000000003,19.7,20.900000000000002,36.39,-1.0000000000000002,36.39,0.917325,47.90000000000001,108.09,87.63937200000001,743.2000000000002,180.7,130.70000000000002,495.5,4800.0,4800.0,7.8275,4.059,989.119629,743.790466,1562.0,14.290000000000001,1.6600000000000001,1.19,82.299,0.5610000000000002,0.04,8.64,674.516968,-2.315569,0.0
2024-09-30 13:00:00,1.71,19.62,0.73,2.82,2.390425,0.433045,18.920000000000005,43.17860328771049,6403.274789472951,21.970000000000006,23.600000000000005,21.3,21.300000000000004,35.59,-1.0,35.59,0.9153,48.1,106.54,86.382632,746.2000000000002,179.90000000000003,130.60000000000002,495.30000000000007,4900.0,4900.0,7.6640820000000005,4.117,1018.027466,755.695557,1562.0,14.29,1.6599999999999997,1.1900000000000002,82.299,0.5610000000000002,0.04,8.64,669.400146,-2.139561,-1.734723475976807e-18
2024-09-30 14:00:00,1.68,22.26,0.75,3.31,1.910513,0.547781,18.92,43.175556043764075,6402.331575440656,21.970000000000006,21.4,19.1,21.700000000000003,35.79,-1.0,35.79,0.91098,46.400000000000006,109.7,88.94476000000002,743.5,167.60000000000002,131.10000000000002,481.1,4800.0,4800.0,7.652500000000002,4.134,1027.388184,783.250793,1562.0000000000005,14.290000000000001,1.66,1.19,82.29900000000002,0.561,0.04,8.64,702.652344,-2.119057,0.0
2024-09-30 15:00:00,1.68,22.26,0.75,3.31,1.910513,0.547781,18.92,43.1725085555815,6401.388285809896,21.970000000000006,23.1,19.8,23.1,37.04,-1.0000000000000002,37.04,0.921375,43.20000000000001,108.16000000000001,87.696128,676.3000000000001,210.70000000000002,123.80000000000001,530.2000000000002,4600.0,4600.0,8.530435,4.132,957.429626,831.429993,1562.0000000000002,14.290000000000001,1.6600000000000001,1.19,82.29900000000002,0.561,0.04000000000000001,8.640000000000002,724.744446,-2.191859,0.0
2024-09-30 16:00:00,1.68,22.26,0.75,3.31,1.910513,0.547781,18.92,43.16946083452262,6400.4449240968825,21.970000000000006,22.600000000000005,18.4,22.900000000000002,35.41,-1.0,35.41,0.919215,42.10000000000001,104.62,84.825896,491.70000000000005,188.30000000000004,104.3,494.70000000000005,4300.0,4300.0,8.358139999999999,4.135,968.690063,788.110046,1561.0000000000002,14.290000000000001,1.6600000000000001,1.1900000000000002,82.29900000000002,0.561,0.04000000000000001,8.300000000000002,722.252014,-1.799674,0.61
2024-09-30 17:00:00,1.68,22.26,0.75,3.31,1.910513,0.547781,21.170000000000005,43.166412891947225,6399.501493817819,21.970000000000006,20.200000000000003,21.5,21.200000000000003,38.13,-1.0,38.13,0.91962,41.400000000000006,106.88000000000001,84.253504,453.20000000000005,172.90000000000003,100.90000000000002,486.6000000000001,4300.0,4300.0,8.197674000000001,4.443,987.999268,795.702698,1561.0,14.29,1.66,1.19,82.299,0.561,0.04000000000000001,8.300000000000002,694.552917,-2.198676,0.61
2024-09-30 19:00:00,1.68,22.26,0.75,3.31,1.910513,0.547781,21.17,43.1603163876862,6397.6144416263805,21.970000000000006,19.800000000000004,21.300000000000004,20.600000000000005,34.42,-1.0,34.42,0.837135,33.4,87.08,68.645164,320.3,131.8,84.20000000000002,424.0,3100.0,3100.0,9.836129000000001,3.626,922.642151,786.996887,1565.0,14.290000000000001,1.6600000000000001,1.1900000000000002,82.299,0.561,0.04000000000000001,8.060000000000002,702.366211,-1.151313,0.6100000000000001
