Repository: DvEz373/antam-project

# Optimization of Fuel and Reductant Usage in Nickel Calcination Process with Machine Learning

## 📌 Project Overview
This project focuses on optimizing fuel and reductant consumption in the **nickel calcination process** at PT ANTAM Tbk's **Nickel Mining Business Unit Kolaka**. By implementing **machine learning-based systems**, the project aims to enhance efficiency, reduce costs, and improve environmental sustainability in the **Rotary Kiln Electric Furnace (RKEF) process**.

## 📌 Methodology
The study follows a **CRISP-DM (Cross Industry Standard Process for Data Mining)** approach:
1. **Business Understanding**  
   - Understanding operational challenges and optimization opportunities.

File: new-data/filtered_intersection_df.csv (part 12 of 20)
time,ni_in,fe_in,sio2_in,cao_in,mgo_in,al2o3_in,fe_ni,s_m,bc,loi_in,mc_kilnfeed,fc_coal,gcv_coal,voltage_pry,voltage_sec,current_pry,current_sec1,current_sec2,current_sec3,load,power_factor,realisasi_beban,rpm,kg_tco,charge_kiln,tdo,pry_p,sec_p,pry_v,sec_v,total_coal,total_fuel,a_f_ratio,reductor_consume,t_tic162,t_tic163,metal_temp,ni_met,c_met,si_met,fe_met,s_met,ni_slag,fe_slag,t_kalsin,pic_161,loi_kalsin
2024-09-28 02:00:00,1.7,20.71,34.19,0.79,13.52,3.06,12.182353,2.528846,0.411942,,22.93,,,29.7,741.0,21.97,18.7,20.4,17.7,36.87,-1.0,36.87,0.781515,44.2,104.54,80.568978,385.3,147.2,92.1,452.1,4400.0,4400.0,7.420909,3.375,987.558777,805.179749,1564.0,13.6,1.64,0.91,83.401,0.449,0.05,9.49,698.26709,-2.199718,0.94
2024-09-28 03:00:00,1.7,20.71,34.19,0.79,13.52,3.06,12.182353,2.528846,0.411942,,22.93,,,29.7,750.6,21.97,21.2,20.6,20.9,38.76,-1.0,38.76,0.79056,42.5,90.12,69.455484,349.8,130.8,88.9,423.4,3700.0,3700.0,8.307568,3.361,973.149841,815.619141,1564.0,13.6,1.64,0.91,83.401,0.449,0.05,9.49,729.157837,-2.432491,0.94
2024-09-28 04:00:00,1.69,20.56,33.99,0.8,13.49,3.07,12.16568,2.519644,0.413693,,22.93,,,29.7,739.5,21.9,20.7,22.9,22.9,35.97,-1.0,35.97,0.80811,43.2,90.75,69.941025,345.6,133.6,88.4,453.2,3600.0,3600.0,9.026667,3.353,947.957275,799.705078,1558.0,14.03,1.68,1.06,82.719,0.511,0.05,9.89,745.027161,-2.678067,0.94
2024-09-28 05:00:00,1.69,20.56,33.99,0.8,13.49,3.07,12.16568,2.519644,0.413693,,23.75,,,29.7,741.6,21.97,21.7,20.6,20.7,35.95,-1.0,35.95,0.80325,42.0,88.02,67.11525,382.6,134.8,91.9,448.5,3700.0,3700.0,8.763243,3.377,927.153564,772.227844,1558.0,14.03,1.68,1.06,82.719,0.511,0.05,9.89,716.984436,-3.567701,0.94
2024-09-28 06:00:00,1.69,20.56,33.99,0.8,13.49,3.07,12.16568,2.519644,0.413693,,23.75,,,29.7,746.3,21.97,21.7,21.5,20.6,36.53,-1.0,36.53,0.802305,43.4,89.85,68.510625,397.4,152.4,94.1,458.3,3900.0,3900.0,8.498462,3.364,913.988647,744.976807,1558.0,14.03,1.68,1.06,82.719,0.511,0.05,9.89,714.305359,-3.438066,0.94
2024-09-28 07:00:00,1.69,20.56,33.99,0.8,13.49,3.07,12.16568,2.519644,0.413693,,23.75,,,29.7,752.1,21.97,22.4,22.0,19.0,38.31,-1.0,38.31,0.80352,44.5,89.87,68.525875,425.4,155.8,98.0,461.1,4000.0,4000.0,8.3865,3.373,918.249878,737.34436,1558.0,14.03,1.68,1.06,82.719,0.511,0.05,9.89,700.649841,-2.931592,0.94
2024-09-28 08:00:00,1.69,20.56,33.99,0.8,13.49,3.07,12.16568,2.519644,0.413693,,23.75,,,29.7,743.3,21.97,22.5,21.3,22.5,36.52,-1.0,36.52,0.810675,50.3,89.16,67.9845,421.9,156.9,97.8,452.8,4300.0,4300.0,7.682791,3.393,923.92334,716.728577,1549.0,14.03,1.68,1.06,82.719,0.511,0.05,9.47,688.274963,-3.318678,0.65
2024-09-28 09:00:00,1.69,20.56,33.99,0.8,13.49,3.07,12.16568,2.519644,0.413693,,25.35,,,29.7,747.6,21.97,22.1,21.4,20.1,36.54,-1.0,36.54,0.80136,48.5,88.07,65.744255,438.4,157.0,98.3,462.8,4300.0,4300.0,7.829302,1.936,945.513062,744.456909,1549.0,14.03,1.68,1.06,82.719,0.511,0.05,9.47,680.868042,-3.510961,0.65
2024-09-28 10:00:00,1.79,21.96,32.88,0.74,13.72,3.2,12.268156,2.396501,0.433351,,25.35,,,29.7,698.4,21.97,15.0,17.7,17.6,33.19,-1.0,33.19,0.7722,52.9,89.71,66.968515,434.1,150.6,98.3,459.0,4500.0,4500.0,7.430667,3.106,975.843933,754.104431,1549.0,14.03,1.68,1.06,82.719,0.511,0.05,9.47,675.843933,-2.711621,0.65
2024-09-28 11:00:00,1.79,21.96,32.88,0.74,13.72,3.2,12.268156,2.396501,0.433351,,25.0,,,29.7,668.7,21.97,21.8,22.6,22.8,36.31,-1.0,36.31,0.77166,50.3,89.86,67.395,398.5,150.6,94.0,454.3,4300.0,4300.0,7.650698,3.107,998.483521,817.090637,1552.0,14.03,1.68,1.06,82.719,0.511,0.05,9.59,683.145691,-2.608803,0.65
2024-09-28 12:00:00,1.79,21.96,32.88,0.74,13.72,3.2,12.268156,2.396501,0.433351,,25.0,,,29.7,748.2,21.97,22.8,21.8,20.8,34.5,-1.0,34.5,0.773145,48.3,90.03,67.5225,403.3,127.3,94.0,437.5,4000.0,4000.0,7.9725,3.103,985.10498,794.424561,1552.0,14.03,1.68,1.06,82.719,0.511,0.05,9.59,690.366516,-3.749635,0.65
2024-09-28 13:00:00,1.79,21.96,32.88,0.74,13.72,3.2,12.268156,2.396501,0.433351,,25.0,,,29.7,722.7,21.97,21.3,22.0,20.6,33.9,-1.0,33.9,0.87075,47.9,95.32,71.49,405.7,137.4,94.0,437.3,4000.0,4000.0,7.9695,3.151,983.111206,781.596008,1552.0,14.03,1.68,1.06,82.719,0.511,0.05,9.59,731.462402,-3.519601,0.65
2024-09-28 14:00:00,1.73,21.24,33.49,0.76,13.8,3.1,12.277457,2.426812,0.428273,,25.0,,,29.8,744.3,21.97,19.9,22.4,20.2,35.8,-1.0,35.8,0.864,41.2,100.93,75.6975,418.0,140.4,96.4,443.1,4000.0,4000.0,8.0925,3.126,966.002625,769.274414,1552.0,14.03,1.68,1.06,82.719,0.511,0.05,9.59,722.635376,-2.780688,0.65
2024-09-28 15:00:00,1.73,21.24,33.49,0.76,13.8,3.1,12.277457,2.426812,0.428273,,25.0,,,29.7,749.9,21.97,22.1,21.1,16.6,36.8,-1.0,36.8,0.871695,43.4,100.12,75.09,414.6,135.4,96.2,440.9,3800.0,3800.0,8.480526,3.042,904.932129,720.710205,1563.0,14.03,1.68,1.06,82.719,0.511,0.05,9.54,712.201477,-3.365743,0.65
2024-09-28 16:00:00,1.73,21.24,33.49,0.76,13.8,3.1,12.277457,2.426812,0.428273,,25.0,,,29.7,696.2,21.97,21.8,20.9,20.1,35.56,-1.0,35.56,0.86454,43.6,98.7,74.025,477.2,132.6,102.4,4438.0,4200.0,4200.0,64.862857,2.557,918.556213,739.361084,1563.0,14.03,1.68,1.06,82.719,0.511,0.05,9.54,691.222534,-4.108996,0.0
2024-09-28 17:00:00,1.73,21.24,33.49,0.76,13.8,3.1,12.277457,2.426812,0.428273,,24.26,,,29.7,727.2,21.97,21.8,21.1,20.1,34.66,-1.0,34.66,0.095985,54.6,65.88,49.897512,12.5,5.5,0.4,130.7,3500.0,3500.0,2.247429,0.0,799.548218,637.818481,1563.0,14.03,1.68,1.06,82.719,0.511,0.05,9.54,661.255676,-2.47219,0.0
2024-09-28 18:00:00,1.64,17.86,37.17,0.71,15.88,2.44,10.890244,2.34068,0.44087,,24.26,,,29.7,719.7,21.97,22.5,23.3,21.3,34.07,-1.0,34.07,0.52596,53.5,11.71,8.869154,44.5,81.3,30.6,349.3,1200.0,1200.0,18.995,2.883,735.880432,577.821838,1563.0,14.03,1.68,1.06,82.719,0.511,0.05,9.54,652.359863,-4.305912,0.0
2024-09-28 19:00:00,1.64,17.86,37.17,0.71,15.88,2.44,10.890244,2.34068,0.44087,,24.26,,,29.7,744.8,21.97,21.0,23.3,19.6,32.13,-1.0,32.13,0.60669,50.3,61.24,46.383176,376.1,115.1,92.5,417.9,3000.0,3000.0,10.208,3.084,842.547913,649.36853,1551.0,14.03,1.68,1.06,82.719,0.511,0.05,9.74,646.401367,-3.590067,0.0
2024-09-28 20:00:00,1.64,17.86,37.17,0.71,15.88,2.44,10.890244,2.34068,0.44087,,24.26,,,29.7,619.5,21.07,16.4,17.0,21.9,29.3,-1.0,29.3,0.70902,50.9,72.71,55.070554,450.1,127.2,101.7,445.1,3300.0,3300.0,9.941818,3.552,904.779724,700.460815,1551.0,14.03,1.68,1.06,82.719,0.511,0.05,9.74,642.714355,-3.414947,0.0
2024-09-28 21:00:00,1.64,17.86,37.17,0.71,15.88,2.44,10.890244,2.34068,0.44087,,21.26,,,29.7,623.7,21.07,22.4,21.8,21.7,31.73,-0.99,31.4127,0.847665,45.2,91.64,72.157336,460.1,142.2,100.7,437.3,3900.0,3900.0,8.276923,4.286,1012.614441,798.719666,1551.0,14.03,1.68,1.06,82.719,0.511,0.05,9.74,646.779663,-3.197451,0.0
2024-09-28 22:00:00,1.66,17.84,36.16,0.7,15.42,2.64,10.746988,2.345006,0.440265,,21.26,,,29.7,644.3,21.07,20.7,20.5,21.3,31.64,-1.0,31.64,0.840105,44.7,99.95,78.70063,465.7,127.8,101.8,438.1,4000.0,4000.0,8.0985,4.173,1026.546875,822.560364,1551.0,14.03,1.68,1.06,82.719,0.511,0.05,9.74,653.305847,-2.605871,0.0
2024-09-28 23:00:00,1.66,17.84,36.16,0.7,15.42,2.64,10.746988,2.345006,0.440265,,21.26,,,29.7,624.9,21.07,19.8,20.6,19.5,29.95,-0.99,29.6505,0.925155,37.6,101.6,79.99984,369.6,114.4,91.5,397.5,3800.0,3800.0,7.721053,4.746,1011.021179,803.116882,1551.0,14.03,1.68,1.06,82.719,0.511,0.05,9.74,662.770508,-1.990717,0.0
2024-09-29 00:00:00,1.66,17.84,36.16,0.7,15.42,2.64,10.746988,2.345006,0.440265,,21.26,,,29.7,629.0,21.07,19.2,20.7,19.7,29.75,-0.99,29.4525,0.92826,41.5,110.25,86.81085,393.5,128.6,94.2,414.9,3900.0,3900.0,7.832308,4.746,989.682983,755.49231,1560.0,14.03,1.68,1.06,82.719,0.511,0.05,9.25,672.147827,-2.020576,0.0
2024-09-29 01:00:00,1.66,17.84,36.16,0.7,15.42,2.64,10.746988,2.345006,0.440265,,19.9,,,29.7,747.2,21.97,21.6,21.8,22.8,32.19,-0.99,31.8681,0.9693,42.4,112.56,90.16056,406.5,154.6,96.5,453.7,4100.0,4100.0,8.051707,4.741,1005.154114,800.77771,1560.0,14.03,1.68,1.06,82.719,0.511,0.05,9.25,665.706055,-3.080755,0.0
2024-09-29 02:00:00,1.64,15.9,39.74,0.98,17.98,1.95,9.695122,2.210234,0.470055,,19.9,,,29.6,739.1,21.97,22.1,22.5,24.0,34.6,-1.0,34.6,0.972135,45.1,110.12,88.20612,431.1,170.6,99.6,479.5,4200.0,4200.0,8.272857,3.632,988.219543,750.314819,1560.0,14.35,1.47,0.97,82.589,0.621,0.05,9.25,648.103516,-2.494748,0.0
2024-09-29 03:00:00,1.64,15.9,39.74,0.98,17.98,1.95,9.695122,2.210234,0.470055,,19.9,,,29.7,738.8,21.97,21.9,22.4,21.3,34.48,-1.0,34.48,0.967815,46.3,110.46,88.47846,470.9,187.0,104.1,496.6,4600.0,4600.0,7.835217,3.645,958.63855,789.368042,1560.0,14.45,1.55,0.96,82.528,0.512,0.05,9.25,645.644958,-2.796834,0.0
2024-09-29 04:00:00,1.64,15.9,39.74,0.98,17.98,1.95,9.695122,2.210234,0.470055,,19.9,,,29.7,692.4,21.97,22.4,22.3,21.6,37.3,-0.99,36.927,0.96444,47.9,110.33,88.37433,505.4,183.1,108.1,500.5,4700.0,4700.0,7.769362,3.632,960.459656,786.322876,1553.0,14.45,1.55,0.96,82.528,0.512,0.05,8.92,676.317871,-2.674779,0.0
2024-09-29 05:00:00,1.64,15.9,39.74,0.98,17.98,1.95,9.695122,2.210234,0.470055,,23.14,,,29.7,713.4,21.97,20.1,20.4,17.6,36.14,-1.0,36.14,0.955665,43.5,110.15,84.66129,501.2,185.8,107.6,503.8,4800.0,4800.0,7.6425,3.645,964.661743,789.680542,1553.0,14.45,1.55,0.96,82.528,0.512,0.05,8.92,678.403503,-3.017257,0.0
2024-09-29 06:00:00,1.48,16.63,38.66,0.77,15.78,2.75,11.236486,2.449937,0.4224,,23.14,,,29.6,747.3,21.97,21.5,23.0,20.9,36.07,-1.0,36.07,0.963765,43.7,109.63,84.261618,516.5,197.0,107.5,508.0,4800.0,4800.0,7.69375,3.627,980.156494,796.297119,1553.0,14.45,1.55,0.96,82.528,0.512,0.05,8.92,672.337341,-3.595952,0.0
2024-09-29 07:00:00,1.48,16.63,38.66,0.77,15.78,2.75,11.236486,2.449937,0.4224,,23.14,,,29.7,743.3,21.97,21.7,23.2,22.4,38.36,-1.0,38.36,0.9558,43.8,109.42,84.100212,528.7,196.6,110.0,514.8,4800.0,4800.0,7.81,3.645,983.186462,798.659546,1553.0,14.41,1.56,0.95,82.562,0.518,0.05,8.92,671.958313,-3.614372,0.0
2024-09-29 08:00:00,1.48,16.63,38.66,0.77,15.78,2.75,11.236486,2.449937,0.4224,,23.14,,,30.4,746.0,21.97,20.2,19.3,10.0,31.71,-1.0,31.71,0.960795,45.6,109.85,84.43071,453.6,158.5,102.4,458.7,4800.0,4800.0,7.01375,3.64,957.102539,755.517456,1562.0,14.48,1.5,0.88,82.566,0.574,0.05,8.69,686.659546,-2.056126,0.0
2024-09-29 09:00:00,1.48,16.63,38.66,0.77,15.78,2.75,11.236486,2.449937,0.4224,,24.13,,,29.7,713.7,21.97,20.7,22.2,22.7,37.58,-1.0,37.58,0.95958,45.7,109.74,83.259738,457.7,181.8,102.1,466.6,4500.0,4500.0,7.582667,3.384,960.723816,737.917297,1562.0,14.48,1.5,0.88,82.566,0.574,0.05,8.69,691.793274,-3.240249,0.0
2024-09-29 10:00:00,1.5,15.8,24.49,0.39,10.36,1.33,10.533333,2.3639,0.434405,,24.13,,,29.7,713.7,21.97,21.5,22.6,24.0,35.0,-1.0,35.0,0.961335,46.9,106.46,80.771202,513.2,158.9,106.9,478.0,4600.0,4600.0,7.62913,3.38,961.526428,732.154968,1562.0,14.48,1.5,0.88,82.566,0.574,0.05,8.69,669.87384,-4.059525,0.0
2024-09-29 11:00:00,1.5,15.8,24.49,0.39,10.36,1.33,10.533333,2.3639,0.434405,,24.13,,,29.7,715.8,21.97,22.0,22.6,20.7,34.44,-1.0,34.44,0.96147,47.8,108.97,82.675539,677.7,174.6,118.7,485.3,4700.0,4700.0,7.710638,3.383,957.2948,756.810669,1562.0,14.48,1.5,0.88,82.566,0.574,0.05,8.69,646.68512,-3.695291,0.0
2024-09-29 12:00:00,1.5,15.8,24.49,0.39,10.36,1.33,10.533333,2.3639,0.434405,,24.13,,,29.7,711.8,21.97,21.8,24.4,25.2,36.57,-1.0,36.57,0.958635,49.2,109.07,82.751409,681.2,183.9,122.5,496.4,4800.0,4800.0,7.73625,3.373,989.122253,768.530457,1557.0,14.48,1.5,0.88,82.566,0.574,0.06,9.16,643.376038,-4.180001,0.29
2024-09-29 13:00:00,1.5,15.8,24.49,0.39,10.36,1.33,10.533333,2.3639,0.434405,,23.6,,,29.7,718.8,21.97,23.1,22.2,20.8,35.34,-1.0,35.34,0.95796,49.2,109.14,83.38296,695.5,173.7,125.3,486.9,4900.0,4900.0,7.496327,3.379,999.471863,778.36615,1557.0,14.48,1.5,0.88,82.566,0.574,0.06,9.16,632.415527,-4.284069,0.29
2024-09-29 14:00:00,1.51,15.96,24.68,0.37,10.09,1.42,10.569536,2.445986,0.419542,,23.6,,,29.7,712.4,21.97,21.0,22.1,21.8,37.44,-1.0,37.44,0.958365,49.2,106.85,81.6334,695.8,172.5,125.7,486.5,4900.0,4900.0,7.496327,1.541,1015.073853,780.933289,1557.0,14.48,1.5,0.88,82.566,0.574,0.06,9.16,655.860596,-3.577393,0.29
2024-09-29 15:00:00,1.51,15.96,24.68,0.37,10.09,1.42,10.569536,2.445986,0.419542,,23.6,,,29.7,716.6,21.97,22.3,22.6,22.6,34.91,-1.0,34.91,0.96336,48.3,102.87,78.59268,688.5,174.6,125.5,486.4,4800.0,4800.0,7.64875,3.382,1013.024475,774.179443,1557.0,14.48,1.5,0.88,82.566,0.574,0.06,9.16,662.675842,-4.310952,0.29
2024-09-29 16:00:00,1.51,15.96,24.68,0.37,10.09,1.42,10.569536,2.445986,0.419542,,23.6,,,29.7,721.1,21.97,22.4,22.9,17.0,35.17,-1.0,35.17,0.956205,44.1,109.18,83.41352,692.6,173.2,125.6,488.3,4600.0,4600.0,8.007391,3.208,983.972412,772.272888,1560.0,14.48,1.5,0.88,82.566,0.574,0.06,9.71,684.854736,-3.552806,0.0
2024-09-29 17:00:00,1.51,15.96,24.68,0.37,10.09,1.42,10.569536,2.445986,0.419542,,23.44,,,29.7,744.0,21.97,22.2,21.9,22.0,36.68,-1.0,36.68,0.95661,44.8,106.24,81.337344,695.9,181.7,125.8,496.4,4300.0,4300.0,8.68186,3.359,977.416016,767.434387,1560.0,14.48,1.5,0.88,82.566,0.574,0.06,9.71,677.455383,-4.09086,0.0
2024-09-29 18:00:00,1.51,15.96,24.68,0.37,10.09,1.42,10.569536,2.445986,0.419542,,23.44,,,30.0,757.2,21.97,21.7,21.1,11.8,35.39,-1.0,35.39,0.953505,44.9,108.34,82.945104,695.8,178.3,125.8,492.8,4400.0,4400.0,8.435455,3.345,977.271729,775.42865,1560.0,14.48,1.5,0.88,82.566,0.574,0.06,9.71,672.147827,-3.742905,0.0
2024-09-29 19:00:00,1.51,15.96,24.68,0.37,10.09,1.42,10.569536,2.445986,0.419542,,23.44,,,29.7,737.3,21.97,20.7,21.5,21.4,37.9,-1.0,37.9,0.958635,44.6,109.06,83.496336,689.5,167.6,125.5,486.7,4500.0,4500.0,8.162667,3.351,968.293396,776.012329,1560.0,14.48,1.5,0.88,82.566,0.574,0.06,9.71,674.422241,-3.377286,0.0
2024-09-29 20:00:00,1.51,15.96,24.68,0.37,10.09,1.42,10.569536,2.445986,0.419542,,23.44,,,29.7,740.9,21.97,17.4,22.0,21.1,34.9,-1.0,34.9,0.961065,45.6,109.21,83.611176,691.2,185.8,125.5,500.7,4500.0,4500.0,8.349333,3.404,977.388306,760.279907,1560.0,14.48,1.5,0.88,82.566,0.574,0.06,9.71,666.0849,-4.237458,0.0
2024-09-29 21:00:00,1.51,15.96,24.68,0.37,10.09,1.42,10.569536,2.445986,0.419542,,23.91,,,29.7,744.8,21.97,22.5,21.7,21.4,37.6,-1.0,37.6,0.96282,46.5,110.31,83.934879,639.6,193.2,121.0,507.9,4600.0,4600.0,8.203043,3.392,993.590759,762.22406,1560.0,14.48,1.5,0.88,82.566,0.574,0.06,9.71,653.684326,-3.913023,0.0
2024-09-29 22:00:00,1.51,15.96,24.68,0.37,10.09,1.42,10.569536,2.445986,0.419542,,23.91,,,29.7,739.4,21.97,21.3,19.7,21.5,35.97,-1.0,35.97,0.959985,46.5,110.18,83.835962,625.6,190.4,120.1,509.3,4600.0,4600.0,8.209565,3.396,1006.957092,766.78302,1560.0,14.48,1.5,0.88,82.566,0.574,0.06,9.71,656.996216,-3.709367,0.0
2024-09-29 23:00:00,1.51,15.96,24.68,0.37,10.09,1.42,10.569536,2.445986,0.419542,,23.91,,,29.7,743.3,21.97,22.2,23.9,21.5,35.5,-1.0,35.5,0.955935,46.4,109.11,83.021799,642.3,181.0,120.3,508.0,4600.0,4600.0,8.195217,3.385,994.232178,786.005981,1560.0,14.48,1.5,0.88,82.566,0.574,0.06,9.71,661.918396,-3.2185,0.0
2024-09-30 00:00:00,1.51,15.96,24.68,0.37,10.09,1.42,10.569536,2.445986,0.419542,,23.91,,,29.7,737.3,21.97,20.5,21.0,21.0,36.77,-1.0,36.77,0.9612,46.8,109.66,83.440294,592.4,186.8,116.1,508.0,4800.0,4800.0,7.80125,3.356,1012.961731,770.59552,1560.0,14.48,1.5,0.88,82.566,0.574,0.06,9.71,649.994995,-3.975567,0.0
2024-09-30 01:00:00,1.51,15.96,24.68,0.37,10.09,1.42,10.569536,2.445986,0.419542,,24.37,,,29.7,716.6,21.97,21.6,24.8,22.4,33.09,-1.0,33.09,0.922995,46.3,107.13,81.022419,577.6,199.7,115.9,510.9,4800.0,4800.0,7.835,4.169,1030.258423,799.589355,1560.0,14.48,1.5,0.88,82.566,0.574,0.06,9.71,656.239075,-3.572107,0.0
2024-09-30 02:00:00,1.62,17.25,24.65,0.38,11.11,1.35,10.648148,2.218722,0.461721,,24.37,,,29.7,767.1,21.97,21.8,21.9,20.1,36.5,-1.0,36.5,0.916515,42.2,109.28,82.648464,436.7,126.0,100.1,430.4,4700.0,4700.0,6.77234,4.158,1021.041992,793.463257,1560.0,14.48,1.5,0.88,82.566,0.574,0.06,9.71,696.076294,-3.76287,0.0
2024-09-30 03:00:00,1.62,17.25,24.65,0.38,11.11,1.35,10.648148,2.218722,0.461721,,24.37,,,29.7,761.6,21.97,20.4,23.5,21.3,35.89,-1.0,35.89,0.91557,43.2,108.78,82.270314,470.0,153.1,103.7,456.7,4500.0,4500.0,7.472,4.178,984.506958,765.78894,1563.0,14.48,1.5,0.88,82.566,0.574,0.05,9.54,700.07782,-4.599534,0.0
2024-09-30 04:00:00,1.62,17.25,24.65,0.38,11.11,1.35,10.648148,2.218722,0.461721,,24.37,,,29.7,744.9,21.97,21.7,20.5,21.1,37.1,-1.0,37.1,0.915435,44.4,109.63,82.913169,467.4,152.7,103.7,461.6,4600.0,4600.0,7.373478,4.162,993.332825,735.179504,1563.0,14.48,1.5,0.88,82.566,0.574,0.05,9.54,674.422241,-3.621148,0.0
2024-09-30 05:00:00,1.62,17.25,24.65,0.38,11.11,1.35,10.648148,2.218722,0.461721,,25.89,,,29.7,743.1,21.97,23.6,21.1,21.7,34.47,-1.0,34.47,0.916785,45.1,109.14,80.883654,480.0,152.2,103.8,453.7,4700.0,4700.0,7.117021,4.165,991.518982,736.422729,1563.0,14.48,1.5,0.88,82.566,0.574,0.05,9.54,646.590515,-3.225877,0.0
2024-09-30 06:00:00,1.52,15.37,24.43,0.36,10.77,1.25,10.111842,2.268338,0.451377,,25.89,,,29.8,743.6,21.97,19.9,14.4,20.9,36.72,-1.0,36.72,0.91854,44.7,109.36,81.046696,591.9,189.8,116.4,502.2,4700.0,4700.0,7.897021,4.172,993.650513,744.530823,1563.0,14.48,1.5,0.88,82.566,0.574,0.05,9.54,647.157837,-2.265509,0.0
2024-09-30 07:00:00,1.52,15.37,24.43,0.36,10.77,1.25,10.111842,2.268338,0.451377,,25.89,,,29.7,726.0,21.97,19.1,21.5,21.9,35.76,-0.99,35.4024,0.92286,43.7,108.23,80.209253,517.1,169.9,108.3,479.2,4700.0,4700.0,7.5,4.159,993.967041,756.783508,1559.0,14.48,1.5,0.88,82.566,0.574,0.04,7.26,650.5625,-3.910158,0.0
2024-09-30 08:00:00,1.52,15.37,24.43,0.36,10.77,1.25,10.111842,2.268338,0.451377,,25.89,,,29.7,725.1,21.97,22.6,22.2,21.7,38.29,-0.99,37.9071,0.918945,44.5,108.4,80.33524,534.8,168.7,109.6,481.2,4700.0,4700.0,7.542128,4.131,989.510071,742.454346,1559.0,14.48,1.5,0.88,82.566,0.574,0.04,7.26,642.430786,-2.982371,0.95
2024-09-30 09:00:00,1.52,15.37,24.43,0.36,10.77,1.25,10.111842,2.268338,0.451377,,24.6,,,29.7,741.2,21.97,22.4,19.7,21.9,34.89,-1.0,34.89,0.92178,47.3,110.46,83.28684,631.2,170.2,119.9,490.5,4700.0,4700.0,7.79234,4.137,970.400574,739.622131,1559.0,14.48,1.5,0.88,82.566,0.574,0.04,7.26,635.9104,-4.233825,0.95
2024-09-30 10:00:00,1.71,19.62,35.45,0.73,14.83,2.82,11.473684,2.390425,0.433045,,24.6,,,29.7,720.6,21.97,21.7,20.8,20.7,34.07,-1.0,34.07,0.921645,47.1,107.65,81.1681,679.3,178.0,125.3,491.0,4700.0,4700.0,7.86766,4.137,965.788147,759.317383,1559.0,14.48,1.5,0.88,82.566,0.574,0.04,7.26,640.729431,-3.65746,0.95
2024-09-30 11:00:00,1.71,19.62,35.45,0.73,14.83,2.82,11.473684,2.390425,0.433045,,18.92,,,29.7,713.0,21.97,20.8,22.6,23.0,37.48,-1.0,37.48,0.92151,47.4,107.1,86.83668,728.0,179.2,129.1,495.5,4800.0,4800.0,7.8075,4.13,993.276733,760.302246,1565.0,14.48,1.5,0.88,82.566,0.574,0.06,9.08,636.666199,-5.023197,0.95
2024-09-30 12:00:00,1.71,19.62,35.45,0.73,14.83,2.82,11.473684,2.390425,0.433045,,18.92,,,29.7,720.8,21.97,20.7,19.7,20.9,36.39,-1.0,36.39,0.917325,47.9,108.09,87.639372,743.2,180.7,130.7,495.5,4800.0,4800.0,7.8275,4.059,989.119629,743.790466,1565.0,14.48,1.5,0.88,82.566,0.574,0.06,9.08,634.965759,-3.968349,0.95
2024-09-30 13:00:00,1.71,19.62,35.45,0.73,14.83,2.82,11.473684,2.390425,0.433045,,18.92,,,29.8,717.5,21.97,23.6,21.3,21.3,35.59,-1.0,35.59,0.9153,48.1,106.54,86.382632,746.2,179.9,130.6,495.3,4900.0,4900.0,7.664082,4.117,1018.027466,755.695557,1565.0,14.48,1.5,0.88,82.566,0.574,0.06,9.08,634.021118,-4.015342,0.95
2024-09-30 14:00:00,1.68,22.26,21.99,0.75,11.51,3.31,13.25,1.910513,0.547781,,18.92,,,29.7,721.4,21.97,21.4,19.1,21.7,35.79,-1.0,35.79,0.91098,46.4,109.7,88.94476,743.5,167.6,131.1,481.1,4800.0,4800.0,7.6525,4.134,1027.388184,783.250793,1565.0,14.48,1.5,0.88,82.566,0.574,0.06,9.08,646.495972,-3.731168,0.95
2024-09-30 15:00:00,1.68,22.26,21.99,0.75,11.51,3.31,13.25,1.910513,0.547781,,18.92,,,29.7,738.9,21.97,23.1,19.8,23.1,37.04,-1.0,37.04,0.921375,43.2,108.16,87.696128,676.3,210.7,123.8,530.2,4600.0,4600.0,8.530435,4.132,957.429626,831.429993,1565.0,14.44,1.48,0.92,82.639,0.521,0.06,9.08,654.819763,-3.95655,0.95
2024-09-30 16:00:00,1.68,22.26,21.99,0.75,11.51,3.31,13.25,1.910513,0.547781,,18.92,,,29.7,719.3,21.97,22.6,18.4,22.9,35.41,-1.0,35.41,0.919215,42.1,104.62,84.825896,491.7,188.3,104.3,494.7,4300.0,4300.0,8.35814,4.135,968.690063,788.110046,1566.0,14.44,1.48,0.92,82.639,0.521,0.06,9.02,667.600342,-1.576595,0.0
2024-09-30 17:00:00,1.68,22.26,21.99,0.75,11.51,3.31,13.25,1.910513,0.547781,,21.17,,,29.7,719.7,21.97,20.2,21.5,21.2,38.13,-1.0,38.13,0.91962,41.4,106.88,84.253504,453.2,172.9,100.9,486.6,4300.0,4300.0,8.197674,4.443,987.999268,795.702698,1566.0,14.44,1.48,0.92,82.639,0.521,0.06,9.02,690.937134,-2.2845,0.0
2024-09-30 18:00:00,1.68,22.26,21.99,0.75,11.51,3.31,13.25,1.910513,0.547781,,21.17,,,29.7,716.0,21.97,20.5,23.0,20.0,35.51,-1.0,35.51,0.590355,40.2,46.89,36.963387,160.4,54.8,59.5,292.0,2700.0,2700.0,7.811111,2.948,884.350159,720.523621,1566.0,14.44,1.48,0.92,82.639,0.521,0.06,9.02,628.543884,-2.4707,0.0
2024-09-30 19:00:00,1.68,22.26,21.99,0.75,11.51,3.31,13.25,1.910513,0.547781,,21.17,,,29.7,717.0,21.97,19.8,21.3,20.6,34.42,-1.0,34.42,0.837135,33.4,87.08,68.645164,320.3,131.8,84.2,424.0,3100.0,3100.0,9.836129,3.626,922.642151,786.996887,1563.0,14.44,1.48,0.92,82.639,0.521,0.05,9.03,679.541199,-2.862085,0.0
2024-09-30 20:00:00,1.68,22.26,21.99,0.75,11.51,3.31,13.25,1.910513,0.547781,,21.17,,,29.7,710.3,21.97,22.0,22.1,22.1,36.6,-1.0,36.6,0.93339,38.6,105.94,83.512502,367.3,143.4,90.3,443.2,3400.0,3400.0,9.414706,4.487,917.546082,758.457703,1563.0,14.44,1.48,0.92,82.639,0.521,0.05,9.03,666.463745,-3.247939,0.0
2024-09-30 21:00:00,1.68,22.26,21.99,0.75,11.51,3.31,13.25,1.910513,0.547781,,22.97,,,29.7,721.4,21.97,22.2,20.6,19.8,36.7,-1.0,36.7,0.927585,41.8,110.14,84.840842,429.1,163.6,98.0,471.7,3600.0,3600.0,9.495,4.491,940.793579,747.269226,1563.0,14.44,1.48,0.92,82.639,0.521,0.05,9.03,636.28833,-3.659194,0.0
2024-09-30 22:00:00,1.68,22.26,21.99,0.75,11.51,3.31,13.25,1.910513,0.547781,,22.97,,,29.7,717.0,21.97,20.1,225.0,19.0,36.39,-1.0,36.39,0.931635,42.6,109.63,84.447989,464.1,191.6,102.4,509.2,4200.0,4200.0,8.737143,5.521,950.30835,763.786194,1563.0,14.44,1.48,0.92,82.639,0.521,0.05,9.03,632.509949,-3.949678,0.0
2024-09-30 23:00:00,1.68,22.26,21.99,0.75,11.51,3.31,13.25,1.910513,0.547781,,22.97,,,29.7,716.4,21.97,22.3,22.9,20.3,35.79,-1.0,35.79,0.927045,44.2,109.48,84.332444,492.6,200.7,105.5,517.2,4400.0,4400.0,8.491364,4.372,998.395203,772.094727,1563.0,14.44,1.48,0.92,82.639,0.521,0.05,9.03,622.69165,-3.896041,0.0
2024-10-01 00:00:00,1.68,22.26,21.99,0.75,11.51,3.31,13.25,1.910513,0.547781,,22.97,,,29.7,716.6,21.97,20.3,22.1,21.7,35.63,-1.0,35.63,0.927855,44.2,107.01,82.429803,521.6,211.6,108.1,523.3,4500.0,4500.0,8.418667,4.495,1004.768799,750.09259,1564.0,14.29,1.66,1.19,82.299,0.561,0.05,8.74,618.162903,-3.65104,0.0
2024-10-01 01:00:00,1.68,22.26,21.99,0.75,11.51,3.31,13.25,1.910513,0.547781,,21.86,,,29.7,719.7,21.97,23.3,22.5,21.8,37.19,-1.0,37.19,0.83511,49.2,102.48,80.077872,496.6,171.4,106.4,479.6,4700.0,4700.0,7.480851,4.509,1043.514526,795.512573,1564.0,14.29,1.66,1.19,82.299,0.561,0.05,8.74,624.390442,-2.589649,0.0
2024-10-01 02:00:00,1.74,17.89,38.44,0.57,15.54,2.75,10.281609,2.473616,0.414858,,21.86,,,29.7,754.7,21.97,19.5,20.2,21.4,36.21,-1.0,36.21,0.91287,45.9,109.02,85.188228,448.0,150.0,100.2,452.1,4700.0,4700.0,7.050638,4.601,978.801086,793.313538,1564.0,14.29,1.66,1.19,82.299,0.561,0.05,8.74,645.739502,-3.37254,0.0
2024-10-01 03:00:00,1.74,17.89,38.44,0.57,15.54,2.75,10.281609,2.473616,0.414858,,21.34,,,29.7,703.2,21.97,15.8,17.5,18.7,37.65,-1.0,37.65,0.918405,45.6,110.44,86.872104,413.0,130.4,96.5,435.1,4500.0,4500.0,7.088,4.606,975.634705,770.572205,1562.0,14.29,1.66,1.19,82.299,0.561,0.04,8.64,670.347595,-2.560813,0.0
2024-10-01 04:00:00,1.74,17.89,38.44,0.57,15.54,2.75,10.281609,2.473616,0.414858,,21.34,,,29.7,690.9,21.97,19.9,19.6,19.7,33.69,-1.0,33.69,0.92043,46.0,107.0,84.1662,407.0,143.9,95.9,434.2,4500.0,4500.0,7.068,4.604,945.688293,751.759949,1562.0,14.29,1.66,1.19,82.299,0.561,0.04,8.64,674.516968,-2.315569,0.0
2024-10-01 05:00:00,1.74,17.89,38.44,0.57,15.54,2.75,10.281609,2.473616,0.414858,,21.34,,,29.6,697.4,21.97,22.7,22.5,21.6,35.95,-1.0,35.95,0.917595,44.3,110.43,86.864238,401.8,129.7,94.5,428.5,4400.0,4400.0,7.131818,4.604,941.725769,753.683167,1562.0,14.29,1.66,1.19,82.299,0.561,0.04,8.64,669.400146,-2.139561,0.0
2024-10-01 06:00:00,1.7,17.35,36.97,0.58,16.8,2.51,10.205882,2.200595,0.465629,,21.34,,,29.8,717.9,21.97,19.7,17.3,20.0,32.68,-1.0,32.68,0.91935,44.3,110.05,86.56533,403.9,132.1,94.5,432.6,4400.0,4400.0,7.187727,4.605,901.712891,761.3974,1562.0,14.29,1.66,1.19,82.299,0.561,0.04,8.64,702.652344,-2.119057,0.0
2024-10-01 07:00:00,1.7,17.35,36.97,0.58,16.8,2.51,10.205882,2.200595,0.465629,,21.34,,,29.7,715.7,21.97,20.2,23.7,20.9,37.05,-1.0,37.05,0.915975,41.9,106.26,83.584116,388.8,142.2,93.6,431.1,4300.0,4300.0,7.321395,4.588,924.291626,792.624451,1562.0,14.29,1.66,1.19,82.299,0.561,0.04,8.64,724.744446,-2.191859,0.0
2024-10-01 08:00:00,1.7,17.35,36.97,0.58,16.8,2.51,10.205882,2.200595,0.465629,,21.34,,,29.8,744.6,21.97,21.9,22.1,21.0,38.56,-1.0,38.56,0.96147,36.6,109.18,85.880988,369.9,121.8,91.3,435.4,4000.0,4000.0,7.9005,4.613,916.662537,800.462463,1561.0,14.29,1.66,1.19,82.299,0.561,0.04,8.3,722.252014,-1.799674,0.61
2024-10-01 09:00:00,1.7,17.35,36.97,0.58,16.8,2.51,10.205882,2.200595,0.465629,,23.72,,,29.7,744.45,21.97,20.1,20.9,16.2,36.87,-1.0,36.87,0.96039,37.2,110.12,83.999536,384.3,139.9,92.2,433.4,4100.0,4100.0,7.691707,5.566,914.211426,778.906311,1561.0,14.29,1.66,1.19,82.299,0.561,0.04,8.3,694.552917,-2.198676,0.61
2024-10-01 10:00:00,1.72,18.21,38.67,0.73,16.21,2.9,10.587209,2.385564,0.432672,,23.72,,,29.7,746.1,21.97,20.8,23.1,22.2,37.17,-0.99,36.7983,0.40986,51.5,67.88,51.778864,30.4,30.9,19.9,212.3,3500.0,3500.0,3.980571,0.0,889.581177,764.169434,1561.0,14.29,1.66,1.19,82.299,0.561,0.04,8.3,675.654358,-2.583432,0.61
2024-10-01 11:00:00,1.72,18.21,38.67,0.73,16.21,2.9,10.587209,2.385564,0.432672,,23.72,,,29.6,693.6,21.97,19.7,19.7,20.7,35.89,-1.0,35.89,0.71766,73.0,34.24,26.118272,214.8,55.5,66.8,288.3,2500.0,2500.0,8.5224,3.132,906.969421,788.257385,1565.0,14.29,1.66,1.19,82.299,0.561,0.04,8.06,702.366211,-1.151313,0.61
2024-10-01 12:00:00,1.72,18.21,38.67,0.73,16.21,2.9,10.587209,2.385564,0.432672,,23.72,,,29.6,724.5,21.97,21.9,18.4,23.5,33.35,-1.0,33.35,0.859815,34.8,91.76,69.994528,257.3,97.0,74.0,357.3,3200.0,3200.0,8.086875,3.964,907.677917,798.030334,1565.0,14.29,1.66,1.19,82.299,0.561,0.04,8.06,735.979065,-3.361788,0.61
2024-10-01 13:00:00,1.72,18.21,38.67,0.73,16.21,2.9,10.587209,2.385564,0.432672,,25.05,,,29.7,688.7,21.97,21.2,21.7,22.2,34.66,-1.0,34.66,1.009935,32.3,108.32,81.18584,299.7,104.0,80.7,379.7,3500.0,3500.0,7.892571,4.366,897.87323,782.911926,1565.0,14.29,1.66,1.19,82.299,0.561,0.04,8.06,713.348877,-2.43199,0.61
2024-10-01 14:00:00,1.7,17.24,40.0,0.84,17.26,2.55,10.141176,2.317497,0.4465,,25.05,,,29.7,720.9,21.97,22.0,22.7,22.0,35.79,-1.0,35.79,1.00818,42.2,113.5,85.06825,398.5,147.8,94.1,453.3,4800.0,4800.0,6.8425,4.349,935.467896,769.298523,1565.0,14.29,1.66,1.19,82.299,0.561,0.04,8.06,701.221802,-3.129775,0.61
2024-10-01 15:00:00,1.7,17.24,40.0,0.84,17.26,2.55,10.141176,2.317497,0.4465,,25.05,,,29.7,680.3,21.97,23.2,20.3,21.9,33.33,-0.99,32.9967,1.00764,41.6,112.9,84.61855,392.7,149.3,93.9,451.3,4700.0,4700.0,6.96,4.329,933.476563,776.257446,1557.0,14.35,1.6,1.06,82.493,0.497,0.05,8.18,706.087524,-3.403699,0.61
2024-10-01 16:00:00,1.7,17.24,40.0,0.84,17.26,2.55,10.141176,2.317497,0.4465,,25.05,,,30.0,745.7,21.97,14.1,23.9,21.1,35.23,-1.0,35.23,1.00818,43.4,112.28,84.15386,392.0,149.9,93.4,452.6,4500.0,4500.0,7.28,3.857,934.600464,787.639282,1557.0,14.35,1.6,1.06,82.493,0.497,0.05,8.18,704.942139,-2.530472,0.0
2024-10-01 17:00:00,1.7,17.24,40.0,0.84,17.26,2.55,10.141176,2.317497,0.4465,,26.18,,,29.7,741.6,21.97,22.6,20.8,23.3,35.6,-1.0,35.6,1.009665,39.1,107.02,79.002164,339.6,154.2,87.0,450.0,4000.0,4000.0,8.055,2.37,900.490601,789.112,1557.0,14.35,1.6,1.06,82.493,0.497,0.05,8.18,717.271545,-1.785953,0.0
2024-10-01 18:00:00,1.6,18.92,37.09,0.89,14.48,3.1,11.825,2.561464,0.407542,,26.18,,,29.7,764.3,21.97,17.6,19.5,22.2,37.8,-1.0,37.8,1.010475,34.6,108.85,80.35307,294.2,144.6,81.0,441.0,3900.0,3900.0,8.030769,2.35,880.614197,817.837708,1557.0,14.35,1.6,1.06,82.493,0.497,0.05,8.18,817.038086,-2.148055,0.0
2024-10-01 19:00:00,1.6,18.92,37.09,0.89,14.48,3.1,11.825,2.561464,0.407542,,24.33,,,29.7,739.1,21.97,23.8,21.2,24.9,37.0,-1.0,37.0,1.009935,29.1,111.38,84.281246,233.2,132.2,71.1,413.3,2900.0,2900.0,10.022069,2.36,853.771606,763.251038,1562.0,14.35,1.6,1.06,82.493,0.497,0.05,8.35,769.671021,-3.216906,0.0
2024-10-01 20:00:00,1.6,18.92,37.09,0.89,14.48,3.1,11.825,2.561464,0.407542,,24.33,,,29.7,718.7,21.97,22.3,19.2,23.3,35.04,-1.0,35.04,1.01007,37.1,111.19,84.137473,367.6,117.2,91.0,430.4,3100.0,3100.0,10.091613,2.352,868.923157,763.503235,1562.0,14.28,1.44,1.07,82.657,0.553,0.05,8.35,692.744629,-3.11727,0.0
2024-10-01 21:00:00,1.6,18.92,37.09,0.89,14.48,3.1,11.825,2.561464,0.407542,,24.33,,,29.7,745.7,21.97,23.2,22.7,21.6,35.6,-0.99,35.244,1.011555,38.9,111.88,84.659596,381.9,139.7,96.2,434.6,3800.0,3800.0,8.381053,2.362,913.108337,816.010071,1562.0,14.28,1.44,1.07,82.657,0.553,0.05,8.35,657.374756,-3.424387,0.0
2024-10-01 22:00:00,1.69,18.55,38.52,0.82,15.23,3.0,10.976331,2.529219,0.410584,,24.33,,,29.7,745.7,21.97,21.4,14.8,22.2,35.34,-1.0,35.34,1.00791,37.3,111.63,84.470421,294.5,141.8,80.6,433.3,3800.0,3800.0,8.114211,2.354,916.159729,808.975464,1562.0,14.28,1.44,1.07,82.657,0.553,0.05,8.35,675.654358,-2.403381,0.0
2024-10-01 23:00:00,1.69,18.55,38.52,0.82,15.23,3.0,10.976331,2.529219,0.410584,,24.33,,,29.8,714.3,21.97,23.3,22.0,21.6,34.76,-1.0,34.76,1.012635,36.1,109.78,83.070526,271.4,131.8,77.8,424.1,3600.0,3600.0,8.365,2.36,900.545227,793.578979,1560.0,14.28,1.44,1.07,82.657,0.553,0.05,8.31,712.583923,-2.021471,0.0
2024-10-02 00:00:00,1.69,18.55,38.52,0.82,15.23,3.0,10.976331,2.529219,0.410584,,24.33,,,29.7,755.6,21.97,22.5,22.4,22.6,37.65,-0.99,37.2735,1.009935,36.3,109.79,83.078093,368.7,133.4,77.8,426.8,3600.0,3600.0,8.41,2.192,892.418396,777.458679,1560.0,14.28,1.44,1.07,82.657,0.553,0.05,8.31,715.54895,-1.66544,0.0
2024-10-02 01:00:00,1.69,18.55,38.52,0.82,15.23,3.0,10.976331,2.529219,0.410584,,23.3,,,29.7,744.3,21.97,19.7,22.2,21.3,37.3,-0.99,36.927,0.971325,42.4,109.73,84.16291,448.6,145.5,100.6,446.8,3900.0,3900.0,8.421538,2.256,896.833374,795.368774,1560.0,14.28,1.44,1.07,82.657,0.553,0.05,8.31,704.083252,-2.650587,0.0
2024-10-02 02:00:00,1.65,17.37,39.12,0.7,16.41,2.58,10.527273,2.383912,0.43226,,23.3,,,29.7,766.8,21.97,21.7,20.7,19.7,38.4,-0.99,38.016,0.967545,42.9,110.81,84.99127,510.1,149.4,106.5,463.7,3900.0,3900.0,8.772308,2.241,955.67334,804.480652,1560.0,14.28,1.44,1.07,82.657,0.553,0.05,8.31,698.076599,-2.646168,0.0
2024-10-02 03:00:00,1.65,17.37,39.12,0.7,16.41,2.58,10.527273,2.383912,0.43226,,25.29,,,29.8,738.3,21.97,23.2,21.9,21.7,37.1,-1.0,37.1,0.964845,38.4,110.85,82.816035,393.3,108.6,93.1,391.8,3700.0,3700.0,7.863243,2.239,1016.320007,822.231323,1560.0,14.28,1.44,1.07,82.657,0.553,0.05,8.31,694.743286,-0.938053,0.0
2024-10-02 04:00:00,1.65,17.37,39.12,0.7,16.41,2.58,10.527273,2.383912,0.43226,,25.29,,,29.7,738.6,21.97,20.3,19.6,23.6,33.5,-1.0,33.5,0.97362,37.9,110.65,82.666615,355.8,126.9,88.5,404.9,3600.0,3600.0,8.223333,2.261,1016.480408,802.944031,1563.0,14.31,1.4,1.08,82.702,0.508,0.06,8.93,706.851257,-0.82304,0.0
2024-10-02 05:00:00,1.65,17.37,39.12,0.7,16.41,2.58,10.527273,2.383912,0.43226,,25.29,,,29.7,692.3,21.97,22.8,23.6,22.8,33.99,-0.99,33.6501,0.97389,363.0,111.1,83.00281,318.5,111.3,83.7,400.8,3500.0,3500.0,8.305714,2.43,1010.546997,781.495728,1563.0,14.22,1.48,1.15,82.65,0.5,0.06,8.93,723.689819,-1.890951,0.0
2024-10-02 06:00:00,1.72,19.53,37.24,0.72,15.19,2.88,11.354651,2.451613,0.421705,,25.29,,,29.6,715.7,21.97,17.9,21.7,17.9,33.15,-1.0,33.15,0.974295,33.4,110.72,82.718912,321.1,116.8,83.9,400.4,3500.0,3500.0,8.302286,2.435,998.200195,785.400818,1563.0,14.22,1.48,1.15,82.65,0.5,0.06,8.93,731.078186,-1.621822,0.0
2024-10-02 07:00:00,1.72,19.53,37.24,0.72,15.19,2.88,11.354651,2.451613,0.421705,,25.29,,,29.7,719.1,21.97,19.4,18.3,21.1,33.85,-1.0,33.85,0.97038,30.6,108.87,81.336777,278.5,94.0,77.6,366.7,3100.0,3100.0,8.599355,2.234,974.128113,798.275452,1563.0,14.22,1.48,1.15,82.65,0.5,0.06,8.93,754.867493,-1.693087,0.0
2024-10-02 08:00:00,1.72,19.53,37.24,0.72,15.19,2.88,11.354651,2.451613,0.421705,,25.29,,,29.7,744.0,21.97,17.6,18.0,18.8,33.66,-1.0,33.66,0.969165,26.2,110.27,82.382717,271.7,92.9,76.1,358.3,2900.0,2900.0,8.987586,2.235,934.733154,776.271912,1564.0,14.22,1.48,1.15,82.65,0.5,0.04,7.84,691.222534,-2.445704,0.0
2024-10-02 09:00:00,1.72,19.53,37.24,0.72,15.19,2.88,11.354651,2.451613,0.421705,,23.19,,,29.7,716.0,21.97,20.5,21.8,21.2,37.02,-1.0,37.02,0.9666,29.5,104.73,80.443113,310.2,105.6,82.2,375.4,3100.0,3100.0,8.856774,2.056,961.79364,747.198303,1564.0,14.22,1.48,1.15,82.65,0.5,0.04,7.84,688.274963,-3.130483,0.0
2024-10-02 10:00:00,1.63,16.56,41.24,0.87,17.31,2.74,10.159509,2.382438,0.434807,,23.19,,,29.7,718.1,21.97,19.3,20.0,21.3,37.46,-1.0,37.46,0.97281,30.7,113.94,87.517314,323.2,124.9,84.0,406.7,3500.0,3500.0,8.412,2.056,972.894836,782.282959,1564.0,14.22,1.48,1.15,82.65,0.5,0.04,7.84,672.621643,0.663708,0.0
2024-10-02 11:00:00,1.63,16.56,41.24,0.87,17.31,2.74,10.159509,2.382438,0.434807,,23.19,,,29.7,717.6,21.97,19.8,19.7,21.3,34.38,-0.99,34.0362,0.97362,35.4,112.83,86.664723,387.7,140.2,93.8,439.3,4000.0,4000.0,7.9965,2.037,996.263245,703.260376,1564.0,14.22,1.48,1.15,82.65,0.5,0.04,7.84,698.74353,-3.207108,0.0
2024-10-02 12:00:00,1.63,16.56,41.24,0.87,17.31,2.74,10.159509,2.382438,0.434807,,23.19,,,29.7,673.5,21.97,17.3,21.1,18.8,37.69,-1.0,37.69,0.968355,40.6,113.2,86.94892,394.3,140.5,93.9,445.6,4600.0,4600.0,7.036957,2.047,988.627869,767.306702,1561.0,14.22,1.48,1.15,82.65,0.5,0.05,7.58,698.934082,-1.256496,0.0
2024-10-02 13:00:00,1.63,16.56,41.24,0.87,17.31,2.74,10.159509,2.382438,0.434807,,22.14,,,29.7,719.0,21.97,21.9,21.7,21.9,38.96,-0.99,38.5704,0.96417,38.6,111.3,86.65818,391.3,137.8,93.6,447.4,4300.0,4300.0,7.548837,2.033,963.396545,808.002686,1561.0,14.22,1.48,1.15,82.65,0.5,0.05,7.58,724.936279,-2.167065,0.0
2024-10-02 14:00:00,1.78,17.56,38.75,0.81,17.5,2.77,9.865169,2.214286,0.466544,,22.14,,,29.7,745.8,21.97,20.5,20.8,20.6,36.0,-1.0,36.0,1.012635,35.7,111.77,87.024122,360.5,138.1,90.1,434.5,4000.0,4000.0,7.869,1.997,933.339905,810.347351,1561.0,14.18,1.37,1.23,82.712,0.508,0.05,7.58,778.014771,-1.304357,0.0
2024-10-02 15:00:00,1.78,17.56,38.75,0.81,17.5,2.77,9.865169,2.214286,0.466544,,22.14,,,29.7,715.4,21.97,20.7,22.0,22.8,33.56,-1.0,33.56,1.014525,30.1,109.32,85.116552,336.6,125.0,86.0,416.0,3300.0,3300.0,9.127273,2.116,878.639771,788.10376,1561.0,14.18,1.37,1.23,82.712,0.508,0.05,7.58,792.509521,-2.127064,0.0
2024-10-02 16:00:00,1.78,17.56,38.75,0.81,17.5,2.77,9.865169,2.214286,0.466544,,22.14,,,29.7,0.2,21.97,0.0,0.1,0.0,24.5,-0.99,24.255,1.005615,48.6,108.62,84.571532,330.3,107.8,85.9,415.1,3400.0,3400.0,8.841176,2.021,894.022156,788.408569,1560.0,14.18,1.37,1.23,82.712,0.508,0.04,7.4,738.383606,-2.590457,0.79
2024-10-02 17:00:00,1.78,17.56,38.75,0.81,17.5,2.77,9.865169,2.214286,0.466544,,27.17,,,29.7,765.2,22.47,20.5,20.0,21.3,39.92,-1.0,39.92,1.0098,34.1,108.88,79.297304,324.9,130.1,86.1,421.8,3400.0,3400.0,8.962941,2.576,850.206177,747.768982,1560.0,14.18,1.37,1.23,82.712,0.508,0.04,7.4,732.230896,-2.843628,0.79
2024-10-02 18:00:00,1.76,18.56,38.31,0.65,14.89,2.97,10.545455,2.572868,0.400791,,27.17,,,29.7,767.3,22.47,22.3,18.2,20.9,38.31,-1.0,38.31,1.01115,36.3,109.14,79.486662,335.1,130.6,85.8,421.4,3500.0,3500.0,8.694857,2.664,881.899475,763.949707,1560.0,14.18,1.37,1.23,82.712,0.508,0.04,7.4,707.519653,-3.690973,0.79
2024-10-02 19:00:00,1.76,18.56,38.31,0.65,14.89,2.97,10.545455,2.572868,0.400791,,27.17,,,29.7,748.4,22.47,23.1,21.0,17.9,38.1,-1.0,38.1,1.00467,36.8,110.73,80.644659,337.4,127.2,85.9,423.5,3500.0,3500.0,8.732571,2.261,899.692566,778.320557,1562.0,14.18,1.37,1.23,82.712,0.508,0.04,7.23,688.0849,-3.090487,0.79
2024-10-02 20:00:00,1.76,18.56,38.31,0.65,14.89,2.97,10.545455,2.572868,0.400791,,27.17,,,29.7,720.6,22.47,22.4,12.9,22.9,37.6,-1.0,37.6,1.01007,36.9,111.05,80.877715,333.8,132.5,85.8,421.6,3600.0,3600.0,8.456667,2.258,928.114197,760.852356,1562.0,14.16,1.42,1.35,82.509,0.561,0.04,7.23,691.507813,-4.175095,0.79
2024-10-02 21:00:00,1.76,18.56,38.31,0.65,14.89,2.97,10.545455,2.572868,0.400791,,21.57,,,29.7,486.5,22.47,19.9,22.7,32.2,30.1,-0.98,29.498,1.01358,37.5,110.75,86.861225,337.5,130.5,85.8,427.7,3600.0,3600.0,8.558333,2.258,922.175415,787.44751,1562.0,14.16,1.42,1.35,82.509,0.561,0.04,7.23,669.02124,-3.130891,0.79
2024-10-02 22:00:00,1.64,16.72,40.98,0.71,16.87,2.62,10.195122,2.429164,0.42404,,21.57,,,29.8,638.1,22.47,19.9,20.5,31.6,35.2,-0.99,34.848,1.00953,41.2,110.87,86.955341,334.6,136.8,86.0,434.8,3800.0,3800.0,8.223158,2.253,934.079956,778.50885,1562.0,14.16,1.42,1.35,82.509,0.561,0.04,7.23,666.0849,-3.349564,0.79
2024-10-02 23:00:00,1.64,16.72,40.98,0.71,16.87,2.62,10.195122,2.429164,0.42404,,21.57,,,-1.0,0.3,22.47,0.0,0.0,0.0,38.2,-1.0,38.2,1.00683,41.5,110.85,86.939655,348.8,136.0,88.8,441.5,4000.0,4000.0,7.9545,2.26,934.041077,794.725769,1565.0,14.16,1.42,1.35,82.509,0.561,0.04,7.14,678.119019,-6.983297,0.79
2024-10-03 00:00:00,1.64,16.72,40.98,0.71,16.87,2.62,10.195122,2.429164,0.42404,,21.57,,,29.7,571.8,22.47,17.6,24.2,32.6,36.9,,0.0,0.8883,44.9,104.08,81.629944,346.3,139.0,88.6,441.0,4000.0,4000.0,7.944,2.066,923.890564,808.298157,1565.0,14.16,1.42,1.35,82.509,0.561,0.04,7.14,677.739807,-3.752461,
2024-10-03 01:00:00,1.57,16.11,40.78,0.8,18.01,2.46,10.261146,2.264298,0.455651,,21.57,,,29.7,723.9,22.47,21.7,20.8,22.7,36.48,-0.99,36.1152,0.63207,50.6,88.62,69.504666,346.3,142.0,88.9,441.1,3700.0,3700.0,8.594595,1.233,909.835327,819.483398,1565.0,14.16,1.42,1.35,82.509,0.561,0.04,7.14,685.899475,-3.085393,
2024-10-03 02:00:00,1.57,16.11,40.78,0.8,18.01,2.46,10.261146,2.264298,0.455651,,21.57,,,29.7,737.1,22.47,23.5,23.2,25.2,31.7,-0.99,31.383,0.63342,48.9,73.76,57.849968,258.3,80.9,74.6,364.0,3000.0,3000.0,8.772,1.231,917.745667,811.906128,1565.0,14.16,1.42,1.35,82.509,0.561,0.04,7.14,686.754517,-3.125088,
2024-10-03 03:00:00,1.57,16.11,40.78,0.8,18.01,2.46,10.261146,2.264298,0.455651,,21.57,,,29.7,740.0,22.47,21.9,23.6,21.2,35.8,-1.0,35.8,0.58563,48.8,73.73,57.826439,246.5,77.6,72.9,342.4,3000.0,3000.0,8.306,1.225,934.683899,793.505432,1563.0,14.1,1.44,1.23,82.582,0.648,0.05,7.34,736.36377,-2.327344,
2024-10-03 04:00:00,1.7,17.83,38.88,0.76,16.4,2.58,10.488235,2.370732,0.435773,,21.57,,,29.7,744.9,22.47,21.3,21.3,19.3,38.2,-1.0,38.2,0.77274,47.2,82.85,64.979255,308.1,109.8,82.4,386.1,3300.0,3300.0,8.518182,1.61,951.442566,781.911438,1563.0,14.1,1.44,1.23,82.582,0.648,0.05,7.34,760.376465,-3.084241,
2024-10-03 05:00:00,1.7,17.83,38.88,0.76,16.4,2.58,10.488235,2.370732,0.435773,,21.57,,,29.7,737.1,22.47,21.7,18.9,24.4,38.5,-1.0,38.5,0.769905,46.1,92.6,72.62618,307.2,112.1,82.8,386.8,3700.0,3700.0,7.615135,1.715,960.847961,751.997131,1563.0,14.1,1.44,1.23,82.582,0.648,0.05,7.34,739.826965,-3.506968,
2024-10-03 06:00:00,1.7,17.83,38.88,0.76,16.4,2.58,10.488235,2.370732,0.435773,,21.57,,,29.7,729.8,22.47,19.1,20.0,21.2,39.1,-1.0,39.1,0.77949,44.8,90.23,70.767389,315.6,101.6,82.8,388.0,3600.0,3600.0,7.846667,1.694,983.529663,755.015869,1563.0,14.1,1.44,1.23,82.582,0.648,0.05,7.34,709.525513,-2.836677,
2024-10-03 07:00:00,1.7,17.83,38.88,0.76,16.4,2.58,10.488235,2.370732,0.435773,,21.57,,,29.7,715.2,22.47,20.4,23.3,22.2,36.2,-0.99,35.838,0.54783,51.4,25.23,19.787889,13.0,40.7,0.7,232.2,1700.0,1700.0,8.22,1.176,730.12207,572.866028,1567.0,14.1,1.44,1.23,82.582,0.648,0.05,7.42,684.759766,-4.116461,
2024-10-03 08:00:00,1.7,17.83,38.88,0.76,16.4,2.58,10.488235,2.370732,0.435773,,21.57,,,29.7,669.0,22.47,22.7,22.7,22.0,34.33,-0.99,33.9867,0.773685,43.4,69.77,54.720611,282.0,68.8,80.0,307.3,2800.0,2800.0,8.299286,1.676,931.132385,727.363342,1567.0,14.1,1.44,1.23,82.582,0.648,0.05,7.42,648.387207,-2.793786,0.42
2024-10-03 09:00:00,1.75,19.09,38.37,0.9,15.55,2.94,10.908571,2.467524,0.422019,,24.49,,,29.7,739.5,22.47,21.3,21.6,21.6,36.03,-1.0,36.03,0.775575,41.2,87.38,65.980638,386.4,104.2,92.1,461.8,3400.0,3400.0,9.774706,0.0,908.496277,735.332031,1567.0,14.1,1.44,1.23,82.582,0.648,0.05,7.42,665.611328,0.346137,0.42
