Repository: DvEz373/antam-project

# Optimization of Fuel and Reductant Usage in Nickel Calcination Process with Machine Learning

## 📌 Project Overview
This project focuses on optimizing fuel and reductant consumption in the **nickel calcination process** at PT ANTAM Tbk's **Nickel Mining Business Unit Kolaka**. By implementing **machine learning-based systems**, the project aims to enhance efficiency, reduce costs, and improve environmental sustainability in the **Rotary Kiln Electric Furnace (RKEF) process**.

## 📌 Methodology
The study follows a **CRISP-DM (Cross Industry Standard Process for Data Mining)** approach:
1. **Business Understanding**  
   - Understanding operational challenges and optimization opportunities.

File: new-data/filtered_intersection_df_interpolated.csv (part 12 of 20)
time,ni_in,fe_in,cao_in,al2o3_in,s_m,bc,mc_kilnfeed,fc_coal,gcv_coal,current_pry,current_sec1,current_sec2,current_sec3,load,power_factor,realisasi_beban,rpm,kg_tco,charge_kiln,tdo,pry_p,sec_p,pry_v,sec_v,total_coal,total_fuel,a_f_ratio,reductor_consume,t_tic162,t_tic163,metal_temp,ni_met,c_met,si_met,fe_met,s_met,ni_slag,fe_slag,t_kalsin,pic_161,loi_kalsin
2024-09-30 20:00:00,1.68,22.26,0.75,3.31,1.910513,0.547781,21.170000000000005,43.157267848720224,6396.670826746418,21.970000000000006,22.000000000000004,22.1,22.1,36.6,-1.0,36.6,0.93339,38.6,105.94,83.512502,367.3,143.4,90.30000000000003,443.20000000000005,3400.0,3400.0,9.414706000000002,4.487,917.546082,758.457703,1565.0,14.290000000000001,1.6600000000000001,1.1900000000000002,82.29900000000002,0.561,0.04000000000000001,8.06,735.979065,-3.361788,0.6100000000000001
2024-09-30 21:00:00,1.68,22.26,0.75,3.31,1.910513,0.547781,22.970000000000002,43.15421913367702,6395.72715736524,21.970000000000006,22.2,20.599999999999994,19.800000000000004,36.7,-1.0,36.7,0.927585,41.800000000000004,110.14000000000001,84.840842,429.1000000000001,163.6,98.00000000000001,471.70000000000005,3600.0000000000005,3600.0000000000005,9.495,4.491,940.793579,747.269226,1565.0,14.290000000000001,1.6600000000000001,1.19,82.29900000000002,0.561,0.04000000000000001,8.060000000000002,713.348877,-2.43199,0.6100000000000001
2024-09-30 23:00:00,1.68,22.26,0.75,3.31,1.910513,0.547781,22.97,43.14812122079822,6393.8396691640555,21.970000000000006,22.3,22.900000000000013,20.3,35.79,-1.0,35.79,0.927045,44.20000000000001,109.48000000000002,84.33244400000001,492.6000000000001,200.7,105.50000000000001,517.2,4400.0,4400.0,8.491364,4.372,998.395203,772.094727,1557.0,14.350000000000001,1.6,1.06,82.49300000000001,0.49700000000000005,0.05000000000000001,8.18,706.087524,-3.403699,0.6100000000000001
2024-10-01 00:00:00,1.68,22.26,0.75,3.31,1.910513,0.547781,22.97,43.14507204568227,6392.8958573764685,21.970000000000006,20.300000000000004,22.100000000000005,21.700000000000003,35.63,-1.0,35.63,0.927855,44.2,107.01000000000002,82.42980300000002,521.6000000000001,211.60000000000002,108.10000000000001,523.3,4500.0,4500.0,8.418667,4.495,1004.768799,750.09259,1557.0,14.350000000000001,1.6,1.06,82.49300000000001,0.49700000000000005,0.05000000000000001,8.180000000000001,704.942139,-2.530472,6.938893903907228e-18
2024-10-01 01:00:00,1.68,22.26,0.75,3.31,1.910513,0.547781,21.860000000000003,43.14202273992839,6391.952005152492,21.970000000000006,23.300000000000004,22.500000000000004,21.8,37.19,-1.0,37.19,0.83511,49.2,102.48000000000002,80.077872,496.6000000000001,171.40000000000003,106.40000000000002,479.6000000000001,4700.0,4700.0,7.4808509999999995,4.509,1043.514526,795.512573,1557.0000000000002,14.35,1.6,1.06,82.49300000000001,0.49700000000000005,0.05000000000000001,8.180000000000001,717.271545,-1.785953,-8.673617379884035e-19
2024-10-01 02:00:00,1.74,17.89,0.57,2.75,2.473616,0.414858,21.86,43.13897331489639,6391.008116008339,21.970000000000006,19.5,20.200000000000003,21.4,36.21,-1.0,36.21,0.91287,45.900000000000006,109.02,85.188228,448.0,150.0,100.20000000000002,452.1000000000001,4700.0,4700.0,7.050637999999999,4.601,978.801086,793.313538,1557.0000000000005,14.350000000000001,1.6,1.06,82.493,0.4970000000000001,0.05,8.18,817.038086,-2.148055,2.168404344971009e-18
2024-10-01 04:00:00,1.74,17.89,0.57,2.75,2.473616,0.414858,21.340000000000003,43.13287415243731,6389.120241024318,21.970000000000006,19.900000000000002,19.6,19.7,33.69,-1.0,33.69,0.92043,46.00000000000001,107.00000000000003,84.1662,407.0,143.9,95.90000000000002,434.20000000000005,4500.0,4500.0,7.0680000000000005,4.604,945.688293,751.759949,1562.0000000000005,14.280000000000001,1.4400000000000002,1.0700000000000003,82.65700000000001,0.5530000000000002,0.05,8.35,692.744629,-3.11727,5.421010862427522e-20
2024-10-01 05:00:00,1.74,17.89,0.57,2.75,2.473616,0.414858,21.340000000000003,43.12982443772988,6388.176262216872,21.970000000000006,22.700000000000003,22.5,21.6,35.95,-1.0,35.95,0.917595,44.30000000000001,110.43000000000004,86.86423800000001,401.80000000000007,129.7,94.5,428.50000000000006,4400.000000000001,4400.000000000001,7.131818000000001,4.604,941.725769,753.683167,1562.0,14.280000000000001,1.44,1.0700000000000003,82.65700000000001,0.5530000000000002,0.049999999999999996,8.350000000000001,657.374756,-3.424387,1.6940658945086007e-20
2024-10-01 06:00:00,1.7,17.35,0.58,2.51,2.200595,0.465629,21.340000000000003,43.12677464918362,6387.232260554072,21.970000000000006,19.700000000000003,17.3,20.000000000000004,32.68,-1.0,32.68,0.91935,44.3,110.05000000000001,86.56533000000002,403.9,132.10000000000002,94.5,432.6000000000001,4400.000000000001,4400.000000000001,7.187727,4.605,901.712891,761.3974,1562.0000000000002,14.280000000000003,1.4400000000000002,1.07,82.657,0.5530000000000002,0.05000000000000002,8.35,675.654358,-2.403381,3.8116482626443515e-21
2024-10-01 07:00:00,1.7,17.35,0.58,2.51,2.200595,0.465629,21.34,43.123724798158335,6386.288239552132,21.970000000000006,20.200000000000003,23.700000000000003,20.900000000000002,37.05,-1.0,37.05,0.915975,41.9,106.26000000000002,83.584116,388.80000000000007,142.20000000000002,93.6,431.1,4300.0,4300.0,7.321395000000002,4.588,924.291626,792.624451,1560.0,14.279999999999998,1.4400000000000002,1.07,82.657,0.553,0.05000000000000001,8.31,712.583923,-2.021471,4.235164736271502e-22
2024-10-01 08:00:00,1.7,17.35,0.58,2.51,2.200595,0.465629,21.34,43.120674896013874,6385.344202727259,21.970000000000006,21.9,22.1,21.000000000000004,38.56,-1.0000000000000002,38.56,0.96147,36.6,109.18000000000002,85.88098800000002,369.9,121.8,91.29999999999998,435.4,4000.0,4000.0,7.900500000000001,4.613,916.662537,800.462463,1560.0,14.280000000000001,1.4400000000000002,1.0700000000000003,82.657,0.5530000000000002,0.05,8.31,715.54895,-1.66544,2.6469779601696886e-22
2024-10-01 12:00:00,1.72,18.21,0.73,2.9,2.385564,0.432672,23.720000000000002,43.10847500344046,6381.567967522569,21.970000000000006,21.900000000000002,18.400000000000002,23.500000000000004,33.35,-1.0,33.35,0.859815,34.800000000000004,91.76000000000002,69.994528,257.30000000000007,97.0,74.00000000000001,357.3,3200.0,3200.0,8.086875,3.964,907.677917,798.030334,1563.0000000000005,14.31,1.4,1.08,82.70200000000001,0.5080000000000001,0.060000000000000005,8.93,706.851257,-0.82304,1.3234889800848443e-23
2024-10-01 13:00:00,1.72,18.21,0.73,2.9,2.385564,0.432672,25.050000000000004,43.10542501609734,6380.62390432614,21.970000000000006,21.200000000000003,21.700000000000003,22.200000000000003,34.66,-1.0000000000000002,34.66,1.009935,32.3,108.32000000000001,81.18584,299.7,104.00000000000001,80.7,379.70000000000005,3500.0,3500.0,7.892571,4.366,897.87323,782.911926,1563.0,14.219999999999999,1.48,1.1500000000000001,82.65000000000002,0.5,0.06,8.93,723.689819,-1.890951,0.0
2024-10-01 14:00:00,1.7,17.24,0.84,2.55,2.317497,0.4465,25.050000000000004,43.10237504579395,6379.67984640402,21.970000000000006,22.000000000000004,22.7,22.0,35.79,-1.0,35.79,1.00818,42.2,113.5,85.06825,398.5,147.80000000000004,94.1,453.30000000000007,4800.000000000001,4800.000000000001,6.842500000000002,4.349,935.467896,769.298523,1563.0,14.220000000000002,1.4800000000000002,1.15,82.65000000000002,0.5,0.06,8.930000000000001,731.078186,-1.621822,2.117582368135751e-22
2024-10-01 15:00:00,1.7,17.24,0.84,2.55,2.317497,0.4465,25.05,43.0993251038901,6378.7357972724185,21.970000000000002,23.2,20.300000000000004,21.900000000000002,33.33,-0.99,32.9967,1.00764,41.60000000000001,112.9,84.61855000000001,392.70000000000005,149.30000000000004,93.90000000000002,451.30000000000007,4700.0,4700.0,6.960000000000001,4.329,933.476563,776.257446,1563.0,14.220000000000002,1.4800000000000002,1.1500000000000001,82.65000000000002,0.5,0.060000000000000005,8.93,754.867493,-1.693087,0.0
2024-10-01 17:00:00,1.7,17.24,0.84,2.55,2.317497,0.4465,26.180000000000003,43.09322535072036,6376.847739445605,21.970000000000002,22.6,20.8,23.3,35.6,-1.0,35.6,1.009665,39.10000000000001,107.02,79.00216400000001,339.6000000000001,154.2,87.00000000000001,450.00000000000006,4000.0,4000.0,8.055,2.37,900.490601,789.112,1564.0,14.220000000000002,1.4800000000000002,1.15,82.65,0.5,0.04000000000000001,7.840000000000002,688.274963,-3.130483,-1.3552527156068805e-20
2024-10-01 18:00:00,1.6,18.92,0.89,3.1,2.561464,0.407542,26.18,43.09017556217409,6375.903737782806,21.970000000000002,17.6,19.5,22.2,37.8,-1.0,37.8,1.010475,34.6,108.85,80.35307,294.2,144.60000000000002,81.00000000000001,441.0,3900.0,3900.0,8.030769,2.35,880.614197,817.837708,1564.0000000000002,14.22,1.4800000000000002,1.1500000000000001,82.65,0.5,0.04000000000000001,7.840000000000001,672.621643,0.663708,5.421010862427522e-20
2024-10-01 20:00:00,1.6,18.92,0.89,3.1,2.561464,0.407542,24.33,43.084076217957886,6374.015806539465,21.97,22.3,19.2,23.300000000000004,35.04,-1.0,35.04,1.01007,37.1,111.19,84.13747300000001,367.6000000000001,117.20000000000002,91.0,430.40000000000003,3100.0,3100.0,10.091613000000002,2.352,868.923157,763.503235,1561.0,14.219999999999999,1.48,1.15,82.65000000000002,0.5,0.05,7.580000000000001,698.934082,-1.256496,4.336808689942018e-19
2024-10-01 21:00:00,1.6,18.92,0.89,3.1,2.561464,0.407542,24.33,43.08102668500759,6373.071883991339,21.970000000000002,23.2,22.7,21.600000000000005,35.6,-0.9900000000000001,35.244,1.011555,38.9,111.88,84.659596,381.9,139.70000000000002,96.2,434.6000000000001,3800.0,3800.0,8.381053,2.362,913.108337,816.010071,1561.0,14.220000000000002,1.48,1.15,82.65000000000002,0.5000000000000001,0.05,7.580000000000001,724.936279,-2.167065,0.0
2024-10-01 23:00:00,1.69,18.55,0.82,3.0,2.529219,0.410584,24.330000000000002,43.07492795422172,6371.184142623208,21.97,23.3,22.0,21.600000000000005,34.76,-1.0,34.76,1.012635,36.1,109.78000000000002,83.07052600000002,271.4,131.80000000000004,77.80000000000001,424.1000000000001,3600.0000000000005,3600.0000000000005,8.365000000000002,2.36,900.545227,793.578979,1561.0,14.18,1.37,1.23,82.71200000000002,0.508,0.05000000000000001,7.58,792.509521,-2.127064,0.0
2024-10-02 00:00:00,1.69,18.55,0.82,3.0,2.529219,0.410584,24.330000000000002,43.071878779105774,6370.240330835621,21.970000000000002,22.5,22.400000000000002,22.6,37.65,-0.9900000000000001,37.2735,1.009935,36.3,109.79000000000002,83.078093,368.7,133.4,77.80000000000001,426.79999999999995,3600.0000000000005,3600.0000000000005,8.41,2.192,892.418396,777.458679,1560.0000000000002,14.18,1.37,1.2300000000000002,82.71200000000002,0.5080000000000001,0.04,7.4,738.383606,-2.590457,0.79
2024-10-02 01:00:00,1.69,18.55,0.82,3.0,2.529219,0.410584,23.300000000000004,43.068829745987586,6369.296563000627,21.97,19.700000000000003,22.200000000000003,21.300000000000004,37.3,-0.9900000000000001,36.927,0.971325,42.4,109.72999999999999,84.16291000000001,448.6,145.5,100.60000000000002,446.8,3900.0,3900.0,8.421538000000002,2.256,896.833374,795.368774,1559.9999999999998,14.180000000000001,1.37,1.2300000000000002,82.71200000000003,0.508,0.04,7.4,732.230896,-2.843628,0.79
2024-10-02 02:00:00,1.65,17.37,0.7,2.58,2.383912,0.43226,23.300000000000004,43.065780866227,6368.352842634438,21.970000000000002,21.700000000000003,20.700000000000003,19.700000000000003,38.4,-0.9900000000000001,38.016,0.967545,42.900000000000006,110.81,84.99127000000001,510.10000000000014,149.4,106.5,463.7,3900.0,3900.0,8.772308,2.241,955.67334,804.480652,1560.0,14.18,1.37,1.2300000000000002,82.71200000000002,0.508,0.04,7.4,707.519653,-3.690973,0.79
2024-10-02 03:00:00,1.65,17.37,0.7,2.58,2.383912,0.43226,25.29,43.062732151183795,6367.409173253258,21.97,23.200000000000003,21.900000000000006,21.7,37.1,-1.0000000000000002,37.1,0.964845,38.400000000000006,110.85000000000001,82.81603500000001,393.30000000000007,108.6,93.1,391.8,3700.0,3700.0,7.863243000000001,2.239,1016.320007,822.231323,1562.0,14.18,1.3700000000000003,1.23,82.71200000000003,0.5080000000000001,0.04,7.230000000000001,688.0849,-3.090487,0.7900000000000001
2024-10-02 04:00:00,1.65,17.37,0.7,2.58,2.383912,0.43226,25.29,43.05968361221782,6366.4655583732965,21.970000000000002,20.300000000000004,19.600000000000005,23.600000000000005,33.5,-1.0,33.5,0.97362,37.89999999999999,110.65000000000002,82.66661500000001,355.80000000000007,126.9,88.50000000000001,404.90000000000003,3600.0000000000005,3600.0000000000005,8.223333,2.261,1016.480408,802.944031,1562.0,14.16,1.4200000000000002,1.3500000000000005,82.50900000000001,0.561,0.04,7.230000000000001,691.507813,-4.175095,0.7900000000000001
2024-10-02 06:00:00,1.72,19.53,0.72,2.88,2.451613,0.421705,25.290000000000003,43.05358710795681,6364.578506181856,21.970000000000002,17.9,21.700000000000003,17.9,33.15,-1.0000000000000002,33.15,0.974295,33.400000000000006,110.72,82.71891200000002,321.1000000000001,116.80000000000001,83.90000000000002,400.40000000000003,3500.0,3500.0,8.302286000000002,2.435,998.200195,785.400818,1562.0,14.16,1.42,1.35,82.50900000000001,0.5610000000000002,0.04,7.230000000000001,666.0849,-3.349564,0.7899999999999999
2024-10-02 07:00:00,1.72,19.53,0.72,2.88,2.451613,0.421705,25.29,43.05053916538141,6363.635075902795,21.970000000000002,19.4,18.300000000000004,21.1,33.85,-1.0,33.85,0.97038,30.6,108.87,81.33677700000001,278.5,94.00000000000001,77.6,366.70000000000005,3100.000000000001,3100.000000000001,8.599355000000001,2.234,974.128113,798.275452,1565.0,14.160000000000004,1.42,1.35,82.509,0.561,0.039999999999999994,7.14,678.119019,-6.983297,0.79
2024-10-02 10:00:00,1.63,16.56,0.87,2.74,2.382438,0.434807,23.190000000000005,43.04139671219356,6360.805210526726,21.970000000000002,19.3,20.0,21.300000000000004,37.46,-1.0,37.46,0.97281,30.70000000000001,113.94,87.517314,323.20000000000005,124.90000000000002,84.00000000000001,406.70000000000005,3500.0,3500.0,8.412,2.056,972.894836,782.282959,1565.0000000000002,14.160000000000002,1.4200000000000002,1.3500000000000003,82.50900000000001,0.561,0.04,7.140000000000001,686.754517,-3.125088,0.6894948023536288
2024-10-02 11:00:00,1.63,16.56,0.87,2.74,2.382438,0.434807,23.19,43.03834972384312,6359.862075609103,21.970000000000002,19.800000000000004,19.700000000000003,21.300000000000004,34.38,-0.9900000000000002,34.0362,0.97362,35.400000000000006,112.83000000000001,86.664723,387.70000000000005,140.20000000000002,93.8,439.30000000000007,4000.0,4000.0,7.9965,2.037,996.263245,703.260376,1563.0,14.100000000000001,1.4400000000000004,1.2300000000000002,82.58200000000001,0.648,0.05,7.34,736.36377,-2.327344,0.6339045153091588
2024-10-02 12:00:00,1.63,16.56,0.87,2.74,2.382438,0.434807,23.190000000000005,43.03530300244846,6358.919023322356,21.97,17.3,21.1,18.800000000000004,37.69,-1.0,37.69,0.968355,40.6,113.20000000000002,86.94892,394.3,140.5,93.9,445.6,4600.0,4600.0,7.036957000000001,2.047,988.627869,767.306702,1563.0,14.100000000000001,1.4400000000000002,1.2300000000000002,82.582,0.6480000000000001,0.05000000000000002,7.34,760.376465,-3.084241,0.5757777687439154
2024-10-02 13:00:00,1.63,16.56,0.87,2.74,2.382438,0.434807,22.140000000000004,43.03225655936941,6357.976057182697,21.97,21.900000000000002,21.7,21.900000000000002,38.96,-0.99,38.5704,0.96417,38.6,111.30000000000001,86.65818,391.30000000000007,137.8,93.6,447.4,4300.000000000001,4300.000000000001,7.548837,2.033,963.396545,808.002686,1563.0000000000002,14.100000000000001,1.4400000000000002,1.2300000000000002,82.582,0.6480000000000001,0.05000000000000001,7.340000000000001,739.826965,-3.506968,0.5202192532941382
2024-10-02 14:00:00,1.78,17.56,0.81,2.77,2.214286,0.466544,22.140000000000004,43.029210405965785,6357.033180706332,21.970000000000002,20.5,20.799999999999997,20.600000000000005,36.0,-1.0,36.0,1.012635,35.7,111.77,87.02412200000002,360.5,138.1,90.1,434.5,4000.0,4000.0,7.869000000000001,1.997,933.339905,810.347351,1563.0,14.100000000000001,1.4400000000000002,1.2300000000000002,82.58200000000002,0.6480000000000001,0.05,7.34,709.525513,-2.836677,0.47233365959606666
2024-10-02 15:00:00,1.78,17.56,0.81,2.77,2.214286,0.466544,22.14,43.02616455359742,6356.090397409471,21.97,20.700000000000003,22.0,22.800000000000004,33.56,-1.0,33.56,1.014525,30.1,109.32,85.116552,336.6,125.0,86.00000000000001,416.0,3300.0000000000005,3300.0000000000005,9.127273000000002,2.116,878.639771,788.10376,1567.0,14.100000000000001,1.44,1.23,82.58200000000001,0.648,0.05,7.42,684.759766,-4.116461,0.4372256782859406
2024-10-02 17:00:00,1.78,17.56,0.81,2.77,2.214286,0.466544,27.17,43.02007379740571,6354.205124419077,22.470000000000002,20.499999999999996,20.000000000000004,21.3,39.92,-1.0,39.92,1.0098,34.1,108.88000000000001,79.297304,324.90000000000003,130.10000000000002,86.10000000000001,421.8,3400.0000000000005,3400.0000000000005,8.962941,2.576,850.206177,747.768982,1567.0000000000002,14.100000000000001,1.44,1.23,82.582,0.648,0.05,7.42,665.611328,0.346137,0.42000000000000004
2024-10-02 18:00:00,1.76,18.56,0.65,2.97,2.572868,0.400791,27.170000000000005,43.01702891630202,6353.262641757964,22.470000000000002,22.3,18.200000000000003,20.9,38.31,-1.0000000000000002,38.31,1.01115,36.300000000000004,109.14,79.48666200000001,335.1000000000001,130.6,85.80000000000001,421.40000000000003,3500.000000000001,3500.000000000001,8.694857,2.664,881.899475,763.949707,1567.0,14.100000000000003,1.4300000000000002,1.2500000000000002,82.579,0.6410000000000001,0.05000000000000001,7.420000000000001,673.758789,-4.272296,0.42000000000000004
2024-10-02 19:00:00,1.76,18.56,0.65,2.97,2.572868,0.400791,27.17,43.013984381672856,6352.320266341181,22.47,23.100000000000005,21.0,17.900000000000002,38.1,-1.0000000000000002,38.1,1.00467,36.8,110.73,80.64465900000002,337.4000000000001,127.20000000000002,85.90000000000003,423.5,3500.000000000001,3500.000000000001,8.732571,2.261,899.692566,778.320557,1565.0,14.09,1.8600000000000003,1.2300000000000002,82.22700000000002,0.593,0.05,7.5600000000000005,670.726563,-3.43546,0.42
2024-10-03 01:00:00,1.57,16.11,0.8,2.46,2.264298,0.455651,21.57,42.99572508601304,6346.66846287909,22.47,21.7,20.800000000000004,22.700000000000003,36.48,-0.9899999999999999,36.1152,0.63207,50.60000000000001,88.62000000000002,69.504666,346.3,142.00000000000003,88.90000000000002,441.1000000000001,3700.0,3700.0,8.594595000000002,1.233,909.835327,819.483398,1558.0000000000002,14.230000000000002,1.3000000000000003,1.2300000000000002,82.66300000000001,0.577,0.04000000000000001,7.490000000000002,676.223083,-6.561424,1.3010426069826053e-18
2024-10-03 02:00:00,1.57,16.11,0.8,2.46,2.264298,0.455651,21.57,42.99268329478059,6345.726936626443,22.470000000000006,23.5,23.200000000000003,25.199999999999996,31.7,-0.99,31.383,0.63342,48.900000000000006,73.76000000000002,57.849968,258.30000000000007,80.90000000000002,74.60000000000001,364.0,3000.0000000000005,3000.0000000000005,8.772,1.231,917.745667,811.906128,1558.0000000000002,14.23,1.3000000000000003,1.23,82.66300000000001,0.577,0.04,7.490000000000001,681.342468,-4.149529,-3.2526065174565133e-19
2024-10-03 03:00:00,1.57,16.11,0.8,2.46,2.264298,0.455651,21.570000000000004,42.98964194090124,6344.785545747791,22.470000000000002,21.9,23.6,21.200000000000003,35.8,-1.0,35.8,0.58563,48.800000000000004,73.73000000000002,57.826439,246.5,77.6,72.9,342.4,3000.0000000000005,3000.0000000000005,8.306000000000001,1.225,934.683899,793.505432,1558.0,14.230000000000002,1.2999999999999998,1.2300000000000002,82.663,0.577,0.040000000000000015,7.49,705.705627,-2.167676,-2.710505431213761e-19
2024-10-03 04:00:00,1.7,17.83,0.76,2.58,2.370732,0.435773,21.570000000000004,42.98660103573481,6343.844293759338,22.470000000000002,21.3,21.3,19.300000000000004,38.2,-1.0,38.2,0.77274,47.20000000000001,82.85000000000001,64.979255,308.1000000000001,109.80000000000001,82.40000000000002,386.1000000000001,3300.0000000000005,3300.0000000000005,8.518182000000001,1.61,951.442566,781.911438,1558.0,14.18,1.31,1.26,82.67800000000001,0.5720000000000001,0.04000000000000001,7.490000000000001,723.402222,-2.829618,-1.2197274440461925e-19
2024-10-03 05:00:00,1.7,17.83,0.76,2.58,2.370732,0.435773,21.57,42.98356059064111,6342.903184177294,22.470000000000002,21.700000000000003,18.900000000000002,24.400000000000002,38.5,-1.0,38.5,0.769905,46.10000000000001,92.6,72.62618,307.2,112.1,82.8,386.80000000000007,3700.0,3700.0,7.615135000000001,1.715,960.847961,751.997131,1560.0000000000005,14.250000000000002,1.3300000000000003,1.2500000000000002,82.60100000000001,0.569,0.05000000000000001,7.79,691.032288,-3.019407,-1.1858461261560205e-20
2024-10-03 06:00:00,1.7,17.83,0.76,2.58,2.370732,0.435773,21.570000000000004,42.98052061697999,6341.962220517865,22.47,19.100000000000005,20.000000000000004,21.200000000000003,39.1,-1.0,39.1,0.77949,44.800000000000004,90.23,70.76738899999998,315.6000000000001,101.59999999999998,82.8,388.00000000000006,3600.000000000001,3600.000000000001,7.846667000000001,1.694,983.529663,755.015869,1560.0,14.250000000000002,1.3300000000000003,1.2500000000000002,82.60100000000001,0.5690000000000001,0.05,7.79,705.801086,-2.925808,-6.3527471044072525e-21
2024-10-03 09:00:00,1.75,19.09,0.9,2.94,2.467524,0.422019,24.490000000000002,42.97140363819017,6339.140240237349,22.47,21.300000000000004,21.600000000000005,21.600000000000005,36.03,-0.9999999999999999,36.03,0.775575,41.20000000000001,87.38,65.98063800000001,386.4,104.19999999999999,92.1,461.80000000000007,3400.0000000000005,3400.0000000000005,9.774706000000002,0.0,908.496277,735.332031,1560.0,14.250000000000002,1.3300000000000003,1.2500000000000002,82.60100000000001,0.569,0.05,7.280000000000001,712.010315,-3.799765,-8.602678370551488e-23
2024-10-03 10:00:00,1.75,19.09,0.9,2.94,2.467524,0.422019,24.490000000000002,42.96836566385748,6338.199895430458,22.470000000000002,16.9,23.0,19.4,38.41,-1.0,38.41,0.865215,42.60000000000001,90.31000000000002,68.193081,402.1,234.2,96.00000000000001,550.2000000000002,3500.0,3500.0,11.077714000000002,1.814,910.65387,757.371094,1560.0,14.250000000000002,1.33,1.25,82.60100000000001,0.5690000000000001,0.05000000000000001,7.28,695.409729,-2.952216,2.0679515313825692e-23
2024-10-03 12:00:00,1.75,19.09,0.9,2.94,2.467524,0.422019,24.49,42.96229131124695,6336.319699843845,22.47,20.9,22.900000000000002,22.6,36.3,-0.99,35.937,0.865485,48.800000000000004,101.29000000000002,76.48407900000001,514.3000000000001,231.7,107.20000000000002,550.3,3900.000000000001,3900.000000000001,10.115385000000002,1.795,913.096008,725.618164,1559.9999999999998,14.36,1.3300000000000003,1.2800000000000002,82.45700000000001,0.573,0.05,7.279999999999999,682.576172,-1.947969,1.3234889800848443e-23
2024-10-03 13:00:00,1.75,19.09,0.9,2.94,2.467524,0.422019,23.030000000000005,42.95925495568873,6335.379856096538,21.97,21.200000000000003,20.200000000000003,21.6,30.82,-1.0,30.82,0.840915,50.5,100.95000000000002,77.701215,634.4,236.10000000000002,118.70000000000002,553.2,4400.000000000001,4400.000000000001,9.162273000000003,1.796,964.28717,741.905273,1560.0,14.36,1.3300000000000003,1.28,82.45700000000001,0.573,0.05000000000000001,7.279999999999999,669.400146,-2.497987,-5.293955920339377e-23
2024-10-03 14:00:00,1.72,18.41,0.92,3.02,2.482781,0.419654,23.03,42.95621916244164,6334.440186401508,21.970000000000002,20.1,22.000000000000004,22.0,34.16,-1.0,34.16,0.848475,49.2,101.14000000000001,77.847458,621.9000000000001,149.8,118.60000000000001,460.20000000000005,4600.0,4600.0,7.549565000000001,1.906,1012.455566,784.305481,1560.0,14.36,1.3300000000000003,1.2800000000000002,82.457,0.5730000000000001,0.05,7.280000000000002,679.635986,-2.72746,2.117582368135751e-22
2024-10-03 15:00:00,1.72,18.41,0.92,3.02,2.482781,0.419654,23.030000000000005,42.953183942865486,6333.500694274961,22.470000000000002,19.400000000000002,22.800000000000004,22.300000000000008,38.52,-0.9999999999999999,38.52,0.9288,43.0,106.15000000000002,81.70365500000001,483.90000000000003,144.5,104.5,433.70000000000005,4500.000000000001,4500.000000000001,7.176000000000001,2.127,979.923096,728.448914,1560.0000000000002,14.36,1.3300000000000003,1.28,82.457,0.5730000000000001,0.05000000000000001,7.280000000000001,673.379761,-1.851908,0.0
2024-10-03 19:00:00,1.68,17.24,0.77,2.72,2.632735,0.393733,24.63,42.94104902846681,6329.744571777766,22.470000000000002,20.5,18.9,22.8,36.97,-1.0,36.97,0.866025,41.000000000000014,82.81,62.41389699999999,303.9,103.30000000000001,82.1,381.70000000000005,3400.0000000000005,3400.0000000000005,8.184706000000002,1.792,926.188293,752.552124,1560.0,14.360000000000001,1.3300000000000003,1.2800000000000002,82.45700000000001,0.5730000000000001,0.05,7.28,666.274292,-3.455531,0.0
2024-10-03 20:00:00,1.68,17.24,0.77,2.72,2.632735,0.393733,24.63,42.93801684764271,6328.806020236752,22.470000000000002,20.9,23.400000000000002,23.600000000000005,40.04,-1.0,40.04,0.989955,34.8,106.25000000000001,80.080625,352.3,129.5,88.20000000000002,425.8,3700.0000000000005,3700.0000000000005,8.335135000000001,1.748,939.404602,753.626221,1560.0,14.360000000000001,1.3300000000000003,1.2800000000000002,82.457,0.573,0.05000000000000001,7.280000000000001,722.922913,-2.12486,4.336808689942018e-19
2024-10-03 22:00:00,1.59,16.98,1.11,2.91,2.424487,0.432783,22.960000000000004,42.93195442284396,6326.929516668124,22.470000000000002,23.5,24.200000000000003,22.000000000000004,37.23,-1.0,37.23,1.029375,39.7,110.79000000000002,85.352616,458.00000000000006,152.20000000000002,101.6,471.40000000000003,4400.000000000001,4400.000000000001,7.813636000000001,1.924,988.795349,802.230896,1560.0,14.36,1.33,1.2800000000000002,82.45700000000001,0.573,0.05,7.279999999999999,689.225586,-2.57502,0.0
2024-10-03 23:00:00,1.59,16.98,1.11,2.91,2.424487,0.432783,22.960000000000004,42.92892420158894,6325.991571672923,22.47,19.300000000000004,19.600000000000005,21.1,37.56,-1.0,37.56,1.028565,37.5,114.62,88.303248,459.9,158.60000000000002,102.4,466.9000000000001,4300.0,4300.0,7.943721000000001,1.838,1023.356567,772.228027,1560.0,14.360000000000001,1.3300000000000003,1.28,82.45700000000001,0.5730000000000001,0.05,7.280000000000001,699.50592,-3.818337,0.0
2024-10-04 00:00:00,1.59,16.98,1.11,2.91,2.424487,0.432783,22.960000000000004,42.92589465624327,6325.053835892075,22.470000000000002,22.900000000000006,21.800000000000004,24.100000000000005,32.38,-1.0,32.38,1.026945,43.6,116.51000000000002,89.75930400000001,463.1,145.30000000000004,102.3,468.1,4400.0,4400.0,7.778181999999999,1.844,994.508423,784.054138,1560.0,14.410000000000004,1.4200000000000004,1.3500000000000003,82.27,0.5500000000000002,0.05,7.280000000000001,686.564514,-3.585561,0.6800000000000002
2024-10-04 01:00:00,1.59,15.76,0.77,2.5,2.350296,0.439325,19.79,42.92286579816674,6324.116312841786,22.470000000000002,21.400000000000002,20.500000000000004,18.0,36.8,-1.0,36.8,1.033425,42.00000000000001,115.42000000000002,92.578382,452.1,154.00000000000003,101.60000000000001,474.5000000000001,4300.000000000001,4300.000000000001,8.038605,2.049,984.322266,786.224426,1560.0000000000002,14.410000000000002,1.4200000000000002,1.3500000000000003,82.27000000000001,0.55,0.05,7.280000000000001,672.811218,-1.922864,0.6800000000000002
2024-10-04 02:00:00,1.59,15.76,0.77,2.5,2.350296,0.439325,19.790000000000003,42.919837638719194,6323.1790060382655,22.470000000000002,23.5,23.500000000000004,23.500000000000004,37.07,-0.99,36.6993,1.0287,42.1,117.13000000000001,93.949973,448.8,161.5,101.4,473.0,4200.0,4200.0,8.205714000000002,2.034,973.567505,819.26886,1560.0,14.410000000000002,1.4200000000000002,1.3500000000000003,82.27000000000001,0.5500000000000002,0.05,7.28,667.316162,-2.53545,0.6800000000000002
2024-10-04 03:00:00,1.59,15.76,0.77,2.5,2.350296,0.439325,19.79,42.916810189260445,6322.241918997719,22.470000000000002,22.300000000000004,22.3,22.300000000000004,35.94,-1.0,35.94,1.029375,38.10000000000001,116.62000000000002,93.54090200000002,403.00000000000006,163.40000000000006,94.0,466.30000000000007,3800.0,3800.0,8.846842000000002,2.044,934.385193,785.212158,1560.0000000000002,14.41,1.4200000000000002,1.35,82.27000000000001,0.55,0.05000000000000001,7.280000000000001,661.445007,-3.411437,0.6800000000000002
2024-10-04 04:00:00,1.66,15.1,0.67,2.57,2.248005,0.456976,19.790000000000003,42.91378346115031,6321.305055236357,22.470000000000002,22.6,18.5,21.500000000000007,34.85,-1.0,34.85,1.024785,38.20000000000001,116.62000000000003,93.54090200000002,384.0,161.60000000000002,93.60000000000001,465.4,3800.000000000001,3800.000000000001,8.826316000000002,2.045,905.539978,778.472961,1560.0,14.410000000000004,1.42,1.3500000000000003,82.27000000000001,0.5500000000000002,0.05,7.28,653.116638,-3.371437,0.68
2024-10-04 05:00:00,1.66,15.1,0.67,2.57,2.248005,0.456976,17.770000000000003,42.91075746574862,6320.368418270384,22.47,20.6,22.000000000000004,21.800000000000004,37.0,-0.99,36.63,1.03356,41.9,117.11000000000001,96.29955300000003,383.9,152.30000000000004,93.30000000000001,445.4,3800.0,3800.0,8.505789,2.043,931.458557,768.841248,1560.0000000000002,14.410000000000002,1.4200000000000002,1.3500000000000003,82.27,0.55,0.05,7.280000000000001,667.884521,-2.991294,0.68
2024-10-04 06:00:00,1.66,15.1,0.67,2.57,2.248005,0.456976,17.77,42.90773221441517,6319.43201161601,22.47,22.800000000000004,21.700000000000003,23.1,36.1,-0.9900000000000002,35.739,1.02816,43.60000000000001,115.17000000000003,94.70429100000001,406.00000000000006,137.9,96.0,452.6,4300.0,4300.0,7.654883999999999,2.112,982.48114,778.720642,1560.0,14.410000000000004,1.4200000000000002,1.35,82.27000000000001,0.55,0.05,7.280000000000001,690.176331,-2.934242,0.68
2024-10-04 07:00:00,1.66,15.1,0.67,2.57,2.248005,0.456976,17.770000000000003,42.90470771850982,6318.49583878944,22.470000000000002,20.7,21.4,22.200000000000003,37.53,-1.0,37.53,1.031805,43.6,113.26000000000002,93.13369800000001,406.5,152.3,95.80000000000001,457.30000000000007,4300.000000000001,4300.000000000001,7.717673999999999,2.037,974.132813,783.491821,1560.0000000000002,14.41,1.42,1.35,82.27000000000001,0.5500000000000002,0.05,7.28,698.552979,-2.914926,0.68
2024-10-04 08:00:00,1.66,15.1,0.67,2.57,2.248005,0.456976,17.770000000000003,42.90168398939236,6317.559903306885,22.47,23.700000000000003,23.5,22.5,35.93,-0.99,35.5707,1.03086,41.900000000000006,116.49000000000001,95.78972700000001,402.5,145.90000000000003,95.5,455.00000000000006,4200.0,4200.0,7.864286000000001,2.04,944.208984,796.017395,1560.0000000000002,14.490000000000002,1.3000000000000003,1.32,82.31800000000001,0.572,0.05,7.280000000000001,704.560364,-3.799199,-2.42861286636753e-17
2024-10-04 11:00:00,1.58,15.18,0.82,2.48,2.33407,0.442293,20.830000000000002,42.89261751636561,6314.753556085374,21.070000000000004,20.2,20.900000000000002,19.5,28.6,-1.0,28.6,0.959445,38.5,94.65000000000002,74.93440500000001,461.00000000000006,107.2,100.90000000000002,404.30000000000007,3400.0,3400.0,8.915294,1.958,942.280579,799.614746,1560.0000000000005,14.490000000000002,1.3000000000000003,1.32,82.31800000000001,0.5720000000000001,0.05,7.280000000000001,671.863586,-6.407907,-1.3552527156068805e-19
2024-10-04 18:00:00,1.68,17.3,1.06,2.57,2.632997,0.39916,23.980000000000004,42.8714913707129,6308.214375967729,20.480000000000004,20.0,20.600000000000005,20.9,24.47,-0.99,24.2253,0.9558,42.20000000000001,99.43,75.58668600000001,519.5,164.50000000000003,108.6,480.8,4200.0,4200.0,8.42,0.949,1018.414368,764.350281,1562.0,14.530000000000001,1.52,1.3200000000000003,82.11600000000001,0.514,0.05,7.3500000000000005,722.156189,-2.665463,1.3234889800848443e-23
2024-10-04 19:00:00,1.68,17.3,1.06,2.57,2.632997,0.39916,24.490000000000002,42.86847682601052,6307.281283339021,20.480000000000004,18.700000000000003,22.0,21.300000000000004,24.81,-0.9900000000000001,24.5619,1.022895,38.3,114.75,86.64772500000001,532.5,182.30000000000004,110.00000000000003,498.0,4400.0,4400.0,8.290909,0.978,1006.373657,770.56073,1562.0,14.530000000000001,1.52,1.3200000000000003,82.116,0.514,0.05,7.350000000000001,690.46167,-2.068912,3.308722450212111e-24
2024-10-04 20:00:00,1.68,17.3,1.06,2.57,2.632997,0.39916,24.490000000000002,42.8654631844139,6306.348470248819,20.480000000000004,18.9,18.100000000000005,18.9,21.99,-0.9900000000000001,21.7701,0.985905,41.900000000000006,116.76000000000002,88.165476,617.4000000000001,201.40000000000003,118.6,515.8,4900.0,4900.0,7.768163000000001,0.985,1005.16156,780.844238,1562.0000000000002,14.530000000000001,1.52,1.3200000000000005,82.11600000000001,0.514,0.05,7.35,685.899475,-2.093319,2.68833699079734e-24
2024-10-04 21:00:00,1.68,17.3,1.06,2.57,2.632997,0.39916,24.49,42.86245045728283,6305.415940213327,21.070000000000004,20.4,20.9,18.9,29.82,-0.99,29.5218,1.01088,42.2,116.08000000000001,87.652008,563.3000000000001,233.90000000000003,113.6,551.3,4900.000000000001,4900.000000000001,8.141633000000002,1.031,1017.603882,816.448547,1562.0,14.530000000000001,1.52,1.3200000000000003,82.116,0.5140000000000001,0.05,7.35,679.067078,-2.767769,-1.2407709188295415e-24
2024-10-04 22:00:00,1.73,16.66,1.13,2.64,2.600519,0.404667,24.49,42.85943865597717,6304.4836967487545,21.070000000000004,20.4,18.9,21.0,29.19,-0.9900000000000001,28.8981,1.019655,40.800000000000004,119.98000000000005,90.59689800000001,564.6,234.80000000000007,114.2,552.2000000000002,4900.000000000001,4900.000000000001,8.16,1.088,999.725037,831.302856,1562.0,14.530000000000001,1.5200000000000002,1.32,82.11600000000001,0.514,0.05,7.3500000000000005,689.225586,-2.149494,1.2924697071141057e-26
2024-10-04 23:00:00,1.73,16.66,1.13,2.64,2.600519,0.404667,24.49,42.85642779185672,6303.55174337131,22.470000000000002,22.900000000000002,23.9,24.0,37.69,-0.9900000000000001,37.3131,1.02222,37.0,121.54000000000002,91.774854,525.2,218.30000000000004,108.4,533.2,4500.0,4500.0,8.554667,0.995,983.757446,829.82019,1565.0,14.560000000000002,1.47,1.4500000000000002,82.012,0.508,0.05,7.280000000000001,704.274109,-4.38421,6.462348535570529e-27
2024-10-05 00:00:00,1.73,16.66,1.13,2.64,2.600519,0.404667,24.49,42.85341787628129,6302.6200835971995,22.47,20.5,18.7,20.2,36.7,-1.0,36.7,1.022625,42.3,120.5,90.98955000000001,518.2,207.8,108.20000000000002,524.0,4600.000000000001,4600.000000000001,8.246086999999998,0.996,946.497864,802.975037,1565.0,14.560000000000002,1.47,1.4500000000000004,82.01200000000001,0.5080000000000001,0.05,7.280000000000001,724.936279,-1.901164,0.0
2024-10-05 01:00:00,1.73,16.66,1.13,2.64,2.600519,0.404667,23.660000000000004,42.85040892061072,6301.688720942632,22.47,20.700000000000003,20.299999999999997,21.000000000000004,40.02,-1.0000000000000002,40.02,1.019925,43.3,120.96000000000001,92.34086400000001,506.5,208.20000000000002,108.30000000000001,526.4,4500.000000000001,4500.000000000001,8.462667,1.07,927.225342,812.906189,1565.0000000000002,14.560000000000002,1.4700000000000002,1.4500000000000002,82.012,0.508,0.05,7.28,719.473694,-2.733895,-4.0389678347315804e-27
2024-10-05 02:00:00,1.72,16.19,0.99,2.45,2.485384,0.41968,23.660000000000004,42.84740093620483,6300.757658923816,22.47,23.500000000000004,23.700000000000003,23.400000000000002,38.41,-0.99,38.0259,1.018575,41.599999999999994,120.45000000000002,91.95153,563.9,211.50000000000003,113.70000000000002,530.9,4500.000000000001,4500.000000000001,8.594667,1.15,928.843384,825.093628,1565.0,14.56,1.4700000000000002,1.4500000000000002,82.012,0.508,0.05,7.28,703.033875,-2.408256,-6.058451752097371e-28
2024-10-05 05:00:00,1.75,17.27,0.76,2.57,2.38143,0.434216,23.660000000000004,42.838382924173395,6297.966311843942,20.48,20.600000000000005,18.800000000000004,16.900000000000002,23.75,-0.9900000000000001,23.5125,0.887355,42.1,92.79000000000002,70.835886,295.8,78.80000000000001,80.2,347.80000000000007,3700.0,3700.0,6.940541,1.796,975.037781,793.186218,1563.0,14.56,1.4700000000000002,1.4500000000000002,82.012,0.508,0.05,7.280000000000002,667.695068,-2.888789,6.310887241768095e-30
2024-10-05 06:00:00,1.75,17.27,0.76,2.57,2.38143,0.434216,22.450000000000003,42.8353789384244,6297.036487530201,20.48,20.0,21.300000000000004,21.000000000000004,27.1,-0.9900000000000001,26.829,1.02411,43.300000000000004,118.73000000000002,92.07511500000001,390.8,130.60000000000002,93.80000000000001,422.0,4400.0,4400.0,7.033636,1.321,892.993225,772.017517,1555.0000000000005,14.560000000000002,1.4700000000000002,1.4500000000000002,82.01200000000001,0.508,0.05,7.130000000000001,668.452881,-2.728925,7.888609052210118e-31
2024-10-05 07:00:00,1.75,17.27,0.76,2.57,2.38143,0.434216,22.45,42.83237598073919,6296.106981433248,20.48,19.400000000000002,21.299999999999997,21.2,25.0,-0.9900000000000001,24.75,1.030455,48.6,120.08,93.12204000000003,450.3,149.3,101.0,449.90000000000003,4700.0,4700.0,7.0327660000000005,2.179,859.980469,734.434814,1555.0000000000002,14.560000000000002,1.4700000000000002,1.4500000000000002,82.01200000000001,0.508,0.05,7.13,668.073975,-1.913212,-2.9582283945787943e-30
2024-10-05 08:00:00,1.75,17.27,0.76,2.57,2.38143,0.434216,22.450000000000003,42.82937406247757,6295.177797069291,20.48,21.200000000000003,20.3,20.0,25.4,-0.9900000000000001,25.146,1.02492,49.900000000000006,117.33000000000001,90.98941500000001,430.00000000000006,141.20000000000002,98.9,44.599999999999994,4800.000000000001,4800.000000000001,1.7937500000000002,2.138,834.625793,718.218445,1555.0,14.07,1.4500000000000002,1.46,82.47800000000001,0.542,0.05,7.13,662.013062,-2.528058,-9.860761315262648e-32
2024-10-05 09:00:00,1.75,17.27,0.76,2.57,2.38143,0.434216,20.89,42.82637319499937,6294.248937954538,21.5,21.400000000000002,22.800000000000004,23.6,31.43,-1.0000000000000002,31.43,1.030455,47.2,119.07999999999998,94.20418800000002,417.7,140.90000000000003,97.0,430.20000000000005,4700.000000000001,4700.000000000001,6.730213000000001,1.24,832.039856,773.185852,1555.0,14.070000000000002,1.4500000000000002,1.4600000000000002,82.47800000000001,0.542,0.05,7.130000000000001,670.347595,-2.279612,3.697785493223493e-32
2024-10-05 10:00:00,1.63,16.4,0.82,2.62,2.1947,0.471016,20.890000000000004,42.82337338966442,6293.320407605195,21.500000000000004,19.6,18.200000000000003,22.100000000000005,35.88,-1.0,35.88,1.02897,35.10000000000001,117.91000000000003,93.278601,330.0,128.80000000000004,85.9,415.30000000000007,3900.0000000000005,3900.0000000000005,7.710769000000001,1.246,876.839539,788.146179,1560.0000000000002,14.070000000000004,1.4500000000000002,1.4600000000000002,82.47800000000001,0.542,0.05,6.970000000000001,666.274292,-3.479108,3.0814879110195774e-32
2024-10-05 11:00:00,1.63,16.4,0.82,2.62,2.1947,0.471016,21.53,42.820374657832524,6292.392209537472,21.070000000000004,20.200000000000003,21.0,20.7,29.27,-0.9900000000000001,28.9773,1.028835,37.20000000000001,120.41000000000003,94.48572700000001,339.70000000000005,116.40000000000002,86.79999999999998,408.2,3700.0000000000005,3700.0000000000005,8.027027,1.231,864.110718,753.503357,1560.0,14.07,1.4500000000000002,1.4600000000000002,82.47800000000001,0.5420000000000001,0.05,6.97,672.905884,-3.607793,0.0
2024-10-05 12:00:00,1.63,16.4,0.82,2.62,2.1947,0.471016,21.530000000000005,42.8173770108635,6291.4643472675725,21.07,21.3,21.600000000000005,21.200000000000003,31.43,-0.9900000000000001,31.1157,1.029915,41.7,120.69000000000003,94.705443,433.30000000000007,184.1,99.0,493.20000000000005,4200.000000000001,4200.000000000001,8.46,1.24,868.54364,731.259338,1560.0000000000005,14.07,1.4500000000000002,1.4600000000000002,82.47800000000001,0.542,0.05,6.970000000000001,674.516968,-3.630925,0.0
2024-10-05 13:00:00,1.63,16.4,0.82,2.62,2.1947,0.471016,21.530000000000005,42.81438046011719,6290.53682431171,21.5,18.300000000000004,20.700000000000003,20.700000000000003,33.99,-1.0,33.99,1.03059,44.60000000000001,119.88,94.06983600000001,477.6,162.8,104.8,471.6,4700.0,4700.0,7.358298,1.205,879.038879,705.968262,1560.0,14.07,1.4500000000000002,1.46,82.47800000000001,0.542,0.049999999999999996,6.970000000000001,665.421936,-2.885409,-9.860761315262648e-32
2024-10-05 14:00:00,1.55,15.62,0.84,2.49,2.155089,0.47901,21.530000000000005,42.81138501695341,6289.609644186086,22.470000000000002,21.700000000000003,24.400000000000002,23.3,36.93,-1.0,36.93,0.953235,47.7,115.80000000000001,90.86826000000002,487.19999999999993,164.10000000000002,104.60000000000001,473.70000000000005,4800.000000000001,4800.000000000001,7.22875,1.215,833.237854,759.100891,1559.9999999999998,14.070000000000002,1.4500000000000002,1.4600000000000002,82.47800000000001,0.542,0.05,6.970000000000001,702.366211,-2.946383,3.944304526105059e-31
