Repository: DvEz373/antam-project

# Optimization of Fuel and Reductant Usage in Nickel Calcination Process with Machine Learning

## 📌 Project Overview
This project focuses on optimizing fuel and reductant consumption in the **nickel calcination process** at PT ANTAM Tbk's **Nickel Mining Business Unit Kolaka**. By implementing **machine learning-based systems**, the project aims to enhance efficiency, reduce costs, and improve environmental sustainability in the **Rotary Kiln Electric Furnace (RKEF) process**.

## 📌 Methodology
The study follows a **CRISP-DM (Cross Industry Standard Process for Data Mining)** approach:
1. **Business Understanding**  
   - Understanding operational challenges and optimization opportunities.

File: new-data/filtered_intersection_df.csv (part 13 of 20)
time,ni_in,fe_in,sio2_in,cao_in,mgo_in,al2o3_in,fe_ni,s_m,bc,loi_in,mc_kilnfeed,fc_coal,gcv_coal,voltage_pry,voltage_sec,current_pry,current_sec1,current_sec2,current_sec3,load,power_factor,realisasi_beban,rpm,kg_tco,charge_kiln,tdo,pry_p,sec_p,pry_v,sec_v,total_coal,total_fuel,a_f_ratio,reductor_consume,t_tic162,t_tic163,metal_temp,ni_met,c_met,si_met,fe_met,s_met,ni_slag,fe_slag,t_kalsin,pic_161,loi_kalsin
2024-10-03 10:00:00,1.75,19.09,38.37,0.9,15.55,2.94,10.908571,2.467524,0.422019,,24.49,,,29.7,743.7,22.47,16.9,23.0,19.4,38.41,-1.0,38.41,0.865215,42.6,90.31,68.193081,402.1,234.2,96.0,550.2,3500.0,3500.0,11.077714,1.814,910.65387,757.371094,1567.0,14.1,1.43,1.25,82.579,0.641,0.05,7.42,673.758789,-4.272296,0.42
2024-10-03 11:00:00,1.75,19.09,38.37,0.9,15.55,2.94,10.908571,2.467524,0.422019,,24.49,,,29.7,746.1,22.47,18.6,20.9,16.8,35.15,-1.0,35.15,0.86427,43.9,101.59,76.710609,462.2,230.2,102.8,546.5,3900.0,3900.0,9.989231,1.793,909.525208,754.314392,1565.0,14.09,1.86,1.23,82.227,0.593,0.05,7.56,670.726563,-3.43546,0.42
2024-10-03 12:00:00,1.75,19.09,38.37,0.9,15.55,2.94,10.908571,2.467524,0.422019,,24.49,,,29.7,719.4,22.47,20.9,22.9,22.6,36.3,-0.99,35.937,0.865485,48.8,101.29,76.484079,514.3,231.7,107.2,550.3,3900.0,3900.0,10.115385,1.795,913.096008,725.618164,1565.0,14.09,1.86,1.23,82.227,0.593,0.05,7.56,667.316162,-3.521583,0.42
2024-10-03 13:00:00,1.75,19.09,38.37,0.9,15.55,2.94,10.908571,2.467524,0.422019,,23.03,,,29.7,744.8,21.97,21.2,20.2,21.6,30.82,-1.0,30.82,0.840915,50.5,100.95,77.701215,634.4,236.1,118.7,553.2,4400.0,4400.0,9.162273,1.796,964.28717,741.905273,1565.0,14.09,1.86,1.23,82.227,0.593,0.05,7.56,653.96814,-3.573169,0.42
2024-10-03 14:00:00,1.72,18.41,38.93,0.92,15.68,3.02,10.703488,2.482781,0.419654,,23.03,,,29.7,714.3,21.97,20.1,22.0,22.0,34.16,-1.0,34.16,0.848475,49.2,101.14,77.847458,621.9,149.8,118.6,460.2,4600.0,4600.0,7.549565,1.906,1012.455566,784.305481,1565.0,14.09,1.86,1.23,82.227,0.593,0.05,7.56,667.221497,-3.759231,0.42
2024-10-03 15:00:00,1.72,18.41,38.93,0.92,15.68,3.02,10.703488,2.482781,0.419654,,23.03,,,29.7,741.5,22.47,19.4,22.8,22.3,38.52,-1.0,38.52,0.9288,43.0,106.15,81.703655,483.9,144.5,104.5,433.7,4500.0,4500.0,7.176,2.127,979.923096,728.448914,1558.0,14.23,1.3,1.23,82.663,0.577,0.04,7.49,708.76123,-2.581421,0.42
2024-10-03 16:00:00,1.72,18.41,38.93,0.92,15.68,3.02,10.703488,2.482781,0.419654,,23.03,,,29.8,0.2,22.47,0.0,0.0,0.0,0.0,-0.99,0.0,0.095715,38.9,64.18,49.399346,4.6,1.1,0.0,130.7,2500.0,2500.0,3.1368,0.0,829.268494,753.61145,1558.0,14.23,1.3,1.23,82.663,0.577,0.04,7.49,691.888367,-7.851071,0.0
2024-10-03 17:00:00,1.72,18.41,38.93,0.92,15.68,3.02,10.703488,2.482781,0.419654,,24.63,,,29.6,441.6,22.47,12.9,12.7,11.2,12.28,-0.99,12.1572,0.407835,0.0,0.0,0.0,0.8,37.4,0.0,254.3,600.0,600.0,25.43,1.857,714.317444,591.755005,1558.0,14.23,1.3,1.23,82.663,0.577,0.04,7.49,676.223083,-6.561424,0.0
2024-10-03 18:00:00,1.68,17.24,39.57,0.77,15.03,2.72,10.261905,2.632735,0.393733,,24.63,,,29.7,745.7,22.47,23.3,23.6,20.6,34.67,-0.99,34.3233,0.61074,52.0,49.91,37.617167,161.2,63.8,59.1,309.3,2600.0,2600.0,8.501538,1.331,874.974915,738.137878,1558.0,14.23,1.3,1.23,82.663,0.577,0.04,7.49,681.342468,-4.149529,0.0
2024-10-03 19:00:00,1.68,17.24,39.57,0.77,15.03,2.72,10.261905,2.632735,0.393733,,24.63,,,29.7,720.6,22.47,20.5,18.9,22.8,36.97,-1.0,36.97,0.866025,41.0,82.81,62.413897,303.9,103.3,82.1,381.7,3400.0,3400.0,8.184706,1.792,926.188293,752.552124,1558.0,14.23,1.3,1.23,82.663,0.577,0.04,7.49,705.705627,-2.167676,0.0
2024-10-03 20:00:00,1.68,17.24,39.57,0.77,15.03,2.72,10.261905,2.632735,0.393733,,24.63,,,29.7,762.0,22.47,20.9,23.4,23.6,40.04,-1.0,40.04,0.989955,34.8,106.25,80.080625,352.3,129.5,88.2,425.8,3700.0,3700.0,8.335135,1.748,939.404602,753.626221,1558.0,14.18,1.31,1.26,82.678,0.572,0.04,7.49,723.402222,-2.829618,0.0
2024-10-03 21:00:00,1.68,17.24,39.57,0.77,15.03,2.72,10.261905,2.632735,0.393733,,24.63,,,29.7,712.4,22.47,23.2,27.8,26.0,36.49,-0.99,36.1251,0.99144,37.0,113.21,85.326377,454.6,161.1,101.6,468.9,4200.0,4200.0,8.15,1.764,986.309265,749.270081,1560.0,14.25,1.33,1.25,82.601,0.569,0.05,7.79,691.032288,-3.019407,0.0
2024-10-03 22:00:00,1.59,16.98,39.01,1.11,16.09,2.91,10.679245,2.424487,0.432783,,22.96,,,29.7,718.8,22.47,23.5,24.2,22.0,37.23,-1.0,37.23,1.029375,39.7,110.79,85.352616,458.0,152.2,101.6,471.4,4400.0,4400.0,7.813636,1.924,988.795349,802.230896,1560.0,14.25,1.33,1.25,82.601,0.569,0.05,7.79,705.801086,-2.925808,0.0
2024-10-03 23:00:00,1.59,16.98,39.01,1.11,16.09,2.91,10.679245,2.424487,0.432783,,22.96,,,29.7,718.4,22.47,19.3,19.6,21.1,37.56,-1.0,37.56,1.028565,37.5,114.62,88.303248,459.9,158.6,102.4,466.9,4300.0,4300.0,7.943721,1.838,1023.356567,772.228027,1560.0,14.25,1.33,1.25,82.601,0.569,0.05,7.79,690.651855,-2.873479,0.0
2024-10-04 00:00:00,1.59,16.98,39.01,1.11,16.09,2.91,10.679245,2.424487,0.432783,,22.96,,,29.7,714.8,22.47,22.9,21.8,24.1,32.38,-1.0,32.38,1.026945,43.6,116.51,89.759304,463.1,145.3,102.3,468.1,4400.0,4400.0,7.778182,1.844,994.508423,784.054138,1559.0,14.25,1.33,1.25,82.601,0.569,0.05,7.9,722.731201,-4.310909,0.0
2024-10-04 01:00:00,1.59,15.76,39.72,0.77,16.9,2.5,9.91195,2.350296,0.439325,,19.79,,,29.7,746.1,22.47,21.4,20.5,18.0,36.8,-1.0,36.8,1.033425,42.0,115.42,92.578382,452.1,154.0,101.6,474.5,4300.0,4300.0,8.038605,2.049,984.322266,786.224426,1560.0,14.25,1.33,1.25,82.601,0.569,0.05,7.28,712.010315,-3.799765,0.0
2024-10-04 02:00:00,1.59,15.76,39.72,0.77,16.9,2.5,9.91195,2.350296,0.439325,,19.79,,,29.7,740.0,22.47,23.5,23.5,23.5,37.07,-0.99,36.6993,1.0287,42.1,117.13,93.949973,448.8,161.5,101.4,473.0,4200.0,4200.0,8.205714,2.034,973.567505,819.26886,1560.0,14.25,1.33,1.25,82.601,0.569,0.05,7.28,695.409729,-2.952216,0.0
2024-10-04 03:00:00,1.59,15.76,39.72,0.77,16.9,2.5,9.91195,2.350296,0.439325,,19.79,,,29.7,741.3,22.47,22.3,22.3,22.3,35.94,-1.0,35.94,1.029375,38.1,116.62,93.540902,403.0,163.4,94.0,466.3,3800.0,3800.0,8.846842,2.044,934.385193,785.212158,1560.0,14.25,1.33,1.25,82.601,0.569,0.05,7.28,716.888672,-1.897769,0.0
2024-10-04 04:00:00,1.66,15.1,39.43,0.67,17.54,2.57,9.096386,2.248005,0.456976,,19.79,,,29.7,719.9,22.47,22.6,18.5,21.5,34.85,-1.0,34.85,1.024785,38.2,116.62,93.540902,384.0,161.6,93.6,465.4,3800.0,3800.0,8.826316,2.045,905.539978,778.472961,1560.0,14.36,1.33,1.28,82.457,0.573,0.05,7.28,682.576172,-1.947969,0.0
2024-10-04 05:00:00,1.66,15.1,39.43,0.67,17.54,2.57,9.096386,2.248005,0.456976,,17.77,,,29.7,715.5,22.47,20.6,22.0,21.8,37.0,-0.99,36.63,1.03356,41.9,117.11,96.299553,383.9,152.3,93.3,445.4,3800.0,3800.0,8.505789,2.043,931.458557,768.841248,1560.0,14.36,1.33,1.28,82.457,0.573,0.05,7.28,669.400146,-2.497987,0.0
2024-10-04 06:00:00,1.66,15.1,39.43,0.67,17.54,2.57,9.096386,2.248005,0.456976,,17.77,,,29.7,713.4,22.47,22.8,21.7,23.1,36.1,-0.99,35.739,1.02816,43.6,115.17,94.704291,406.0,137.9,96.0,452.6,4300.0,4300.0,7.654884,2.112,982.48114,778.720642,1560.0,14.36,1.33,1.28,82.457,0.573,0.05,7.28,679.635986,-2.72746,0.0
2024-10-04 07:00:00,1.66,15.1,39.43,0.67,17.54,2.57,9.096386,2.248005,0.456976,,17.77,,,29.7,740.9,22.47,20.7,21.4,22.2,37.53,-1.0,37.53,1.031805,43.6,113.26,93.133698,406.5,152.3,95.8,457.3,4300.0,4300.0,7.717674,2.037,974.132813,783.491821,1560.0,14.36,1.33,1.28,82.457,0.573,0.05,7.28,673.379761,-1.851908,0.0
2024-10-04 08:00:00,1.66,15.1,39.43,0.67,17.54,2.57,9.096386,2.248005,0.456976,,17.77,,,29.7,740.9,22.47,23.7,23.5,22.5,35.93,-0.99,35.5707,1.03086,41.9,116.49,95.789727,402.5,145.9,95.5,455.0,4200.0,4200.0,7.864286,2.04,944.208984,796.017395,1560.0,14.36,1.33,1.28,82.457,0.573,0.05,7.28,717.271545,-1.794792,0.0
2024-10-04 09:00:00,1.66,15.1,39.43,0.67,17.54,2.57,9.096386,2.248005,0.456976,,20.83,,,29.7,738.0,22.47,20.8,22.8,21.7,39.19,-1.0,39.19,0.095985,0.0,115.91,91.765947,577.9,151.8,113.8,466.6,4000.0,4000.0,8.706,0.0,996.20929,784.378418,1560.0,14.36,1.33,1.28,82.457,0.573,0.05,7.28,711.532349,-1.653668,0.0
2024-10-04 10:00:00,1.58,15.18,42.27,0.82,18.11,2.48,9.607595,2.33407,0.442293,,20.83,,,29.7,748.7,22.47,22.6,23.0,16.9,36.48,-1.0,36.48,0.612225,45.3,14.16,11.210472,210.5,111.4,70.4,405.1,2000.0,2000.0,14.265,2.614,826.72876,703.033081,1560.0,14.36,1.33,1.28,82.457,0.573,0.05,7.28,677.171082,-3.098437,0.0
2024-10-04 11:00:00,1.58,15.18,42.27,0.82,18.11,2.48,9.607595,2.33407,0.442293,,20.83,,,29.7,623.4,21.07,20.2,20.9,19.5,28.6,-1.0,28.6,0.959445,38.5,94.65,74.934405,461.0,107.2,100.9,404.3,3400.0,3400.0,8.915294,1.958,942.280579,799.614746,1560.0,14.36,1.33,1.28,82.457,0.573,0.05,7.28,666.274292,-3.455531,0.0
2024-10-04 12:00:00,1.58,15.18,42.27,0.82,18.11,2.48,9.607595,2.33407,0.442293,,20.83,,,29.7,622.2,21.07,21.0,21.2,21.4,29.5,-0.99,29.205,-0.001485,0.0,84.56,66.946152,7.0,111.7,0.3,399.4,3100.0,3100.0,7.736129,0.0,758.809448,711.609802,1560.0,14.36,1.33,1.28,82.457,0.573,0.05,7.28,722.922913,-2.12486,0.0
2024-10-04 13:00:00,1.58,15.18,42.27,0.82,18.11,2.48,9.607595,2.33407,0.442293,,17.41,,,29.7,358.2,19.66,19.7,17.8,19.3,16.6,-0.98,16.268,-0.001485,0.0,0.0,0.0,-1.4,108.1,0.3,401.2,0.0,0.0,,0.0,528.438232,486.015778,1560.0,14.36,1.33,1.28,82.457,0.573,0.05,7.28,710.7677,-6.269784,0.0
2024-10-04 14:00:00,1.44,14.59,42.16,0.93,19.99,2.45,10.131944,2.109055,0.489902,,17.41,,,29.7,333.6,19.66,18.5,19.8,19.6,15.6,-0.97,15.132,0.834435,40.6,42.53,35.125527,293.8,114.6,79.5,399.2,2500.0,2500.0,11.4888,1.668,949.45752,732.835999,1560.0,14.36,1.33,1.28,82.457,0.573,0.05,7.28,689.225586,-2.57502,0.0
2024-10-04 15:00:00,1.44,14.59,42.16,0.93,19.99,2.45,10.131944,2.109055,0.489902,,17.41,,,29.7,345.6,19.66,20.6,20.0,13.7,13.4,-0.98,13.132,0.924885,38.9,106.82,88.222638,451.0,213.4,100.1,542.0,3700.0,3700.0,10.412432,1.856,1003.908997,770.253967,1560.0,14.36,1.33,1.28,82.457,0.573,0.05,7.28,699.50592,-3.818337,0.0
2024-10-04 16:00:00,1.44,14.59,42.16,0.93,19.99,2.45,10.131944,2.109055,0.489902,,17.41,,,29.7,329.1,19.66,18.7,22.4,20.1,15.3,-0.97,14.841,0.440235,41.5,55.3,45.67227,161.7,60.4,59.4,310.9,2300.0,2300.0,9.66,1.812,804.768982,675.060974,1560.0,14.41,1.42,1.35,82.27,0.55,0.05,7.28,686.564514,-3.585561,0.68
2024-10-04 17:00:00,1.44,14.59,42.16,0.93,19.99,2.45,10.131944,2.109055,0.489902,,23.98,,,29.7,328.8,19.66,19.3,21.4,21.1,15.59,-0.97,15.1223,0.787995,41.1,68.12,51.784824,273.4,89.2,78.1,362.8,2800.0,2800.0,9.447857,0.628,963.664917,735.446228,1560.0,14.41,1.42,1.35,82.27,0.55,0.05,7.28,672.811218,-1.922864,0.68
2024-10-04 18:00:00,1.68,17.3,39.1,1.06,14.85,2.57,10.297619,2.632997,0.39916,,23.98,,,29.7,524.7,20.48,20.0,20.6,20.9,24.47,-0.99,24.2253,0.9558,42.2,99.43,75.586686,519.5,164.5,108.6,480.8,4200.0,4200.0,8.42,0.949,1018.414368,764.350281,1560.0,14.41,1.42,1.35,82.27,0.55,0.05,7.28,667.316162,-2.53545,0.68
2024-10-04 19:00:00,1.68,17.3,39.1,1.06,14.85,2.57,10.297619,2.632997,0.39916,,24.49,,,29.7,524.3,20.48,18.7,22.0,21.3,24.81,-0.99,24.5619,1.022895,38.3,114.75,86.647725,532.5,182.3,110.0,498.0,4400.0,4400.0,8.290909,0.978,1006.373657,770.56073,1560.0,14.41,1.42,1.35,82.27,0.55,0.05,7.28,661.445007,-3.411437,0.68
2024-10-04 20:00:00,1.68,17.3,39.1,1.06,14.85,2.57,10.297619,2.632997,0.39916,,24.49,,,29.6,526.4,20.48,18.9,18.1,18.9,21.99,-0.99,21.7701,0.985905,41.9,116.76,88.165476,617.4,201.4,118.6,515.8,4900.0,4900.0,7.768163,0.985,1005.16156,780.844238,1560.0,14.41,1.42,1.35,82.27,0.55,0.05,7.28,653.116638,-3.371437,0.68
2024-10-04 21:00:00,1.68,17.3,39.1,1.06,14.85,2.57,10.297619,2.632997,0.39916,,24.49,,,29.7,621.0,21.07,20.4,20.9,18.9,29.82,-0.99,29.5218,1.01088,42.2,116.08,87.652008,563.3,233.9,113.6,551.3,4900.0,4900.0,8.141633,1.031,1017.603882,816.448547,1560.0,14.41,1.42,1.35,82.27,0.55,0.05,7.28,667.884521,-2.991294,0.68
2024-10-04 22:00:00,1.73,16.66,40.1,1.13,15.42,2.64,9.630058,2.600519,0.404667,,24.49,,,29.7,596.1,21.07,20.4,18.9,21.0,29.19,-0.99,28.8981,1.019655,40.8,119.98,90.596898,564.6,234.8,114.2,552.2,4900.0,4900.0,8.16,1.088,999.725037,831.302856,1560.0,14.41,1.42,1.35,82.27,0.55,0.05,7.28,690.176331,-2.934242,0.68
2024-10-04 23:00:00,1.73,16.66,40.1,1.13,15.42,2.64,9.630058,2.600519,0.404667,,24.49,,,29.7,736.7,22.47,22.9,23.9,24.0,37.69,-0.99,37.3131,1.02222,37.0,121.54,91.774854,525.2,218.3,108.4,533.2,4500.0,4500.0,8.554667,0.995,983.757446,829.82019,1560.0,14.41,1.42,1.35,82.27,0.55,0.05,7.28,698.552979,-2.914926,0.68
2024-10-05 00:00:00,1.73,16.66,40.1,1.13,15.42,2.64,9.630058,2.600519,0.404667,,24.49,,,29.7,747.5,22.47,20.5,18.7,20.2,36.7,-1.0,36.7,1.022625,42.3,120.5,90.98955,518.2,207.8,108.2,524.0,4600.0,4600.0,8.246087,0.996,946.497864,802.975037,1560.0,14.49,1.3,1.32,82.318,0.572,0.05,7.28,704.560364,-3.799199,0.0
2024-10-05 01:00:00,1.73,16.66,40.1,1.13,15.42,2.64,9.630058,2.600519,0.404667,,23.66,,,29.7,755.1,22.47,20.7,20.3,21.0,40.02,-1.0,40.02,1.019925,43.3,120.96,92.340864,506.5,208.2,108.3,526.4,4500.0,4500.0,8.462667,1.07,927.225342,812.906189,1560.0,14.49,1.3,1.32,82.318,0.572,0.05,7.28,680.868042,-3.731178,0.0
2024-10-05 02:00:00,1.72,16.19,40.81,0.99,16.42,2.45,9.412791,2.485384,0.41968,,23.66,,,29.7,738.3,22.47,23.5,23.7,23.4,38.41,-0.99,38.0259,1.018575,41.6,120.45,91.95153,563.9,211.5,113.7,530.9,4500.0,4500.0,8.594667,1.15,928.843384,825.093628,1560.0,14.49,1.3,1.32,82.318,0.572,0.05,7.28,669.210693,-2.457599,0.0
2024-10-05 03:00:00,1.72,16.19,40.81,0.99,16.42,2.45,9.412791,2.485384,0.41968,,23.66,,,29.7,740.0,22.47,21.3,2.3,21.7,40.1,-1.0,40.1,0.096255,0.0,63.67,48.605678,13.8,32.2,0.8,229.1,3400.0,3400.0,4.057059,0.0,871.379272,777.746582,1560.0,14.49,1.3,1.32,82.318,0.572,0.05,7.28,671.863586,-6.407907,0.0
2024-10-05 04:00:00,1.75,17.27,37.96,0.76,15.94,2.57,9.868571,2.38143,0.434216,,23.66,,,29.7,758.3,22.47,20.7,24.2,21.9,39.37,-1.0,39.37,0.67473,48.6,9.52,7.267568,203.1,42.3,65.5,290.0,1900.0,1900.0,11.226316,0.731,773.765381,731.921509,1560.0,14.49,1.3,1.32,82.318,0.572,0.05,7.28,614.390259,-3.281113,0.0
2024-10-05 05:00:00,1.75,17.27,37.96,0.76,15.94,2.57,9.868571,2.38143,0.434216,,23.66,,,29.7,558.0,20.48,20.6,18.8,16.9,23.75,-0.99,23.5125,0.887355,42.1,92.79,70.835886,295.8,78.8,80.2,347.8,3700.0,3700.0,6.940541,1.796,975.037781,793.186218,1561.0,14.49,1.3,1.32,82.318,0.572,0.05,7.2,697.60022,-2.392062,0.0
2024-10-05 06:00:00,1.75,17.27,37.96,0.76,15.94,2.57,9.868571,2.38143,0.434216,,22.45,,,29.7,545.3,20.48,20.0,21.3,21.0,27.1,-0.99,26.829,1.02411,43.3,118.73,92.075115,390.8,130.6,93.8,422.0,4400.0,4400.0,7.033636,1.321,892.993225,772.017517,1561.0,14.49,1.3,1.32,82.318,0.572,0.05,7.2,744.449036,-2.874565,0.0
2024-10-05 07:00:00,1.75,17.27,37.96,0.76,15.94,2.57,9.868571,2.38143,0.434216,,22.45,,,29.7,547.7,20.48,19.4,21.3,21.2,25.0,-0.99,24.75,1.030455,48.6,120.08,93.12204,450.3,149.3,101.0,449.9,4700.0,4700.0,7.032766,2.179,859.980469,734.434814,1561.0,14.49,1.3,1.32,82.318,0.572,0.05,7.2,749.944458,-1.7452,0.0
2024-10-05 08:00:00,1.75,17.27,37.96,0.76,15.94,2.57,9.868571,2.38143,0.434216,,22.45,,,29.7,536.9,20.48,21.2,20.3,20.0,25.4,-0.99,25.146,1.02492,49.9,117.33,90.989415,430.0,141.2,98.9,44.6,4800.0,4800.0,1.79375,2.138,834.625793,718.218445,1561.0,14.52,1.64,1.37,81.897,0.573,0.05,7.2,734.825439,-1.991107,0.0
2024-10-05 09:00:00,1.75,17.27,37.96,0.76,15.94,2.57,9.868571,2.38143,0.434216,,20.89,,,29.8,687.2,21.5,21.4,22.8,23.6,31.43,-1.0,31.43,1.030455,47.2,119.08,94.204188,417.7,140.9,97.0,430.2,4700.0,4700.0,6.730213,1.24,832.039856,773.185852,1561.0,14.53,1.52,1.32,82.116,0.514,0.05,7.2,733.575989,-2.59549,0.0
2024-10-05 10:00:00,1.63,16.4,38.1,0.82,17.36,2.62,10.06135,2.1947,0.471016,,20.89,,,29.6,680.7,21.5,19.6,18.2,22.1,35.88,-1.0,35.88,1.02897,35.1,117.91,93.278601,330.0,128.8,85.9,415.3,3900.0,3900.0,7.710769,1.246,876.839539,788.146179,1562.0,14.53,1.52,1.32,82.116,0.514,0.05,7.35,722.156189,-2.665463,0.0
2024-10-05 11:00:00,1.63,16.4,38.1,0.82,17.36,2.62,10.06135,2.1947,0.471016,,21.53,,,29.7,620.7,21.07,20.2,21.0,20.7,29.27,-0.99,28.9773,1.028835,37.2,120.41,94.485727,339.7,116.4,86.8,408.2,3700.0,3700.0,8.027027,1.231,864.110718,753.503357,1562.0,14.53,1.52,1.32,82.116,0.514,0.05,7.35,690.46167,-2.068912,0.0
2024-10-05 12:00:00,1.63,16.4,38.1,0.82,17.36,2.62,10.06135,2.1947,0.471016,,21.53,,,29.7,618.3,21.07,21.3,21.6,21.2,31.43,-0.99,31.1157,1.029915,41.7,120.69,94.705443,433.3,184.1,99.0,493.2,4200.0,4200.0,8.46,1.24,868.54364,731.259338,1562.0,14.53,1.52,1.32,82.116,0.514,0.05,7.35,685.899475,-2.093319,0.0
2024-10-05 13:00:00,1.63,16.4,38.1,0.82,17.36,2.62,10.06135,2.1947,0.471016,,21.53,,,29.7,693.9,21.5,18.3,20.7,20.7,33.99,-1.0,33.99,1.03059,44.6,119.88,94.069836,477.6,162.8,104.8,471.6,4700.0,4700.0,7.358298,1.205,879.038879,705.968262,1562.0,14.53,1.52,1.32,82.116,0.514,0.05,7.35,679.067078,-2.767769,0.0
2024-10-05 14:00:00,1.55,15.62,40.02,0.84,18.57,2.49,10.077419,2.155089,0.47901,,21.53,,,29.7,760.2,22.47,21.7,24.4,23.3,36.93,-1.0,36.93,0.953235,47.7,115.8,90.86826,487.2,164.1,104.6,473.7,4800.0,4800.0,7.22875,1.215,833.237854,759.100891,1562.0,14.53,1.52,1.32,82.116,0.514,0.05,7.35,689.225586,-2.149494,0.0
2024-10-05 15:00:00,1.55,15.62,40.02,0.84,18.57,2.49,10.077419,2.155089,0.47901,,21.53,,,29.7,721.4,22.47,22.8,23.0,18.0,38.6,-0.99,38.214,0.405675,0.0,66.17,51.923599,4.4,41.8,0.1,254.2,3500.0,3500.0,4.359429,2.615,828.126099,767.63324,1565.0,14.56,1.47,1.45,82.012,0.508,0.05,7.28,704.274109,-4.38421,0.0
2024-10-05 16:00:00,1.55,15.62,40.02,0.84,18.57,2.49,10.077419,2.155089,0.47901,,21.53,,,29.7,748.1,22.47,22.9,22.6,22.1,36.44,-0.99,36.0756,0.890595,38.2,81.42,63.890274,257.4,129.2,74.0,419.1,2700.0,2700.0,10.957778,0.84,744.872864,780.580811,1565.0,14.56,1.47,1.45,82.012,0.508,0.05,7.28,724.936279,-1.901164,0.0
2024-10-05 17:00:00,1.55,15.62,40.02,0.84,18.57,2.49,10.077419,2.155089,0.47901,,26.81,,,29.7,715.7,22.47,21.5,21.6,22.9,36.7,-0.99,36.333,0.886815,34.3,98.76,72.282444,366.1,131.0,90.1,420.8,3400.0,3400.0,9.015882,0.896,814.135803,804.410217,1565.0,14.56,1.47,1.45,82.012,0.508,0.05,7.28,719.473694,-2.733895,0.0
2024-10-05 18:00:00,1.7,16.24,39.99,0.99,15.2,2.64,9.552941,2.630921,0.397778,,26.81,,,30.0,747.8,22.47,21.2,11.2,22.0,36.55,-1.0,36.55,0.928665,38.5,107.99,79.037881,459.2,145.6,100.7,454.2,3700.0,3700.0,8.998378,1.039,839.436584,764.335449,1565.0,14.56,1.47,1.45,82.012,0.508,0.05,7.28,703.033875,-2.408256,0.0
2024-10-05 19:00:00,1.7,16.24,39.99,0.99,15.2,2.64,9.552941,2.630921,0.397778,,26.81,,,29.6,749.9,22.47,22.1,25.0,20.4,36.08,-0.99,35.7192,0.970785,36.8,112.55,82.375345,496.6,122.0,104.2,440.5,4000.0,4000.0,8.1705,1.081,836.986816,804.329895,1563.0,14.56,1.47,1.45,82.012,0.508,0.05,7.28,676.317871,-3.45206,0.0
2024-10-05 20:00:00,1.7,16.24,39.99,0.99,15.2,2.64,9.552941,2.630921,0.397778,,26.81,,,29.7,734.9,22.47,20.8,21.9,22.8,36.8,-1.0,36.8,0.97092,36.9,114.96,84.139224,497.3,133.7,105.2,443.2,4000.0,4000.0,8.226,1.079,855.563232,795.568115,1563.0,14.56,1.47,1.45,82.012,0.508,0.05,7.28,672.432129,-2.585904,0.0
2024-10-05 21:00:00,1.7,16.24,39.99,0.99,15.2,2.64,9.552941,2.630921,0.397778,,25.83,,,29.7,765.6,22.47,23.1,22.7,23.7,37.06,-1.0,37.06,0.970785,39.5,114.95,85.258415,499.7,138.8,105.0,443.7,4100.0,4100.0,8.029756,1.07,862.968628,767.810852,1563.0,14.56,1.47,1.45,82.012,0.508,0.05,7.28,667.695068,-2.888789,0.0
2024-10-05 22:00:00,1.68,16.82,39.79,0.97,16.06,2.57,10.011905,2.477584,0.421032,,25.83,,,29.7,732.0,22.47,19.7,23.9,24.2,35.46,-1.0,35.46,0.971325,40.1,114.51,84.932067,504.8,141.8,106.9,449.6,4400.0,4400.0,7.588636,1.149,862.198425,765.389038,1555.0,14.56,1.47,1.45,82.012,0.508,0.05,7.13,668.452881,-2.728925,0.0
2024-10-05 23:00:00,1.68,16.82,39.79,0.97,16.06,2.57,10.011905,2.477584,0.421032,,25.83,,,29.6,731.0,22.47,22.0,21.4,20.4,36.14,-1.0,36.14,0.96174,41.2,114.08,84.613136,504.7,145.7,106.9,454.6,4400.0,4400.0,7.656818,1.074,873.33783,756.717529,1555.0,14.56,1.47,1.45,82.012,0.508,0.05,7.13,668.073975,-1.913212,0.0
2024-10-06 00:00:00,1.68,16.82,39.79,0.97,16.06,2.57,10.011905,2.477584,0.421032,,25.83,,,29.1,729.9,22.47,23.5,23.2,21.8,35.93,-1.0,35.93,0.96741,41.3,114.56,84.969152,515.6,153.6,107.5,458.9,4400.0,4400.0,7.723636,1.072,873.516479,774.484802,1555.0,14.07,1.45,1.46,82.478,0.542,0.05,7.13,662.013062,-2.528058,0.0
2024-10-06 01:00:00,1.68,16.82,39.79,0.97,16.06,2.57,10.011905,2.477584,0.421032,,21.49,,,29.7,742.1,22.47,23.1,25.4,19.8,31.1,-1.0,31.1,1.01088,44.2,117.23,92.037273,503.1,148.1,106.5,453.9,4300.0,4300.0,7.819535,1.098,851.672241,775.240723,1555.0,14.07,1.45,1.46,82.478,0.542,0.05,7.13,670.347595,-2.279612,0.0
2024-10-06 02:00:00,1.75,15.69,40.94,1.0,17.06,2.27,8.965714,2.399766,0.434155,,21.49,,,29.6,759.9,22.47,21.3,22.8,22.9,37.97,-1.0,37.97,1.01034,45.2,116.54,91.495554,498.8,163.8,107.1,472.3,4400.0,4400.0,7.900909,0.986,868.897705,775.434021,1560.0,14.07,1.45,1.46,82.478,0.542,0.05,6.97,666.274292,-3.479108,0.0
2024-10-06 03:00:00,1.75,15.69,40.94,1.0,17.06,2.27,8.965714,2.399766,0.434155,,21.55,,,29.8,752.0,22.47,21.2,10.5,21.9,40.87,-1.0,40.87,1.01223,45.3,116.17,91.135365,498.8,165.3,107.0,474.0,4500.0,4500.0,7.746667,3.511,869.596252,780.522461,1560.0,14.07,1.45,1.46,82.478,0.542,0.05,6.97,672.905884,-3.607793,0.0
2024-10-06 04:00:00,1.79,17.19,40.33,0.85,27.41,1.39,9.603352,1.471361,0.694697,,21.55,,,29.6,735.0,22.47,22.6,20.5,22.6,39.13,-1.0,39.13,1.012905,47.6,116.19,91.151055,504.7,166.6,107.3,489.4,4500.0,4500.0,7.956,3.435,863.548035,771.137756,1560.0,14.07,1.45,1.46,82.478,0.542,0.05,6.97,674.516968,-3.630925,0.0
2024-10-06 05:00:00,1.79,17.19,40.33,0.85,27.41,1.39,9.603352,1.471361,0.694697,,21.55,,,29.7,743.7,22.47,21.4,20.7,20.6,37.16,-1.0,37.16,1.007775,40.5,115.91,90.931395,493.2,188.3,107.0,498.8,4700.0,4700.0,7.733617,3.401,807.758728,788.87738,1560.0,14.07,1.45,1.46,82.478,0.542,0.05,6.97,665.421936,-2.885409,0.0
2024-10-06 06:00:00,1.79,17.19,40.33,0.85,27.41,1.39,9.603352,1.471361,0.694697,,21.55,,,29.7,734.7,22.47,22.6,23.9,22.3,34.47,-1.0,34.47,1.006965,41.0,114.54,89.85663,492.7,187.7,106.8,508.6,4700.0,4700.0,7.85617,2.901,817.009827,793.406738,1560.0,14.07,1.45,1.46,82.478,0.542,0.05,6.97,702.366211,-2.946383,0.0
2024-10-06 07:00:00,1.79,17.19,40.33,0.85,27.41,1.39,9.603352,1.471361,0.694697,,21.55,,,29.6,721.4,22.47,22.0,22.7,22.0,35.68,-1.0,35.68,1.00926,41.6,112.94,88.60143,491.3,193.8,107.0,508.1,4700.0,4700.0,7.85234,3.613,827.208435,809.417114,1557.0,14.64,1.28,1.38,82.13,0.57,0.05,7.01,703.510803,-2.891168,0.0
2024-10-06 08:00:00,1.79,17.19,40.33,0.85,27.41,1.39,9.603352,1.471361,0.694697,,21.55,,,29.7,720.9,22.47,23.9,22.7,23.5,36.65,-0.99,36.2835,1.009665,44.4,116.35,91.276575,513.9,196.1,107.1,510.8,4500.0,4500.0,8.238667,3.464,830.748413,805.061829,1557.0,14.64,1.28,1.38,82.13,0.57,0.05,7.01,760.086304,-2.023242,0.0
2024-10-06 09:00:00,1.79,17.19,40.33,0.85,27.41,1.39,9.603352,1.471361,0.694697,,19.38,,,29.7,740.3,22.47,19.8,21.3,16.3,37.4,-1.0,37.4,1.008045,40.5,115.98,93.503076,502.8,200.4,106.9,517.1,4300.0,4300.0,8.706977,6.423,833.926514,783.870667,1557.0,14.64,1.28,1.38,82.13,0.57,0.05,7.01,727.910095,-2.265678,0.0
2024-10-06 10:00:00,1.75,16.5,39.71,0.82,16.06,2.51,9.428571,2.472603,0.419182,,19.38,,,29.7,720.2,22.47,21.4,21.2,20.9,37.9,-0.99,37.521,0.996165,39.8,116.07,93.575634,494.5,199.8,106.9,518.4,4200.0,4200.0,8.932857,3.082,794.392395,753.777588,1559.0,14.64,1.28,1.38,82.13,0.57,0.05,7.4,684.759766,-2.611303,0.0
2024-10-06 11:00:00,1.75,16.5,39.71,0.82,16.06,2.51,9.428571,2.472603,0.419182,,20.59,,,29.7,741.2,22.47,23.8,22.8,21.9,36.7,-1.0,36.7,0.996165,42.2,116.74,92.703234,491.8,212.2,106.9,521.2,4400.0,4400.0,8.565,4.416,835.14679,787.524414,1559.0,14.64,1.28,1.38,82.13,0.57,0.05,7.4,671.484558,-3.168045,0.0
2024-10-06 12:00:00,1.75,16.5,39.71,0.82,16.06,2.51,9.428571,2.472603,0.419182,,20.59,,,29.7,718.4,22.47,19.8,17.2,20.2,38.6,-1.0,38.6,1.001565,41.9,115.02,91.337382,505.3,217.0,106.9,529.6,4500.0,4500.0,8.486667,4.454,771.794373,715.288696,1559.0,14.64,1.28,1.38,82.13,0.57,0.05,7.4,697.695435,-2.978755,0.0
2024-10-06 13:00:00,1.75,16.5,39.71,0.82,16.06,2.51,9.428571,2.472603,0.419182,,20.59,,,29.7,742.8,22.47,18.6,21.3,20.6,35.21,-1.0,35.21,0.09531,0.0,85.46,67.863786,7.0,146.1,0.6,444.1,3900.0,3900.0,6.841538,0.0,872.487305,897.509399,1559.0,14.64,1.28,1.38,82.13,0.57,0.05,7.4,744.063721,-6.867513,0.0
2024-10-06 14:00:00,1.75,16.82,39.86,0.84,15.66,2.76,9.611429,2.545338,0.407928,,20.59,,,29.7,710.9,22.47,21.8,22.3,20.2,36.5,-1.0,36.5,0.095445,0.0,0.0,0.0,4.7,77.1,0.4,343.6,600.0,600.0,34.4,0.001,746.653381,607.846252,1530.0,14.64,1.28,1.38,82.13,0.57,0.05,6.21,725.703491,-6.837551,0.0
2024-10-06 15:00:00,1.75,16.82,39.86,0.84,15.66,2.76,9.611429,2.545338,0.407928,,20.59,,,29.7,485.9,19.66,20.4,19.7,14.3,21.7,-0.99,21.483,0.09558,0.0,0.0,0.0,4.9,2.8,0.4,132.0,0.0,0.0,,0.0,647.455811,520.636414,1530.0,14.63,1.39,1.42,82.055,0.505,0.05,6.21,762.407898,-9.999359,0.0
2024-10-06 16:00:00,1.75,16.82,39.86,0.84,15.66,2.76,9.611429,2.545338,0.407928,,20.59,,,29.7,478.8,19.66,20.0,19.2,20.0,18.99,-0.99,18.8001,-0.001485,0.0,0.0,0.0,2.0,-5.2,0.4,132.0,0.0,0.0,,0.0,580.002441,454.756439,1530.0,14.63,1.39,1.42,82.055,0.505,0.05,6.21,743.485718,-13.776233,
2024-10-06 17:00:00,1.75,16.82,39.86,0.84,15.66,2.76,9.611429,2.545338,0.407928,,20.59,,,29.7,227.7,15.73,17.4,16.2,12.3,8.53,-0.94,8.0182,-0.001215,0.0,0.0,0.0,3.1,-5.6,0.4,131.0,0.0,0.0,,0.0,475.849182,330.33963,1530.0,14.63,1.39,1.42,82.055,0.505,0.05,6.21,733.672058,-12.817733,
2024-10-06 18:00:00,1.75,16.82,39.86,0.84,15.66,2.76,9.611429,2.545338,0.407928,,20.59,,,29.7,167.1,15.73,15.2,16.2,15.5,6.89,-0.94,6.4766,-0.001485,0.0,0.0,0.0,1.7,-6.4,0.4,132.0,0.0,0.0,,0.0,406.609863,268.991119,1530.0,14.63,1.39,1.42,82.055,0.505,0.05,6.21,727.910095,-14.436957,
2024-10-06 19:00:00,1.75,16.82,39.86,0.84,15.66,2.76,9.611429,2.545338,0.407928,,20.59,,,29.7,164.6,15.73,15.4,16.7,15.7,6.96,-0.94,6.5424,0.095715,0.0,0.0,0.0,7.8,-1.8,0.7,131.0,0.0,888.888889,8.88975,0.0,373.373993,281.528534,1530.0,14.63,1.39,1.42,82.055,0.505,0.05,6.21,724.456787,-9.684258,
2024-10-06 20:00:00,1.75,16.82,39.86,0.84,15.66,2.76,9.611429,2.545338,0.407928,,20.59,,,29.7,167.9,15.73,16.1,16.4,16.7,8.95,-0.93,8.3235,0.09612,0.0,0.0,0.0,18.3,38.6,20.1,260.5,0.0,722.222222,23.311385,0.0,535.741882,503.216614,1530.0,14.63,1.39,1.42,82.055,0.505,0.05,6.21,733.479919,-8.935466,
2024-10-06 21:00:00,1.75,16.82,39.86,0.84,15.66,2.76,9.611429,2.545338,0.407928,,20.59,,,29.7,190.2,15.73,19.1,19.0,19.0,8.99,-0.93,8.3607,-0.00108,0.0,0.0,0.0,9.6,34.6,20.3,263.6,0.0,0.0,,0.0,350.612793,330.690674,1530.0,14.63,1.39,1.42,82.055,0.505,0.05,6.21,751.970825,-11.497067,
2024-10-06 22:00:00,1.75,16.82,39.86,0.84,15.66,2.76,9.611429,2.545338,0.407928,,20.59,,,29.9,190.1,15.73,19.6,18.5,18.5,8.95,-0.93,8.3235,-0.001215,0.0,0.0,0.0,-7.0,-7.0,0.0,133.2,0.0,0.0,,0.0,265.528137,240.678558,1530.0,14.63,1.44,1.44,81.965,0.525,0.05,6.21,819.194641,-14.930951,
2024-10-06 23:00:00,1.75,16.82,39.86,0.84,15.66,2.76,9.611429,2.545338,0.407928,,20.59,,,29.7,167.3,15.73,16.4,16.3,16.5,8.95,-0.93,8.3235,-0.000945,0.0,0.0,0.0,0.7,-2.4,-0.1,132.4,0.0,1180.555556,6.723953,0.0,276.927277,235.238876,1530.0,14.51,1.39,1.43,82.114,0.556,0.05,6.21,904.736389,-10.794732,
2024-10-07 00:00:00,1.75,16.82,39.86,0.84,15.66,2.76,9.611429,2.545338,0.407928,,20.59,,,29.7,166.8,15.73,16.2,16.1,16.1,7.04,-0.93,6.5472,0.09612,0.0,0.0,0.0,3.8,-2.6,0.4,132.9,0.0,763.888889,10.470109,0.0,491.894531,447.846313,1530.0,14.51,1.39,1.43,82.114,0.556,0.05,6.21,954.216553,-10.968592,
2024-10-07 01:00:00,1.75,16.82,39.86,0.84,15.66,2.76,9.611429,2.545338,0.407928,,24.4,,,29.6,168.3,15.73,16.2,15.9,16.3,7.05,-0.92,6.486,0.096255,0.0,0.0,0.0,-2.4,-2.4,0.4,132.3,0.0,565.277778,14.085111,0.0,521.009827,481.651794,1530.0,14.51,1.39,1.43,82.114,0.556,0.05,6.21,892.856506,-10.461023,
2024-10-07 02:00:00,1.73,16.75,41.29,1.06,15.63,2.59,9.682081,2.641715,0.396879,,24.4,,,29.8,166.2,15.73,15.4,16.5,15.9,6.97,-0.94,6.5518,0.558495,36.8,22.34,16.88904,134.3,73.2,53.0,325.5,1600.0,1600.0,14.19375,1.951,841.283997,718.278259,1530.0,14.51,1.39,1.43,82.114,0.556,0.05,6.21,660.97168,-4.013002,0.0
2024-10-07 03:00:00,1.73,16.75,41.29,1.06,15.63,2.59,9.682081,2.641715,0.396879,,23.09,,,29.7,228.3,19.66,25.0,25.5,24.6,13.92,-0.93,12.9456,0.78111,32.8,76.31,58.690021,179.4,67.6,63.0,320.5,2500.0,2500.0,9.204,2.817,923.493713,834.704163,1530.0,14.51,1.39,1.43,82.114,0.556,0.05,6.21,770.543396,-3.530925,0.0
2024-10-07 04:00:00,1.68,16.51,39.01,1.06,14.67,2.4,9.827381,2.659168,0.395466,,23.09,,,29.7,267.9,19.66,30.2,32.0,31.8,19.57,-0.92,18.0044,0.988335,38.1,96.09,73.902819,214.8,70.5,66.9,328.4,2900.0,2900.0,8.178621,1.358,926.791626,739.457947,1530.0,14.51,1.39,1.43,82.114,0.556,0.05,6.21,769.186401,-2.293955,0.0
2024-10-07 05:00:00,1.68,16.51,39.01,1.06,14.67,2.4,9.827381,2.659168,0.395466,,23.09,,,29.7,429.2,19.66,20.5,20.9,20.4,21.11,-0.99,20.8989,1.02033,33.5,110.44,84.939404,363.1,139.4,89.0,440.0,3700.0,3700.0,8.578378,1.325,964.651367,683.235229,1530.0,14.51,1.39,1.43,82.114,0.556,0.05,6.21,808.911621,-3.649293,0.0
2024-10-07 06:00:00,1.68,16.51,39.01,1.06,14.67,2.4,9.827381,2.659168,0.395466,,23.09,,,29.7,430.1,20.48,20.3,21.6,19.9,20.65,-0.98,20.237,1.02222,38.3,114.82,88.308062,436.3,158.0,97.1,464.2,4400.0,4400.0,7.654091,1.319,984.582581,675.192444,1530.0,14.57,1.35,1.34,82.201,0.539,0.05,6.21,751.005798,-4.358441,0.0
2024-10-07 07:00:00,1.68,16.51,39.01,1.06,14.67,2.4,9.827381,2.659168,0.395466,,23.09,,,29.7,455.1,20.48,22.0,21.7,21.2,22.73,-0.98,22.2754,1.02141,41.8,114.62,88.154242,427.7,157.6,97.2,466.5,4800.0,4800.0,7.04625,0.926,1003.558716,656.459045,1530.0,14.57,1.35,1.34,82.201,0.539,0.05,6.21,699.220032,-4.286462,0.0
2024-10-07 08:00:00,1.68,16.51,39.01,1.06,14.67,2.4,9.827381,2.659168,0.395466,,23.09,,,29.7,740.6,21.97,22.1,21.0,20.9,36.4,-1.0,36.4,0.989145,47.4,116.48,89.584768,546.1,220.6,1111.0,538.5,4800.0,4800.0,20.61875,0.884,1019.86853,736.297668,1532.0,14.57,1.35,1.34,82.201,0.539,0.06,7.25,677.834595,-2.733024,0.0
2024-10-07 09:00:00,1.68,16.51,39.01,1.06,14.67,2.4,9.827381,2.659168,0.395466,,25.98,,,29.7,738.0,21.97,21.4,23.2,20.2,37.7,-1.0,37.7,0.99036,47.7,115.72,85.655944,535.1,225.4,111.2,538.4,4700.0,4700.0,8.292766,0.856,978.224609,756.953857,1532.0,14.57,1.35,1.34,82.201,0.539,0.06,7.25,677.171082,-3.864464,0.0
2024-10-07 10:00:00,1.7,16.74,38.65,0.91,15.71,2.38,9.847059,2.460216,0.423286,,25.98,,,29.7,752.3,21.97,23.4,22.1,22.5,35.9,-0.99,35.541,0.99036,47.2,113.77,84.212554,555.5,225.4,111.3,538.7,4700.0,4700.0,8.297872,0.889,984.377075,760.371643,1532.0,14.57,1.35,1.34,82.201,0.539,0.06,7.25,711.436707,-2.630953,0.0
2024-10-07 11:00:00,1.7,16.74,38.65,0.91,15.71,2.38,9.847059,2.460216,0.423286,,25.98,,,29.7,735.5,21.97,21.4,22.3,22.0,35.42,-1.0,35.42,0.99279,45.1,115.25,85.30805,544.2,222.2,110.8,539.0,4700.0,4700.0,8.295319,1.098,969.163147,794.822449,1532.0,14.69,1.5,1.29,81.959,0.561,0.06,7.25,733.575989,-3.68255,0.0
2024-10-07 12:00:00,1.7,16.74,38.65,0.91,15.71,2.38,9.847059,2.460216,0.423286,,25.98,,,29.6,740.7,21.97,22.3,23.4,34.2,36.7,-0.99,36.333,0.991575,44.1,116.29,86.077858,536.9,223.8,110.8,539.7,4400.0,4400.0,8.870455,0.917,942.295471,807.590759,1535.0,14.69,1.5,1.29,81.959,0.561,0.05,7.39,805.978088,-2.284086,0.0
2024-10-07 13:00:00,1.7,16.74,38.65,0.91,15.71,2.38,9.847059,2.460216,0.423286,,23.16,,,29.6,741.2,21.97,22.0,21.1,20.9,36.96,-0.99,36.5904,0.99009,40.2,116.31,89.372604,515.6,209.3,106.8,529.6,4300.0,4300.0,8.88,0.88,949.174866,815.163208,1535.0,14.69,1.5,1.29,81.959,0.561,0.05,7.39,823.216553,-2.562698,0.0
2024-10-07 14:00:00,1.68,16.75,38.64,0.9,15.57,2.32,9.970238,2.481696,0.419587,,23.16,,,29.7,751.2,21.97,22.9,22.6,20.6,39.38,-0.99,38.9862,0.988605,38.6,116.02,89.149768,489.8,206.5,105.3,530.8,3900.0,3900.0,9.786154,0.86,922.974426,769.691589,1535.0,14.69,1.5,1.29,81.959,0.561,0.05,7.39,809.400696,-2.562278,0.0
2024-10-07 15:00:00,1.68,16.75,38.64,0.9,15.57,2.32,9.970238,2.481696,0.419587,,23.16,,,29.8,740.6,21.97,20.9,22.2,21.9,40.51,-1.0,40.51,0.99117,42.6,114.76,88.181584,507.5,207.4,107.1,533.1,3900.0,3900.0,9.849231,0.969,913.557495,746.547668,1535.0,14.69,1.5,1.29,81.959,0.561,0.05,7.39,782.776062,-3.829782,0.0
2024-10-07 16:00:00,1.68,16.75,38.64,0.9,15.57,2.32,9.970238,2.481696,0.419587,,23.16,,,29.7,739.2,21.97,22.4,19.1,22.8,37.8,-1.0,37.8,0.99468,42.8,112.27,86.268268,613.6,213.0,116.3,534.7,4200.0,4200.0,9.3,0.985,928.676331,763.808289,1537.0,14.69,1.5,1.29,81.959,0.561,0.05,7.83,690.176331,-3.655627,0.38
2024-10-07 17:00:00,1.68,16.75,38.64,0.9,15.57,2.32,9.970238,2.481696,0.419587,,25.93,,,29.7,738.0,21.97,21.6,21.2,22.4,39.3,-1.0,39.3,0.992115,44.8,112.02,82.973214,615.8,204.3,116.8,534.2,4400.0,4400.0,8.877273,0.975,946.494934,762.42395,1537.0,14.69,1.5,1.29,81.959,0.561,0.05,7.83,693.220459,-3.133132,0.38
2024-10-07 18:00:00,1.68,15.64,38.2,0.85,15.92,2.58,9.309524,2.399497,0.432648,,25.93,,,29.7,744.2,21.97,21.6,21.1,20.8,33.7,-1.0,33.7,0.98739,44.6,116.44,86.247108,624.4,210.4,116.3,534.8,4400.0,4400.0,8.878636,0.848,953.909851,765.006897,1537.0,14.69,1.5,1.29,81.959,0.561,0.05,7.83,703.797058,-0.406431,0.38
2024-10-07 19:00:00,1.68,15.64,38.2,0.85,15.92,2.58,9.309524,2.399497,0.432648,,25.93,,,29.7,714.0,21.97,23.3,21.2,23.9,36.0,-0.99,35.64,0.406215,0.0,48.73,36.094311,11.6,6.1,0.1,130.0,3000.0,3000.0,2.602,0.0,771.419189,658.098389,1505.0,14.69,1.5,1.29,81.959,0.561,0.04,7.58,724.456787,-4.452409,0.38
2024-10-07 20:00:00,1.68,15.64,38.2,0.85,15.92,2.58,9.309524,2.399497,0.432648,,25.93,,,29.7,487.5,19.66,20.7,19.0,18.9,20.4,-0.99,20.196,0.768015,46.2,69.69,51.619383,329.3,91.0,86.3,370.6,3100.0,3100.0,8.843226,0.798,936.611023,719.609741,1505.0,14.69,1.5,1.29,81.959,0.561,0.04,7.58,698.076599,-3.40999,0.38
2024-10-07 21:00:00,1.68,15.64,38.2,0.85,15.92,2.58,9.309524,2.399497,0.432648,,23.76,,,29.7,428.9,19.66,20.0,19.9,19.6,19.8,-0.99,19.602,0.942975,43.1,106.34,81.073616,503.1,160.0,105.9,487.9,4000.0,4000.0,8.907,0.99,962.407776,739.037781,1505.0,14.63,1.41,1.3,82.115,0.545,0.04,7.58,689.700867,-4.15949,0.38
2024-10-07 22:00:00,1.68,16.58,38.01,0.85,15.78,2.48,9.869048,2.408745,0.431127,,23.76,,,29.7,435.5,19.66,18.8,20.8,17.8,20.0,-0.99,19.8,0.97983,42.1,114.84,87.554016,492.6,182.2,106.4,508.3,4200.0,4200.0,8.781429,1.114,983.59491,775.471191,1505.0,14.63,1.41,1.3,82.115,0.545,0.04,7.58,689.700867,-3.491267,0.38
2024-10-07 23:00:00,1.68,16.58,38.01,0.85,15.78,2.48,9.869048,2.408745,0.431127,,23.76,,,29.7,469.7,19.66,18.9,19.3,21.0,21.7,-0.99,21.483,0.978345,46.2,114.39,87.210936,531.2,196.5,110.0,522.1,4400.0,4400.0,8.619545,1.039,951.05011,711.920227,1505.0,14.63,1.41,1.3,82.115,0.545,0.04,7.58,681.722046,-3.703571,0.38
2024-10-08 00:00:00,1.68,16.58,38.01,0.85,15.78,2.48,9.869048,2.408745,0.431127,,23.76,,,-0.1,0.3,19.66,0.0,0.0,0.0,0.0,-1.0,0.0,0.980505,46.7,115.05,87.71412,545.2,203.7,110.0,533.4,4500.0,4500.0,8.578667,1.053,948.957031,713.351257,1505.0,14.63,1.41,1.3,82.115,0.545,0.04,7.58,671.200317,-4.075381,0.0
2024-10-08 01:00:00,1.72,16.85,39.67,0.89,16.37,2.54,9.796512,2.423335,0.428679,,23.05,,,29.8,176.4,14.04,10.1,11.2,10.5,5.14,-0.97,4.9858,0.859005,57.4,109.87,84.544965,608.7,189.4,116.2,507.1,4800.0,4800.0,7.79125,0.857,1011.849976,725.238525,1505.0,14.63,1.41,1.3,82.115,0.545,0.04,7.58,661.634399,-3.418563,0.0
2024-10-08 02:00:00,1.72,16.85,39.67,0.89,16.37,2.54,9.796512,2.423335,0.428679,,23.05,,,29.7,176.3,14.04,11.7,11.8,11.5,5.49,-0.96,5.2704,0.70308,50.9,92.72,71.34804,446.3,119.9,99.9,418.7,4400.0,4400.0,7.071818,0.736,983.831909,739.837097,1505.0,14.63,1.41,1.3,82.115,0.545,0.04,7.58,668.831787,-3.459436,0.0
2024-10-08 03:00:00,1.72,16.85,39.67,0.89,16.37,2.54,9.796512,2.423335,0.428679,,23.05,,,-0.1,0.3,14.04,0.0,0.0,0.0,0.0,-1.0,0.0,0.441315,55.9,81.79,62.937405,329.7,94.8,86.0,373.1,3400.0,3400.0,8.101765,1.428,936.735535,770.373535,1505.0,14.63,1.41,1.3,82.115,0.545,0.04,7.58,674.801331,-2.294678,0.0
2024-10-08 04:00:00,1.73,16.85,39.58,0.89,16.45,2.57,9.739884,2.406079,0.431675,,23.05,,,29.7,714.9,21.97,23.6,24.3,24.3,37.59,-0.99,37.2141,0.45144,56.3,52.51,40.406445,203.2,72.3,68.2,337.2,2400.0,2400.0,10.135,1.423,857.93335,668.88623,1505.0,14.63,1.41,1.3,82.115,0.545,0.04,7.58,666.84259,-3.196176,0.0
2024-10-08 05:00:00,1.73,16.85,39.58,0.89,16.45,2.57,9.739884,2.406079,0.431675,,22.78,,,29.7,736.5,21.97,24.1,24.0,21.3,38.81,-1.0,38.81,0.610065,44.3,52.14,40.262508,243.1,48.8,74.2,327.1,2600.0,2600.0,9.260769,2.14,857.933533,652.562073,1505.0,14.92,1.51,1.22,81.817,0.533,0.04,7.58,666.0849,-4.455082,0.0
2024-10-08 06:00:00,1.73,16.85,39.58,0.89,16.45,2.57,9.739884,2.406079,0.431675,,22.78,,,29.7,694.1,21.97,23.8,19.5,21.4,34.89,-0.99,34.5411,0.74223,50.1,80.19,61.922718,396.4,123.6,95.3,423.6,3200.0,3200.0,9.729375,2.986,912.711914,593.855408,1521.0,14.92,1.51,1.22,81.817,0.533,0.05,8.07,651.319214,-2.94682,0.0
2024-10-08 07:00:00,1.73,16.85,39.58,0.89,16.45,2.57,9.739884,2.406079,0.431675,,22.78,,,29.7,738.9,21.97,23.6,25.3,20.5,30.33,-1.0,30.33,0.76707,44.1,89.46,69.081012,332.5,111.1,85.1,403.8,3800.0,3800.0,7.719474,3.022,990.441284,688.136841,1521.0,14.92,1.51,1.22,81.817,0.533,0.05,8.07,643.376038,-3.863082,0.0
2024-10-08 08:00:00,1.73,16.85,39.58,0.89,16.45,2.57,9.739884,2.406079,0.431675,,22.78,,,29.7,719.4,21.97,22.7,22.2,19.9,34.2,-0.99,33.858,0.77193,47.4,89.74,69.297228,497.1,137.1,105.1,448.1,3800.0,3800.0,8.734737,2.987,998.14032,695.777222,1521.0,14.92,1.51,1.22,81.817,0.533,0.05,8.07,638.839417,-2.532477,0.0
2024-10-08 09:00:00,1.73,16.85,39.58,0.89,16.45,2.57,9.739884,2.406079,0.431675,,23.21,,,29.7,727.4,21.97,15.8,18.1,13.7,35.8,-1.0,35.8,0.773415,48.7,90.95,69.840505,610.7,125.6,116.3,454.7,3800.0,3800.0,9.015789,0.791,1002.417053,752.018005,1521.0,14.92,1.51,1.22,81.817,0.533,0.05,8.07,635.721497,-3.542562,0.0
2024-10-08 10:00:00,1.69,17.9,38.2,0.82,15.99,2.47,10.591716,2.388993,0.433919,,23.21,,,29.7,741.3,21.97,20.6,23.2,21.4,32.7,-1.0,32.7,0.769095,48.9,89.24,68.527396,706.6,153.6,126.3,567.0,4200.0,4200.0,9.904286,1.127,1052.562012,796.266541,1521.0,14.92,1.51,1.22,81.817,0.533,0.05,8.07,639.97345,-3.246852,0.0
2024-10-08 11:00:00,1.69,17.9,38.2,0.82,15.99,2.47,10.591716,2.388993,0.433919,,23.21,,,29.7,716.1,21.97,21.8,20.7,21.6,35.66,-1.0,35.66,0.7722,47.5,90.2,69.26458,666.5,159.5,122.0,482.0,4200.0,4200.0,8.628571,0.891,1017.843872,815.50415,1524.0,14.92,1.51,1.22,81.817,0.533,0.05,8.11,653.684326,-3.835918,0.0
2024-10-08 12:00:00,1.69,17.84,38.4,0.82,16.05,2.53,10.556213,2.392523,0.433222,,23.21,,,29.7,713.9,21.97,20.5,20.8,20.3,37.6,-1.0,37.6,0.76437,48.5,90.16,69.233864,692.1,223.5,126.0,579.3,4000.0,4000.0,10.5795,0.871,996.31665,797.206604,1524.0,14.92,1.51,1.22,81.817,0.533,0.05,8.11,673.000671,-4.110528,0.0
2024-10-08 13:00:00,1.69,17.84,38.4,0.82,16.05,2.53,10.556213,2.392523,0.433222,,23.6,,,29.7,741.0,21.97,21.7,22.0,22.6,35.53,-1.0,35.53,0.69957,55.3,85.3,65.1692,691.1,228.2,124.9,579.2,4000.0,4000.0,10.5615,0.679,962.304932,761.471008,1524.0,14.93,1.48,1.22,81.83,0.54,0.05,8.11,667.979248,-3.179473,0.0
2024-10-08 14:00:00,1.69,17.84,38.4,0.82,16.05,2.53,10.556213,2.392523,0.433222,,23.6,,,29.7,775.5,20.97,17.8,15.7,17.2,30.8,-1.0,30.8,0.765315,51.1,78.41,59.90524,690.3,159.0,125.5,495.8,4000.0,4000.0,9.3195,0.92,1013.878479,780.390991,1524.0,15.08,1.39,1.24,81.746,0.544,0.05,8.11,677.455383,-3.629158,0.0
2024-10-08 15:00:00,1.69,17.84,38.4,0.82,16.05,2.53,10.556213,2.392523,0.433222,,23.6,,,29.7,763.4,21.97,20.1,19.7,21.9,36.1,-1.0,36.1,0.768555,39.8,89.36,68.27104,721.5,165.9,128.6,509.1,4200.0,4200.0,9.11,0.907,1049.899658,832.120422,1525.0,15.08,1.39,1.24,81.746,0.544,0.05,8.42,690.176331,-4.427121,0.0
2024-10-08 16:00:00,1.69,17.84,38.4,0.82,16.05,2.53,10.556213,2.392523,0.433222,,23.6,,,29.7,738.8,21.97,21.6,22.5,22.2,35.7,-1.0,35.7,0.760185,38.9,88.4,67.5376,545.6,166.9,111.4,511.4,3600.0,3600.0,10.38,0.901,930.476501,735.11969,1525.0,15.08,1.39,1.24,81.746,0.544,0.05,8.42,714.209656,-4.252324,0.0
2024-10-08 17:00:00,1.69,17.84,38.4,0.82,16.05,2.53,10.556213,2.392523,0.433222,,23.0,,,29.7,791.1,21.97,19.2,14.5,19.6,33.63,-1.0,33.63,0.854955,49.1,95.91,73.8507,459.4,172.6,103.2,515.8,3800.0,3800.0,9.773684,0.86,954.07373,722.752563,1525.0,15.08,1.39,1.24,81.746,0.544,0.05,8.42,673.664063,-3.490937,0.0
2024-10-08 18:00:00,1.64,16.92,37.12,0.78,15.38,2.48,10.317073,2.413524,0.429341,,23.0,,,29.7,738.3,21.97,21.9,20.6,21.8,35.5,-1.0,35.5,0.93636,49.9,107.66,82.8982,544.2,187.3,109.8,529.2,4300.0,4300.0,8.916279,1.446,963.871338,699.563171,1525.0,15.08,1.39,1.24,81.746,0.544,0.05,8.4,662.391785,-3.859877,0.0
