Repository: DvEz373/antam-project

# Optimization of Fuel and Reductant Usage in Nickel Calcination Process with Machine Learning

## 📌 Project Overview
This project focuses on optimizing fuel and reductant consumption in the **nickel calcination process** at PT ANTAM Tbk's **Nickel Mining Business Unit Kolaka**. By implementing **machine learning-based systems**, the project aims to enhance efficiency, reduce costs, and improve environmental sustainability in the **Rotary Kiln Electric Furnace (RKEF) process**.

## 📌 Methodology
The study follows a **CRISP-DM (Cross Industry Standard Process for Data Mining)** approach:
1. **Business Understanding**  
   - Understanding operational challenges and optimization opportunities.

File: new-data/filtered_intersection_df_interpolated.csv (part 13 of 20)
time,ni_in,fe_in,cao_in,al2o3_in,s_m,bc,mc_kilnfeed,fc_coal,gcv_coal,current_pry,current_sec1,current_sec2,current_sec3,load,power_factor,realisasi_beban,rpm,kg_tco,charge_kiln,tdo,pry_p,sec_p,pry_v,sec_v,total_coal,total_fuel,a_f_ratio,reductor_consume,t_tic162,t_tic163,metal_temp,ni_met,c_met,si_met,fe_met,s_met,ni_slag,fe_slag,t_kalsin,pic_161,loi_kalsin
2024-10-05 16:00:00,1.55,15.62,0.84,2.49,2.155089,0.47901,21.53,42.80539749881268,6287.7563264903965,22.470000000000002,22.900000000000002,22.6,22.1,36.44,-0.99,36.0756,0.890595,38.20000000000001,81.42,63.890274,257.40000000000003,129.20000000000002,73.99999999999997,419.1000000000001,2700.0,2700.0,10.957778,0.84,744.872864,780.580811,1557.0000000000002,14.640000000000002,1.2800000000000002,1.3800000000000001,82.13,0.5700000000000001,0.05,7.01,760.086304,-2.023242,0.0
2024-10-05 17:00:00,1.55,15.62,0.84,2.49,2.155089,0.47901,26.810000000000002,42.80240544655538,6286.830195952742,22.47,21.500000000000004,21.600000000000005,22.900000000000002,36.7,-0.9900000000000002,36.333,0.886815,34.3,98.76000000000002,72.282444,366.1,131.00000000000003,90.1,420.80000000000007,3400.0,3400.0,9.015882000000001,0.896,814.135803,804.410217,1557.0000000000002,14.640000000000002,1.2800000000000002,1.3800000000000001,82.13,0.5700000000000001,0.05,7.010000000000002,727.910095,-2.265678,-1.262177448353619e-29
2024-10-05 19:00:00,1.7,16.24,0.99,2.64,2.630921,0.397778,26.81,42.79642481246604,6284.979009078859,22.470000000000006,22.1,25.000000000000007,20.4,36.08,-0.9900000000000002,35.7192,0.970785,36.800000000000004,112.55000000000001,82.37534500000002,496.6,122.0,104.2,440.50000000000006,4000.000000000001,4000.0,8.1705,1.081,836.986816,804.329895,1559.0,14.64,1.2800000000000002,1.3800000000000001,82.13000000000001,0.57,0.05,7.4,671.484558,-3.168045,0.0
2024-10-05 20:00:00,1.7,16.24,0.99,2.64,2.630921,0.397778,26.81,42.793436253353626,6284.053959775044,22.470000000000002,20.800000000000004,21.900000000000006,22.800000000000004,36.8,-1.0,36.8,0.97092,36.900000000000006,114.96000000000001,84.13922400000001,497.30000000000007,133.7,105.2,443.20000000000005,4000.0000000000005,4000.0,8.226000000000003,1.079,855.563232,795.568115,1559.0,14.64,1.2800000000000002,1.38,82.13,0.5700000000000001,0.05,7.4,697.695435,-2.978755,8.077935669463161e-28
2024-10-05 21:00:00,1.7,16.24,0.99,2.64,2.630921,0.397778,25.83,42.790448881342485,6283.129277914924,22.47,23.100000000000005,22.700000000000003,23.700000000000003,37.06,-1.0,37.06,0.970785,39.5,114.95000000000002,85.258415,499.70000000000005,138.80000000000004,105.00000000000001,443.70000000000005,4100.000000000001,4100.0,8.029756,1.07,862.968628,767.810852,1559.0000000000002,14.64,1.2800000000000002,1.38,82.13,0.5700000000000001,0.049999999999999996,7.4,744.063721,-6.867513,-3.2311742677852644e-27
2024-10-05 22:00:00,1.68,16.82,0.97,2.57,2.477584,0.421032,25.83,42.78746270779242,6282.204967014706,22.470000000000002,19.700000000000003,23.900000000000006,24.200000000000003,35.46,-1.0000000000000002,35.46,0.971325,40.10000000000001,114.51000000000002,84.932067,504.80000000000007,141.8,106.9,449.6,4400.0,4400.000000000001,7.588636000000001,1.149,862.198425,765.389038,1530.0000000000002,14.64,1.2800000000000002,1.38,82.13000000000001,0.57,0.05,6.210000000000001,725.703491,-6.837551,0.0
2024-10-05 23:00:00,1.68,16.82,0.97,2.57,2.477584,0.421032,25.830000000000005,42.78447774406328,6281.281030590597,22.470000000000002,22.000000000000004,21.400000000000002,20.400000000000002,36.14,-1.0,36.14,0.96174,41.2,114.08,84.613136,504.70000000000005,145.7,106.90000000000002,454.6,4400.0,4400.000000000001,7.656818000000001,1.074,873.33783,756.717529,1530.0000000000002,14.630000000000003,1.3900000000000001,1.4200000000000002,82.05500000000002,0.505,0.05,6.210000000000001,762.407898,-9.999359,0.0
2024-10-06 00:00:00,1.68,16.82,0.97,2.57,2.477584,0.421032,25.83,42.781494001514865,6280.357472158807,22.470000000000002,23.5,23.200000000000003,21.800000000000004,35.93,-1.0,35.93,0.96741,41.300000000000004,114.56000000000002,84.96915200000001,515.6000000000001,153.60000000000002,107.5,458.90000000000003,4400.0,4400.000000000001,7.723636,1.072,873.516479,774.484802,1530.0000000000002,14.630000000000003,1.3900000000000001,1.4200000000000002,82.05500000000002,0.505,0.049999999999999996,6.21,743.485718,-13.776233,1.9552051636212336e-09
2024-10-06 01:00:00,1.68,16.82,0.97,2.57,2.477584,0.421032,21.49,42.778511491507004,6279.434295235542,22.47,23.100000000000005,25.4,19.800000000000004,31.1,-1.0,31.1,1.01088,44.2,117.23000000000002,92.03727300000001,503.10000000000014,148.1,106.50000000000001,453.9,4300.000000000001,4300.0,7.819535,1.098,851.672241,775.240723,1530.0,14.63,1.39,1.42,82.05500000000002,0.505,0.05,6.210000000000001,733.672058,-12.817733,5.792043835626784e-09
2024-10-06 02:00:00,1.75,15.69,1.0,2.27,2.399766,0.434155,21.490000000000002,42.7755302253995,6278.511503337007,22.47,21.300000000000004,22.800000000000004,22.900000000000002,37.97,-1.0000000000000002,37.97,1.01034,45.2,116.54000000000002,91.49555400000001,498.80000000000007,163.8,107.10000000000002,472.3,4400.0,4400.0,7.900909,0.986,868.897705,775.434021,1530.0,14.630000000000003,1.3900000000000001,1.4200000000000002,82.055,0.505,0.05,6.210000000000001,727.910095,-14.436957,1.075295783564713e-08
2024-10-06 04:00:00,1.79,17.19,0.85,1.39,1.471361,0.694697,21.550000000000004,42.76957147032492,6276.667088678969,22.470000000000002,22.60000000000001,20.500000000000004,22.6,39.13,-1.0,39.13,1.012905,47.60000000000001,116.19000000000001,91.15105500000001,504.7,166.60000000000002,107.30000000000001,489.40000000000003,4500.000000000001,4500.000000000001,7.956000000000001,3.435,863.548035,771.137756,1530.0,14.630000000000003,1.3900000000000001,1.42,82.055,0.5050000000000001,0.05,6.210000000000001,733.479919,-8.935466,2.1016779098254126e-08
2024-10-06 05:00:00,1.79,17.19,0.85,1.39,1.471361,0.694697,21.550000000000004,42.766594004077476,6275.745472951879,22.470000000000006,21.400000000000006,20.700000000000003,20.600000000000005,37.16,-1.0,37.16,1.007775,40.50000000000001,115.91000000000001,90.93139500000001,493.20000000000005,188.3,107.0,498.80000000000007,4700.000000000001,4700.000000000001,7.7336170000000015,3.401,807.758728,788.87738,1530.0,14.630000000000003,1.3900000000000003,1.4200000000000002,82.05500000000002,0.505,0.05,6.210000000000001,751.970825,-11.497067,2.4804570000101725e-08
2024-10-06 06:00:00,1.79,17.19,0.85,1.39,1.471361,0.694697,21.550000000000004,42.76361782716967,6274.824256314351,22.47,22.600000000000005,23.9,22.300000000000004,34.47,-0.9999999999999999,34.47,1.006965,41.0,114.54,89.85663000000001,492.70000000000005,187.70000000000002,106.80000000000001,508.6000000000001,4700.0,4700.000000000001,7.8561700000000005,2.901,817.009827,793.406738,1530.0000000000002,14.630000000000003,1.4400000000000002,1.4400000000000002,81.965,0.525,0.05000000000000001,6.210000000000001,819.194641,-14.930951,2.668620350848604e-08
2024-10-06 07:00:00,1.79,17.19,0.85,1.39,1.471361,0.694697,21.550000000000004,42.760642950961355,6273.903442282594,22.470000000000002,22.0,22.7,22.0,35.68,-1.0,35.68,1.00926,41.6,112.94,88.60143000000001,491.3,193.8,107.0,508.1,4700.000000000001,4700.0,7.85234,3.613,827.208435,809.417114,1530.0,14.509999999999998,1.3900000000000001,1.43,82.11400000000002,0.5560000000000002,0.049999999999999996,6.210000000000001,904.736389,-10.794732,2.5904121443037553e-08
2024-10-06 08:00:00,1.79,17.19,0.85,1.39,1.471361,0.694697,21.550000000000004,42.757669386812324,6272.983034372815,22.470000000000006,23.9,22.700000000000003,23.500000000000004,36.65,-0.9900000000000001,36.2835,1.009665,44.4,116.35000000000001,91.27657500000001,513.9000000000001,196.1,107.10000000000001,510.80000000000007,4500.000000000001,4500.000000000001,8.238667,3.464,830.748413,805.061829,1530.0000000000002,14.510000000000002,1.3900000000000001,1.4300000000000002,82.114,0.556,0.05,6.210000000000001,954.216553,-10.968592,2.1700765623386727e-08
2024-10-06 10:00:00,1.75,16.5,0.82,2.51,2.472603,0.419182,19.38,42.751726240131454,6271.143450984026,22.470000000000002,21.400000000000002,21.2,20.9,37.9,-0.99,37.521,0.996165,39.8,116.07,93.57563400000001,494.50000000000006,199.8,106.90000000000002,518.4,4200.0,4200.0,8.932857000000002,3.082,794.392395,753.777588,1530.0,14.509999999999998,1.3900000000000001,1.4300000000000002,82.11400000000002,0.5560000000000002,0.05,6.21,660.97168,-4.013002,0.0
2024-10-06 11:00:00,1.75,16.5,0.82,2.51,2.472603,0.419182,20.59,42.74875668031925,6270.224282537427,22.47,23.8,22.8,21.900000000000002,36.7,-1.0,36.7,0.996165,42.20000000000001,116.74000000000001,92.70323400000001,491.80000000000007,212.2,106.9,521.2,4400.0,4400.0,8.565000000000001,4.416,835.14679,787.524414,1530.0,14.51,1.3900000000000001,1.4300000000000002,82.11400000000002,0.556,0.05,6.21,770.543396,-3.530925,0.0
2024-10-06 12:00:00,1.75,16.5,0.82,2.51,2.472603,0.419182,20.590000000000003,42.74578847800561,6269.305534277637,22.470000000000002,19.800000000000004,17.200000000000003,20.200000000000003,38.6,-1.0,38.6,1.001565,41.9,115.02000000000001,91.337382,505.30000000000007,217.00000000000003,106.90000000000002,529.6000000000001,4500.000000000001,4500.0,8.486667,4.454,771.794373,715.288696,1530.0,14.510000000000002,1.39,1.4300000000000002,82.114,0.556,0.05,6.210000000000001,769.186401,-2.293955,0.0
2024-10-07 06:00:00,1.68,16.51,1.06,2.4,2.659168,0.395466,23.090000000000003,42.692605918813015,6252.843926022371,20.480000000000004,20.300000000000004,21.60000000000001,19.900000000000002,20.65,-0.98,20.237,1.02222,38.3,114.82000000000001,88.30806200000002,436.3,158.0,97.10000000000001,464.2,4400.0,4400.000000000001,7.654091000000001,1.319,984.582581,675.192444,1505.0000000000002,14.630000000000003,1.41,1.3,82.11499999999998,0.5450000000000002,0.04000000000000001,7.580000000000001,689.700867,-3.491267,0.38000000000000006
2024-10-07 07:00:00,1.68,16.51,1.06,2.4,2.659168,0.395466,23.09,42.689665667338346,6251.933829391392,20.480000000000004,22.000000000000004,21.700000000000003,21.200000000000003,22.73,-0.9800000000000001,22.2754,1.02141,41.8,114.62000000000002,88.154242,427.70000000000005,157.60000000000002,97.19999999999999,466.5,4800.000000000001,4800.000000000001,7.046250000000001,0.926,1003.558716,656.459045,1505.0,14.630000000000003,1.4100000000000001,1.3000000000000005,82.11500000000001,0.545,0.04,7.58,681.722046,-3.703571,0.38
2024-10-07 08:00:00,1.68,16.51,1.06,2.4,2.659168,0.395466,23.09,42.68672700055865,6251.02422327137,21.97,22.1,21.000000000000007,20.900000000000002,36.4,-1.0,36.4,0.989145,47.400000000000006,116.48000000000002,89.584768,546.1,220.60000000000002,1111.0000000000002,538.5,4800.0,4800.0,20.61875,0.884,1019.86853,736.297668,1505.0000000000002,14.63,1.41,1.3000000000000003,82.11500000000001,0.545,0.04000000000000001,7.580000000000001,671.200317,-4.075381,-2.0816681711721685e-17
2024-10-07 09:00:00,1.68,16.51,1.06,2.4,2.659168,0.395466,25.98,42.68378992983379,6250.115111178519,21.970000000000002,21.4,23.200000000000003,20.200000000000003,37.7,-1.0,37.7,0.99036,47.7,115.72000000000001,85.65594400000002,535.1000000000001,225.40000000000003,111.20000000000005,538.4,4700.0,4700.000000000001,8.292766,0.856,978.224609,756.953857,1505.0000000000002,14.630000000000003,1.4100000000000001,1.3000000000000003,82.11500000000001,0.5450000000000002,0.04,7.580000000000001,661.634399,-3.418563,-2.168404344971009e-18
2024-10-07 10:00:00,1.7,16.74,0.91,2.38,2.460216,0.423286,25.980000000000004,42.680854466523556,6249.206496629043,21.97,23.4,22.1,22.500000000000004,35.9,-0.99,35.541,0.99036,47.2,113.77,84.21255400000001,555.5000000000001,225.4,111.29999999999998,538.7,4700.0,4700.000000000001,8.297872,0.889,984.377075,760.371643,1505.0000000000002,14.630000000000003,1.4100000000000001,1.3000000000000003,82.11500000000001,0.545,0.04000000000000001,7.580000000000002,668.831787,-3.459436,1.5720931501039814e-18
2024-10-07 11:00:00,1.7,16.74,0.91,2.38,2.460216,0.423286,25.979999999999997,42.67792062198779,6248.29838313915,21.970000000000002,21.400000000000002,22.300000000000004,22.0,35.42,-1.0,35.42,0.99279,45.10000000000001,115.25000000000001,85.30805000000001,544.2,222.2,110.80000000000001,539.0000000000001,4700.0,4700.000000000001,8.295319,1.098,969.163147,794.822449,1505.0000000000002,14.630000000000003,1.4100000000000001,1.3000000000000003,82.115,0.5450000000000002,0.04000000000000001,7.580000000000001,674.801331,-2.294678,1.0842021724855044e-19
2024-10-07 13:00:00,1.7,16.74,0.91,2.38,2.460216,0.423286,23.160000000000004,42.67205783467889,6246.483673402947,21.970000000000002,22.0,21.1,20.900000000000002,36.96,-0.99,36.5904,0.99009,40.20000000000001,116.31000000000002,89.372604,515.6,209.3,106.80000000000001,529.6000000000001,4300.0,4300.0,8.880000000000003,0.88,949.174866,815.163208,1505.0000000000002,14.920000000000002,1.5100000000000005,1.22,81.81700000000001,0.533,0.04000000000000001,7.580000000000001,666.0849,-4.455082,-1.8634724839594607e-20
2024-10-07 14:00:00,1.68,16.75,0.9,2.32,2.481696,0.419587,23.16,42.669128914625404,6245.57708418905,21.97,22.900000000000002,22.600000000000005,20.600000000000005,39.38,-0.9900000000000002,38.9862,0.988605,38.60000000000001,116.02000000000001,89.149768,489.79999999999995,206.5,105.30000000000001,530.8,3900.0000000000005,3900.0,9.786154,0.86,922.974426,769.691589,1521.0,14.920000000000002,1.51,1.22,81.81700000000001,0.5330000000000001,0.05,8.07,651.319214,-2.94682,3.3881317890172014e-21
2024-10-07 15:00:00,1.68,16.75,0.9,2.32,2.481696,0.419587,23.16,42.666201658785674,6244.67101009957,21.970000000000002,20.9,22.2,21.900000000000002,40.51,-1.0,40.51,0.99117,42.60000000000001,114.76,88.181584,507.5,207.40000000000003,107.10000000000001,533.1,3900.000000000001,3900.000000000001,9.849230999999998,0.969,913.557495,746.547668,1521.0000000000002,14.920000000000002,1.51,1.22,81.817,0.5330000000000001,0.05,8.07,643.376038,-3.863082,-6.352747104407253e-22
2024-10-07 16:00:00,1.68,16.75,0.9,2.32,2.481696,0.419587,23.160000000000004,42.663276078519495,6243.765454650707,21.970000000000002,22.4,19.100000000000005,22.800000000000004,37.8,-1.0,37.8,0.99468,42.80000000000001,112.27000000000001,86.26826800000002,613.6000000000001,213.0,116.3,534.7,4200.000000000001,4200.0,9.300000000000002,0.985,928.676331,763.808289,1521.0,14.920000000000002,1.5100000000000002,1.22,81.817,0.5330000000000001,0.05,8.07,638.839417,-2.532477,-5.293955920339377e-23
2024-10-07 17:00:00,1.68,16.75,0.9,2.32,2.481696,0.419587,25.93,42.66035218518668,6242.860421358676,21.970000000000006,21.600000000000005,21.200000000000003,22.400000000000002,39.3,-1.0000000000000002,39.3,0.992115,44.8,112.02000000000001,82.973214,615.8,204.3,116.80000000000001,534.2,4400.0,4400.000000000001,8.877273000000002,0.975,946.494934,762.42395,1521.0000000000002,14.92,1.5100000000000002,1.2200000000000002,81.81700000000001,0.5330000000000001,0.05,8.070000000000002,635.721497,-3.542562,1.9852334701272664e-23
2024-10-07 18:00:00,1.68,15.64,0.85,2.58,2.399497,0.432648,25.930000000000003,42.657429990147094,6241.955913739681,21.970000000000002,21.6,21.100000000000005,20.800000000000004,33.7,-1.0000000000000002,33.7,0.98739,44.60000000000001,116.44000000000001,86.247108,624.4000000000001,210.40000000000003,116.30000000000001,534.8,4400.0,4400.0,8.878636,0.848,953.909851,765.006897,1521.0000000000002,14.919999999999998,1.5100000000000002,1.2200000000000002,81.81700000000001,0.533,0.05,8.070000000000002,639.97345,-3.246852,-4.963083675318166e-24
2024-10-08 06:00:00,1.73,16.85,0.89,2.57,2.406079,0.431675,22.780000000000005,42.62250025151644,6231.144104708174,21.97,23.800000000000004,19.5,21.400000000000002,34.89,-0.99,34.5411,0.74223,50.1,80.19000000000001,61.92271800000002,396.40000000000003,123.60000000000002,95.3,423.6,3200.0,3200.0000000000005,9.729375,2.986,912.711914,593.855408,1556.0,15.050000000000002,1.6000000000000003,1.3100000000000003,81.49000000000001,0.55,0.05,8.14,669.210693,-2.580649,5.127595883936577e-30
2024-10-08 07:00:00,1.73,16.85,0.89,2.57,2.406079,0.431675,22.780000000000005,42.61960116803216,6230.246750813549,21.970000000000002,23.600000000000005,25.300000000000004,20.500000000000004,30.33,-1.0,30.33,0.76707,44.10000000000001,89.46000000000002,69.081012,332.50000000000006,111.10000000000001,85.1,403.80000000000007,3800.0,3800.000000000001,7.719474,3.022,990.441284,688.136841,1556.0,15.05,1.6,1.31,81.49,0.55,0.05,8.14,675.843933,-2.401718,-6.409494854920721e-31
2024-10-08 08:00:00,1.73,16.85,0.89,2.57,2.406079,0.431675,22.78,42.61670394187858,6229.349971818867,21.970000000000002,22.700000000000003,22.200000000000003,19.900000000000002,34.2,-0.99,33.858,0.77193,47.400000000000006,89.74000000000001,69.29722800000002,497.1000000000001,137.1,105.1,448.1,3800.000000000001,3800.000000000001,8.734737,2.987,998.14032,695.777222,1556.0000000000002,15.050000000000002,1.6000000000000003,1.31,81.49000000000001,0.55,0.05,8.140000000000002,720.718933,-2.093941,-2.465190328815662e-31
2024-10-08 10:00:00,1.69,17.9,0.82,2.47,2.388993,0.433919,23.210000000000004,42.610915107002754,6227.558152594162,21.97,20.6,23.2,21.4,32.7,-1.0,32.7,0.769095,48.900000000000006,89.24,68.52739600000001,706.5999999999999,153.60000000000002,126.3,567.0,4200.000000000001,4200.000000000001,9.904286,1.127,1052.562012,796.266541,1542.0000000000002,15.050000000000002,1.6,1.3100000000000003,81.49,0.5500000000000002,0.05,7.99,706.087524,-2.472211,2.311115933264683e-32
2024-10-08 11:00:00,1.69,17.9,0.82,2.47,2.388993,0.433919,23.21,42.60802352100018,6226.663119396557,21.97,21.800000000000004,20.700000000000003,21.60000000000001,35.66,-1.0,35.66,0.7722,47.5,90.2,69.26458,666.5000000000002,159.5,122.0,482.0,4200.000000000001,4200.0,8.628571000000003,0.891,1017.843872,815.50415,1542.0,15.050000000000002,1.6000000000000003,1.3100000000000003,81.49000000000001,0.55,0.05000000000000001,7.99,676.223083,-2.785908,2.311115933264683e-33
2024-10-08 12:00:00,1.69,17.84,0.82,2.53,2.392523,0.433222,23.21,42.60513383776757,6225.768675163723,21.97,20.5,20.800000000000004,20.3,37.6,-1.0000000000000002,37.6,0.76437,48.50000000000001,90.16000000000001,69.23386400000001,692.1000000000001,223.5,126.00000000000001,579.3,4000.0000000000005,4000.0000000000005,10.579500000000003,0.871,996.31665,797.206604,1542.0000000000002,14.990000000000002,1.6400000000000001,1.3100000000000003,81.46300000000001,0.5970000000000001,0.05000000000000001,7.990000000000001,635.154663,-3.697638,5.7777898331617076e-34
2024-10-08 13:00:00,1.69,17.84,0.82,2.53,2.392523,0.433222,23.600000000000005,42.60224606866474,6224.874823411868,21.97,21.7,22.000000000000004,22.600000000000005,35.53,-1.0,35.53,0.69957,55.3,85.3,65.1692,691.1000000000001,228.2,124.90000000000002,579.2,4000.0000000000005,4000.0000000000005,10.561500000000002,0.679,962.304932,761.471008,1542.0000000000002,15.050000000000002,1.4500000000000004,1.2100000000000002,81.72900000000001,0.5610000000000002,0.05,7.990000000000001,629.01593,-3.472974,7.222237291452134e-35
2024-10-08 15:00:00,1.69,17.84,0.82,2.53,2.392523,0.433222,23.600000000000005,42.596476318287785,6223.088911415938,21.97,20.1,19.7,21.900000000000002,36.1,-0.9999999999999999,36.1,0.768555,39.8,89.36000000000001,68.27104,721.5000000000001,165.90000000000003,128.6,509.1,4200.000000000001,4200.000000000001,9.11,0.907,1049.899658,832.120422,1547.0,15.05,1.4500000000000002,1.2100000000000002,81.72900000000001,0.5610000000000002,0.05,7.86,643.186951,-3.043139,-3.009265538105056e-35
2024-10-08 16:00:00,1.69,17.84,0.82,2.53,2.392523,0.433222,23.600000000000005,42.593594359733274,6222.1968582042755,21.97,21.600000000000005,22.5,22.200000000000003,35.7,-1.0000000000000002,35.7,0.760185,38.900000000000006,88.4,67.5376,545.6000000000001,166.90000000000003,111.4,511.40000000000003,3600.0,3600.0000000000005,10.38,0.901,930.476501,735.11969,1546.9999999999998,15.05,1.45,1.21,81.729,0.5610000000000002,0.05,7.86,645.644958,-3.770807,0.0
2024-10-08 18:00:00,1.64,16.92,0.78,2.48,2.413524,0.429341,23.000000000000007,42.58783633269133,6220.414574934592,21.97,21.9,20.6,21.800000000000004,35.5,-1.0,35.5,0.93636,49.90000000000001,107.66,82.89820000000002,544.2,187.3,109.8,529.2000000000002,4300.0,4300.000000000001,8.916279,1.446,963.871338,699.563171,1543.0,15.050000000000002,1.4500000000000002,1.21,81.72900000000001,0.561,0.049999999999999996,7.9,656.617676,-3.197507,0.0
2024-10-08 20:00:00,1.64,16.92,0.78,2.48,2.413524,0.429341,23.000000000000004,42.582086234804265,6218.634745977815,21.970000000000002,21.5,20.1,22.100000000000005,28.2,-1.0,28.2,0.953235,43.900000000000006,110.76000000000002,85.2852,389.70000000000005,143.0,94.20000000000002,467.8,4100.0,4100.000000000001,8.22439,1.462,1041.703857,781.142212,1543.0,15.050000000000002,1.45,1.21,81.72900000000001,0.5610000000000002,0.05,7.900000000000001,681.722046,-3.487803,3.0814879110195774e-33
2024-10-08 21:00:00,1.64,16.92,0.78,2.48,2.413524,0.429341,23.82,42.57921418769337,6217.745760657287,21.97,19.5,20.600000000000005,21.500000000000007,32.1,-1.0000000000000002,32.1,0.952965,42.1,111.19000000000003,84.704542,390.5,133.7,94.20000000000002,460.8,4000.0,4000.0,8.325000000000001,1.471,1032.002563,817.318054,1543.0000000000002,15.440000000000001,1.3100000000000003,1.2200000000000002,81.512,0.518,0.05,7.900000000000001,707.615112,-3.180024,-1.232595164407831e-32
2024-10-08 22:00:00,1.62,16.94,0.77,2.47,2.391979,0.432937,23.820000000000004,42.576344156950654,6216.857399463608,21.970000000000002,25.5,23.500000000000004,21.300000000000004,36.4,-1.0,36.4,0.961605,42.5,110.59000000000002,84.24746200000001,417.2,145.0,95.90000000000002,417.7,3900.0000000000005,3900.0,7.901538,1.44,961.518127,805.196289,1543.0000000000002,15.44,1.31,1.2200000000000002,81.51200000000001,0.518,0.05,7.900000000000001,707.710632,-2.393956,4.930380657631324e-32
2024-10-08 23:00:00,1.62,16.94,0.77,2.47,2.391979,0.432937,23.820000000000004,42.57347615393594,6215.969665912984,21.97,23.600000000000005,23.3,24.400000000000002,33.7,-1.0,33.7,0.96255,41.10000000000001,104.70000000000003,79.76046000000002,408.5,140.50000000000003,96.1,465.20000000000005,3900.0,3900.0000000000005,8.635385,1.537,948.73114,842.456116,1548.0000000000002,15.44,1.3100000000000003,1.22,81.51200000000003,0.518,0.05000000000000001,8.53,723.402222,0.334041,-1.9721522630525295e-31
2024-10-09 00:00:00,1.62,16.94,0.77,2.47,2.391979,0.432937,23.820000000000004,42.570610190009056,6215.082563521628,21.970000000000002,21.3,22.0,22.400000000000006,36.07,-1.0000000000000002,36.07,0.96066,39.10000000000001,110.84000000000002,84.43791200000003,370.8,138.00000000000003,89.80000000000001,444.30000000000007,3700.0,3700.0,8.661081,1.451,921.381592,841.7323,1548.0,15.44,1.3100000000000005,1.22,81.51200000000001,0.5180000000000001,0.05,8.530000000000001,706.660278,-2.744476,0.0
2024-10-09 03:00:00,1.59,16.42,0.94,2.32,2.299874,0.453237,23.760000000000005,42.56202464635354,6212.425078465221,21.970000000000006,22.400000000000002,21.0,23.700000000000003,36.9,-1.0,36.9,0.96525,39.70000000000001,114.39000000000003,87.21093600000002,455.40000000000003,117.90000000000003,101.90000000000002,437.20000000000005,3600.0000000000005,3600.0,8.985,1.069,947.543274,735.304626,1546.0,15.440000000000001,1.3100000000000003,1.2200000000000002,81.512,0.518,0.05,9.270000000000001,888.77063,-2.581321,0.0
2024-10-09 04:00:00,1.6,16.58,0.8,2.34,2.309697,0.447951,23.760000000000005,42.559166952376145,6211.540535872999,21.970000000000002,22.7,23.700000000000003,22.400000000000002,34.2,-1.0,34.2,0.96174,42.400000000000006,114.55000000000001,87.33292,523.6,142.7,108.20000000000002,478.6000000000001,4100.0,4100.000000000001,8.587317,1.076,946.891541,723.49231,1546.0000000000002,15.44,1.3100000000000003,1.2200000000000002,81.51200000000001,0.518,0.05,9.27,724.169128,-3.438109,0.0
2024-10-09 05:00:00,1.6,16.58,0.8,2.34,2.309697,0.447951,23.760000000000005,42.556311354285704,6210.65664202108,21.97,23.100000000000005,22.0,23.2,34.6,-1.0000000000000002,34.6,0.96066,43.2,112.72000000000003,85.93772800000002,551.3,174.60000000000002,112.30000000000001,508.70000000000005,4300.000000000001,4300.0,8.665116000000001,1.069,944.058533,724.672974,1546.0,15.44,1.31,1.2200000000000002,81.51200000000001,0.5180000000000001,0.05,9.270000000000001,718.133118,-2.841111,0.0
2024-10-09 06:00:00,1.6,16.58,0.8,2.34,2.309697,0.447951,23.760000000000005,42.553457863442,6209.773400425672,21.97,19.4,20.700000000000003,22.1,35.5,-1.0,35.5,0.959445,44.60000000000001,112.31,85.62514400000002,660.3,193.2,121.20000000000002,524.7,4400.0,4400.000000000001,8.807727000000002,1.14,961.392212,764.686462,1546.0000000000002,15.440000000000001,1.31,1.22,81.512,0.518,0.05,9.27,733.479919,-1.442625,0.0
2024-10-09 07:00:00,1.6,16.58,0.8,2.34,2.309697,0.447951,23.76,42.55060649120485,6208.890814602981,21.97,21.100000000000005,20.8,20.600000000000005,34.1,-1.0,34.1,0.954585,45.1,114.22,87.08132800000001,538.9000000000001,196.40000000000003,110.90000000000002,530.8,4600.0,4600.000000000001,8.370000000000001,1.147,981.98761,806.248535,1550.0000000000002,15.440000000000001,1.31,1.2200000000000002,81.51200000000001,0.5180000000000001,0.05,9.01,639.784424,-1.286326,0.0
2024-10-09 08:00:00,1.6,16.58,0.8,2.34,2.309697,0.447951,23.760000000000005,42.54775724893411,6208.0088880692165,21.97,18.9,19.400000000000002,19.6,35.41,-1.0,35.41,0.962415,41.8,112.24000000000001,85.57177600000001,437.20000000000005,214.10000000000005,100.5,547.5,4700.0,4700.0,8.272340000000002,1.143,981.552246,801.047852,1550.0,15.440000000000001,1.31,1.2200000000000002,81.51200000000001,0.518,0.05,9.010000000000002,699.696533,-7.446895,2.5849394142282115e-26
2024-10-09 11:00:00,1.64,17.34,0.92,2.41,2.320449,0.448607,23.92,42.539222415518424,6205.3670993635515,21.970000000000006,22.199999999999996,21.1,21.800000000000004,29.75,-1.0,29.75,0.93906,37.8,109.97000000000003,83.66517600000002,581.6,212.5,116.0,541.5999999999999,3500.0,4166.666667,9.469440000000002,0.975,872.055481,693.812561,1553.0000000000002,15.440000000000001,1.3100000000000003,1.2200000000000002,81.512,0.5180000000000001,0.04,8.69,806.173584,-2.003508,-1.6543612251060553e-24
2024-10-09 12:00:00,1.76,20.36,0.72,3.02,2.431359,0.426033,23.92,42.53638180671145,6204.487845147565,21.970000000000006,25.0,23.300000000000004,25.100000000000005,35.52,-0.9900000000000001,35.1648,0.94068,39.60000000000001,116.01000000000002,88.26040800000001,637.7000000000002,236.00000000000003,120.10000000000001,568.5,4600.000000000001,4600.000000000001,8.981739,3.934,889.574951,735.636719,1553.0,15.399999999999999,1.2900000000000003,1.22,81.56,0.53,0.04,8.690000000000001,787.542725,-2.91663,6.617444900424222e-24
2024-10-09 13:00:00,1.76,20.36,0.72,3.02,2.431359,0.426033,24.190000000000005,42.53354338466997,6203.609267801544,21.970000000000002,22.8,22.3,23.1,38.83,-0.9900000000000001,38.4417,0.94095,38.70000000000001,116.11000000000001,88.02299100000002,611.9000000000001,235.60000000000002,118.10000000000001,570.2,4500.000000000001,4500.0,9.177333,3.942,873.714661,730.432739,1553.0,15.490000000000002,1.3300000000000003,1.21,81.44300000000001,0.527,0.04000000000000001,8.69,767.636108,-2.911408,-2.6469779601696886e-23
2024-10-09 14:00:00,1.76,20.36,0.72,3.02,2.431359,0.426033,24.19,42.53070716075379,6202.731370841692,21.97,21.200000000000003,23.800000000000004,22.6,36.73,-1.0,36.73,0.941895,39.800000000000004,115.43000000000002,87.50748300000001,564.1,238.10000000000002,114.70000000000002,564.1,4600.000000000001,4600.000000000001,8.853913000000002,4.165,879.391541,733.192078,1553.0000000000002,15.490000000000002,1.3300000000000003,1.2100000000000002,81.443,0.5270000000000001,0.04,8.69,751.874329,-3.707354,0.0
2024-10-09 15:00:00,1.76,20.36,0.72,3.02,2.431359,0.426033,24.19,42.52787314632277,6201.854157784221,21.97,23.700000000000003,24.300000000000004,23.800000000000004,33.41,-0.99,33.0759,1.01169,42.3,103.92000000000002,78.781752,402.5,202.8,95.9,402.5,4400.0,4400.0,6.796363999999999,4.113,938.751709,765.711365,1553.0,15.490000000000002,1.33,1.2100000000000002,81.443,0.527,0.04,8.69,714.113953,-2.426477,0.0
2024-10-10 02:00:00,1.65,17.12,0.79,2.5,2.506198,0.414517,20.280000000000005,42.4968480625091,6192.250957344408,21.97,22.8,25.2,23.400000000000002,33.8,-0.99,33.462,0.94824,33.9,99.52,79.33734400000002,327.7,120.5,84.10000000000001,421.50000000000006,3400.0,3400.0,8.922353,1.04,793.895142,799.912781,1550.0,15.52,1.2900000000000003,1.1700000000000002,81.457,0.563,0.05000000000000001,9.55,678.308655,-3.798712,0.30000000000000004
2024-10-10 03:00:00,1.65,17.12,0.79,2.5,2.506198,0.414517,20.28,42.494041447965714,6191.382225379674,21.97,23.4,24.7,24.700000000000003,33.0,-0.9900000000000001,32.67,0.95175,39.400000000000006,109.56000000000002,87.341232,351.30000000000007,133.9,87.90000000000003,445.4,3400.000000000001,3400.0,9.411176000000001,1.037,831.61908,761.934021,1550.0000000000002,15.52,1.29,1.17,81.457,0.5630000000000001,0.05000000000000002,9.550000000000002,675.749146,-4.483742,0.3
2024-10-10 04:00:00,1.65,17.12,0.79,2.5,2.506198,0.414517,20.280000000000005,42.491237190585124,6190.51422302802,21.070000000000004,20.600000000000005,19.000000000000004,21.0,28.62,-0.9900000000000002,28.3338,0.966735,45.800000000000004,111.56,88.93563200000001,497.6000000000001,184.40000000000003,105.69999999999999,515.2,4100.0,4100.0,9.086341000000001,1.078,824.359131,720.074341,1550.0,15.520000000000001,1.29,1.17,81.457,0.5630000000000001,0.05000000000000001,9.55,647.630676,-3.916068,0.30000000000000004
2024-10-10 05:00:00,1.65,17.12,0.79,2.5,2.506198,0.414517,20.210000000000004,42.48843530172718,6189.646953805652,21.070000000000004,19.7,21.100000000000005,22.100000000000005,30.63,-1.0,30.63,0.967005,44.10000000000001,115.42000000000002,92.09361800000002,513.1000000000001,195.6,107.9,531.9,4500.0,4500.000000000001,8.530667000000001,1.066,889.142883,717.260803,1550.0,15.73,1.3,1.17,81.23900000000002,0.5610000000000002,0.05000000000000002,9.550000000000002,633.359924,-3.588045,0.30000000000000004
2024-10-10 06:00:00,1.66,17.1,0.79,2.46,2.5,0.415524,20.210000000000004,42.485635792751665,6188.780421228774,21.07,21.9,18.400000000000002,22.800000000000004,27.52,-0.9900000000000001,27.2448,0.972675,42.300000000000004,113.07000000000002,90.218553,510.50000000000006,199.0,107.9,534.0000000000001,4500.0,4500.000000000001,8.558667000000002,1.157,952.836487,707.108154,1558.0,15.730000000000002,1.3000000000000003,1.17,81.23900000000002,0.5610000000000002,0.06,9.310000000000002,639.784424,-3.931188,0.30000000000000004
2024-10-10 07:00:00,1.66,17.1,0.79,2.46,2.5,0.415524,20.21,42.48283867501843,6187.914628813598,21.07,20.5,20.800000000000004,20.8,25.75,-1.0,25.75,0.96876,43.5,113.58000000000001,90.625482,521.2000000000002,197.8,109.1,537.2,4400.000000000001,4400.0,8.813182,1.166,929.422913,674.240662,1558.0,15.730000000000002,1.3000000000000003,1.17,81.23900000000002,0.561,0.06,9.310000000000002,648.576416,-4.058169,0.30000000000000004
2024-10-10 08:00:00,1.66,17.1,0.79,2.46,2.5,0.415524,20.21,42.480043959887276,6187.049580076331,21.070000000000004,21.2,21.600000000000005,20.9,30.12,-0.9900000000000001,29.8188,0.96822,45.60000000000001,115.32,92.013828,540.6000000000001,200.60000000000002,111.3,535.6000000000001,4800.000000000001,4800.000000000001,8.086250000000001,0.798,926.12561,626.010071,1558.0,15.73,1.3000000000000003,1.17,81.23900000000002,0.5610000000000002,0.06,9.310000000000002,649.332947,-2.231583,-5.204170427930421e-18
2024-10-10 09:00:00,1.66,17.1,0.79,2.46,2.5,0.415524,24.060000000000002,42.47725165871803,6186.185278533179,21.07,19.800000000000004,22.5,19.400000000000002,29.67,-0.99,29.3733,0.967545,45.5,115.68,87.847392,546.5,204.60000000000002,111.9,534.9000000000001,4800.000000000001,4800.0,8.085000000000003,1.227,925.755615,613.523804,1558.0,15.73,1.3000000000000003,1.1700000000000002,81.239,0.5610000000000002,0.060000000000000005,9.31,644.60498,-2.336171,-8.673617379884035e-19
2024-10-10 10:00:00,1.73,16.31,0.9,2.35,2.280047,0.455281,24.060000000000002,42.47446178287053,6185.321727700351,21.070000000000004,20.600000000000005,18.6,19.1,31.03,-0.99,30.7197,0.095715,46.7,115.13000000000001,87.429722,541.7000000000002,201.60000000000002,111.8,533.0,4800.000000000001,4800.000000000001,8.06,0.0,988.793335,654.068848,1554.0,15.730000000000002,1.3000000000000003,1.17,81.239,0.5610000000000002,0.060000000000000005,9.13,641.95813,-2.148991,-5.963111948670274e-19
2024-10-10 20:00:00,1.51,14.67,0.87,2.18,2.25863,0.458317,21.350000000000005,42.4466989162511,6176.7282820055225,20.480000000000004,23.100000000000005,22.800000000000004,22.900000000000002,25.88,-0.9800000000000001,25.3624,1.02708,43.7,115.83,91.100295,760.1000000000001,111.4,131.1,432.0,4300.0,4300.0,7.857209,1.163,990.730774,692.100464,1559.0000000000002,15.76,1.2600000000000002,1.2100000000000004,81.187,0.583,0.05000000000000001,8.91,644.321411,-3.498443,0.0
2024-10-10 21:00:00,1.51,14.67,0.87,2.18,2.25863,0.458317,22.730000000000004,42.44393646869079,6175.873221055952,20.480000000000004,20.000000000000004,19.7,19.8,23.7,-0.99,23.463,1.031265,44.800000000000004,114.90000000000002,88.78323000000002,754.7000000000002,117.10000000000002,130.7,438.9,4500.0,4500.0,7.594667000000001,4.481,1029.781982,708.479736,1559.0,15.76,1.2600000000000002,1.2100000000000002,81.18700000000001,0.583,0.05,8.91,648.765503,-3.305072,-1.0842021724855044e-19
2024-10-10 23:00:00,1.51,14.67,0.87,2.18,2.25863,0.458317,22.730000000000004,42.438419269848715,6174.165481387463,22.470000000000006,23.700000000000003,21.1,25.800000000000004,26.86,-1.0000000000000002,26.86,1.0314,46.400000000000006,116.21,89.795467,751.9000000000001,131.2,131.0,463.20000000000005,4500.0,4500.0,7.922667,1.16,1018.188293,781.938782,1557.0000000000002,15.720000000000002,1.24,1.17,81.29300000000002,0.5770000000000001,0.06,9.000000000000002,717.750183,-3.328386,-8.673617379884035e-19
2024-10-11 00:00:00,1.51,14.67,0.87,2.18,2.25863,0.458317,22.73,42.4356645412866,6173.312809700962,22.470000000000002,17.600000000000005,19.700000000000003,18.100000000000005,37.25,-1.0000000000000002,37.25,1.025055,45.400000000000006,115.8,89.47866,690.6000000000001,128.7,125.10000000000001,466.4000000000001,4400.0,4400.0,8.065909000000001,1.146,986.740845,807.874695,1557.0,15.720000000000004,1.24,1.17,81.29300000000002,0.577,0.060000000000000005,9.000000000000002,626.37262,-4.649493,0.030000000000000002
2024-10-11 01:00:00,1.73,16.91,0.82,2.48,2.172759,0.476139,24.5,42.43291240844352,6172.460941467895,22.470000000000006,19.300000000000004,21.700000000000003,18.700000000000003,37.1,-1.0000000000000002,37.1,0.98901,38.00000000000001,114.76000000000002,86.6438,689.5000000000001,138.9,124.90000000000003,473.6,3800.0,3800.0,9.450000000000001,1.012,964.378357,772.83075,1557.0,15.720000000000002,1.2400000000000002,1.1700000000000002,81.293,0.5770000000000001,0.060000000000000005,9.000000000000002,596.768799,-4.238575,0.03
2024-10-11 02:00:00,1.73,16.91,0.82,2.48,2.172759,0.476139,24.5,42.43016288267931,6171.609880204474,22.470000000000002,22.5,20.699999999999996,25.2,33.9,-0.9900000000000001,33.561,0.98577,38.400000000000006,114.58,86.5079,693.9000000000001,125.80000000000001,125.4,466.1,3900.0000000000005,3900.0000000000005,9.100000000000001,1.018,949.720764,767.078918,1557.0000000000002,15.72,1.2400000000000002,1.17,81.293,0.5770000000000001,0.06,9.000000000000002,660.592957,-2.729839,0.030000000000000002
2024-10-11 04:00:00,1.74,16.97,0.81,2.45,2.180415,0.474376,24.5,42.42467169782675,6169.910192651398,22.470000000000002,20.800000000000004,21.4,22.9,34.8,-1.0000000000000002,34.8,0.99009,41.4,114.85000000000001,86.71175,630.8,140.70000000000002,119.70000000000002,474.90000000000003,4000.0,4000.0,8.919000000000002,1.019,974.848083,725.963013,1561.0,15.720000000000002,1.2400000000000002,1.1700000000000002,81.29300000000002,0.5770000000000001,0.05,8.650000000000002,731.462402,-3.315133,0.03
2024-10-11 05:00:00,1.74,16.97,0.81,2.45,2.180415,0.474376,22.63,42.42193006145804,6169.061573394159,22.47,21.5,23.0,24.900000000000002,33.7,-0.99,33.363,0.97632,45.50000000000001,114.29000000000002,88.42617300000003,659.4000000000001,161.3,122.1,500.4000000000001,4400.0,4400.0,8.488636,1.027,974.25592,709.478638,1561.0,15.840000000000002,1.1800000000000002,1.1300000000000001,81.30600000000001,0.544,0.05000000000000001,8.650000000000002,703.987854,-3.730642,0.03
2024-10-11 06:00:00,1.74,16.97,0.81,2.45,2.180415,0.474376,22.630000000000003,42.419191077607486,6168.213775171394,22.470000000000002,25.100000000000005,22.5,22.500000000000004,33.2,-0.9900000000000001,32.868,0.97767,44.60000000000001,114.17,88.33332900000002,668.5,173.2,121.89999999999999,508.80000000000007,4600.0,4600.0,8.226522,1.089,997.50354,735.443665,1561.0,15.900000000000002,1.17,1.1700000000000002,81.17500000000001,0.585,0.05000000000000001,8.650000000000002,701.60321,-3.605238,0.03
2024-10-11 08:00:00,1.74,16.97,0.81,2.45,2.180415,0.474376,22.630000000000003,42.41372111290009,6166.520655894122,22.78,17.5,20.100000000000005,21.000000000000004,25.59,-1.0000000000000002,25.59,0.975645,46.20000000000001,117.17,90.65442900000001,664.6,190.1,122.80000000000001,526.2,4600.000000000001,4600.000000000001,8.465217000000003,0.459,993.913086,763.135315,1562.0,15.900000000000004,1.1700000000000002,1.17,81.175,0.585,0.05,8.43,731.270325,-3.078956,-3.2526065174565133e-19
2024-10-11 10:00:00,1.73,17.03,0.83,2.48,2.317961,0.446933,22.330000000000002,42.40826189458311,6164.830862949242,22.780000000000005,18.000000000000004,21.300000000000004,18.3,38.34,-0.9900000000000001,37.9566,0.977535,49.20000000000001,105.97000000000001,82.30689900000002,520.8000000000001,202.9,108.90000000000003,534.5000000000001,4800.000000000001,4800.000000000001,8.042500000000002,0.932,1011.725891,758.952087,1557.0,15.900000000000002,1.17,1.1700000000000002,81.175,0.5850000000000001,0.06,8.2,671.958313,-1.840505,-4.0657581468206416e-20
2024-10-11 11:00:00,1.73,17.03,0.83,2.48,2.317961,0.446933,22.330000000000002,42.4055363437206,6163.987222641968,22.470000000000002,17.7,22.4,22.9,32.35,-0.9900000000000001,32.0265,0.978345,45.300000000000004,114.70000000000002,89.08749,555.4,205.89999999999998,112.10000000000001,534.8,4900.0,4900.0,7.9212240000000005,1.034,979.129333,766.523987,1557.0000000000005,15.900000000000002,1.1700000000000002,1.1700000000000002,81.175,0.585,0.06,8.2,609.958862,-3.081288,-3.049318610115481e-20
2024-10-11 13:00:00,1.73,17.03,0.83,2.48,2.317961,0.446933,22.92,42.40009341538658,6162.302471938793,22.470000000000002,21.9,22.4,21.700000000000003,36.38,-1.0,36.38,0.96174,49.20000000000001,120.55,92.91994000000001,676.9000000000001,234.30000000000004,124.1,569.9,5200.000000000001,5200.000000000001,8.007692,1.023,917.251099,739.994568,1557.0,15.9,1.1000000000000003,1.1,81.332,0.5680000000000001,0.060000000000000005,8.200000000000001,667.505615,-4.272487,4.235164736271502e-22
2024-10-11 14:00:00,1.73,17.04,0.83,2.5,2.389327,0.433575,22.920000000000005,42.39737606063472,6161.461368575305,22.470000000000002,21.000000000000004,21.600000000000005,21.800000000000004,38.09,-1.0,38.09,0.52299,43.1,92.72,71.468576,501.0000000000001,101.00000000000003,106.6,393.0000000000001,4800.000000000001,4800.000000000001,6.245,0.537,949.501831,796.299194,1557.0,15.900000000000002,1.1,1.1000000000000003,81.332,0.5680000000000001,0.060000000000000005,8.2,632.982178,-3.675924,-5.293955920339377e-23
2024-10-11 18:00:00,1.71,17.81,0.92,2.59,2.36393,0.440994,23.47,42.386534302790835,6158.10551708687,22.47,21.300000000000004,21.9,22.000000000000004,33.21,-1.0,33.21,0.791505,44.20000000000001,77.0,58.92810000000001,321.8,101.6,84.6,405.8,3300.0000000000005,3300.0000000000005,8.916364,1.117,900.662842,778.167358,1557.0,15.900000000000002,1.1000000000000003,1.1,81.33200000000001,0.568,0.060000000000000005,8.2,653.022034,-3.826684,2.895132143935597e-24
2024-10-11 19:00:00,1.71,17.81,0.92,2.59,2.36393,0.440994,23.470000000000002,42.38383083541985,6157.268712287178,22.470000000000006,18.000000000000004,22.000000000000004,21.600000000000005,34.89,-0.9900000000000001,34.5411,0.9936,42.400000000000006,107.69,82.41515700000001,336.80000000000007,108.0,86.20000000000002,411.9,3800.0,3800.0,7.864737,1.065,927.162781,757.143127,1557.0,15.900000000000002,1.1,1.1000000000000003,81.332,0.5680000000000001,0.06,8.200000000000001,653.873535,-3.040572,0.0
