Repository: DvEz373/antam-project

# Optimization of Fuel and Reductant Usage in Nickel Calcination Process with Machine Learning

## 📌 Project Overview
This project focuses on optimizing fuel and reductant consumption in the **nickel calcination process** at PT ANTAM Tbk's **Nickel Mining Business Unit Kolaka**. By implementing **machine learning-based systems**, the project aims to enhance efficiency, reduce costs, and improve environmental sustainability in the **Rotary Kiln Electric Furnace (RKEF) process**.

## 📌 Methodology
The study follows a **CRISP-DM (Cross Industry Standard Process for Data Mining)** approach:
1. **Business Understanding**  
   - Understanding operational challenges and optimization opportunities.

File: new-data/filtered_intersection_df.csv (part 14 of 20)
time,ni_in,fe_in,sio2_in,cao_in,mgo_in,al2o3_in,fe_ni,s_m,bc,loi_in,mc_kilnfeed,fc_coal,gcv_coal,voltage_pry,voltage_sec,current_pry,current_sec1,current_sec2,current_sec3,load,power_factor,realisasi_beban,rpm,kg_tco,charge_kiln,tdo,pry_p,sec_p,pry_v,sec_v,total_coal,total_fuel,a_f_ratio,reductor_consume,t_tic162,t_tic163,metal_temp,ni_met,c_met,si_met,fe_met,s_met,ni_slag,fe_slag,t_kalsin,pic_161,loi_kalsin
2024-10-08 19:00:00,1.64,16.92,37.12,0.78,15.38,2.48,10.317073,2.413524,0.429341,,23.0,,,29.7,715.2,21.97,23.6,28.6,22.2,38.0,-0.99,37.62,0.946755,49.1,109.98,84.6846,467.2,167.1,102.4,502.6,4400.0,4400.0,8.25,1.454,1017.748962,764.355896,1525.0,15.08,1.39,1.24,81.746,0.544,0.05,8.4,637.705505,-3.956549,0.0
2024-10-08 20:00:00,1.64,16.92,37.12,0.78,15.38,2.48,10.317073,2.413524,0.429341,,23.0,,,29.7,711.6,21.97,21.5,20.1,22.1,28.2,-1.0,28.2,0.953235,43.9,110.76,85.2852,389.7,143.0,94.2,467.8,4100.0,4100.0,8.22439,1.462,1041.703857,781.142212,1525.0,15.06,1.45,1.35,81.593,0.547,0.05,8.4,634.398987,-3.056335,0.0
2024-10-08 21:00:00,1.64,16.92,37.12,0.78,15.38,2.48,10.317073,2.413524,0.429341,,23.82,,,29.8,723.2,21.97,19.5,20.6,21.5,32.1,-1.0,32.1,0.952965,42.1,111.19,84.704542,390.5,133.7,94.2,460.8,4000.0,4000.0,8.325,1.471,1032.002563,817.318054,1525.0,15.05,1.6,1.31,81.49,0.55,0.05,8.4,652.549011,-2.772031,0.0
2024-10-08 22:00:00,1.62,16.94,36.98,0.77,15.46,2.47,10.45679,2.391979,0.432937,,23.82,,,29.7,738.3,21.97,25.5,23.5,21.3,36.4,-1.0,36.4,0.961605,42.5,110.59,84.247462,417.2,145.0,95.9,417.7,3900.0,3900.0,7.901538,1.44,961.518127,805.196289,1556.0,15.05,1.6,1.31,81.49,0.55,0.05,8.14,669.210693,-2.580649,0.0
2024-10-08 23:00:00,1.62,16.94,36.98,0.77,15.46,2.47,10.45679,2.391979,0.432937,,23.82,,,29.7,743.1,21.97,23.6,23.3,24.4,33.7,-1.0,33.7,0.96255,41.1,104.7,79.76046,408.5,140.5,96.1,465.2,3900.0,3900.0,8.635385,1.537,948.73114,842.456116,1556.0,15.05,1.6,1.31,81.49,0.55,0.05,8.14,675.843933,-2.401718,0.0
2024-10-09 00:00:00,1.62,16.94,36.98,0.77,15.46,2.47,10.45679,2.391979,0.432937,,23.82,,,29.7,735.0,21.97,21.3,22.0,22.4,36.07,-1.0,36.07,0.96066,39.1,110.84,84.437912,370.8,138.0,89.8,444.3,3700.0,3700.0,8.661081,1.451,921.381592,841.7323,1556.0,15.05,1.6,1.31,81.49,0.55,0.05,8.14,720.718933,-2.093941,0.0
2024-10-09 01:00:00,1.59,16.42,36.43,0.94,15.84,2.32,10.327044,2.299874,0.453237,,22.76,,,29.7,740.1,21.97,19.9,15.2,20.8,36.56,-1.0,36.56,0.954585,32.6,110.14,85.072136,305.1,82.0,81.9,339.5,3300.0,3300.0,7.661818,1.069,922.319092,793.238159,1556.0,15.05,1.6,1.31,81.49,0.55,0.05,8.14,739.923218,-1.52529,0.0
2024-10-09 02:00:00,1.59,16.42,36.43,0.94,15.84,2.32,10.327044,2.299874,0.453237,,22.76,,,29.7,720.5,21.97,21.7,16.5,22.9,33.73,-1.0,33.73,0.960525,33.6,114.45,88.40118,300.8,79.7,82.3,345.2,3400.0,3400.0,7.544118,1.08,956.616333,799.015198,1542.0,15.05,1.6,1.31,81.49,0.55,0.05,7.99,706.087524,-2.472211,0.0
2024-10-09 03:00:00,1.59,16.42,36.43,0.94,15.84,2.32,10.327044,2.299874,0.453237,,23.76,,,29.7,767.6,21.97,22.4,21.0,23.7,36.9,-1.0,36.9,0.96525,39.7,114.39,87.210936,455.4,117.9,101.9,437.2,3600.0,3600.0,8.985,1.069,947.543274,735.304626,1542.0,15.05,1.6,1.31,81.49,0.55,0.05,7.99,676.223083,-2.785908,0.0
2024-10-09 04:00:00,1.6,16.58,38.11,0.8,16.5,2.34,10.3625,2.309697,0.447951,,23.76,,,29.7,759.6,21.97,22.7,23.7,22.4,34.2,-1.0,34.2,0.96174,42.4,114.55,87.33292,523.6,142.7,108.2,478.6,4100.0,4100.0,8.587317,1.076,946.891541,723.49231,1542.0,14.99,1.64,1.31,81.463,0.597,0.05,7.99,635.154663,-3.697638,0.0
2024-10-09 05:00:00,1.6,16.58,38.11,0.8,16.5,2.34,10.3625,2.309697,0.447951,,23.76,,,29.7,738.9,21.97,23.1,22.0,23.2,34.6,-1.0,34.6,0.96066,43.2,112.72,85.937728,551.3,174.6,112.3,508.7,4300.0,4300.0,8.665116,1.069,944.058533,724.672974,1542.0,15.05,1.45,1.21,81.729,0.561,0.05,7.99,629.01593,-3.472974,0.0
2024-10-09 06:00:00,1.6,16.58,38.11,0.8,16.5,2.34,10.3625,2.309697,0.447951,,23.76,,,29.7,685.5,21.97,19.4,20.7,22.1,35.5,-1.0,35.5,0.959445,44.6,112.31,85.625144,660.3,193.2,121.2,524.7,4400.0,4400.0,8.807727,1.14,961.392212,764.686462,1547.0,15.05,1.45,1.21,81.729,0.561,0.05,7.86,634.115601,-4.155916,0.0
2024-10-09 07:00:00,1.6,16.58,38.11,0.8,16.5,2.34,10.3625,2.309697,0.447951,,23.76,,,29.7,714.3,21.97,21.1,20.8,20.6,34.1,-1.0,34.1,0.954585,45.1,114.22,87.081328,538.9,196.4,110.9,530.8,4600.0,4600.0,8.37,1.147,981.98761,806.248535,1547.0,15.05,1.45,1.21,81.729,0.561,0.05,7.86,643.186951,-3.043139,0.0
2024-10-09 08:00:00,1.6,16.58,38.11,0.8,16.5,2.34,10.3625,2.309697,0.447951,,23.76,,,29.7,722.4,21.97,18.9,19.4,19.6,35.41,-1.0,35.41,0.962415,41.8,112.24,85.571776,437.2,214.1,100.5,547.5,4700.0,4700.0,8.27234,1.143,981.552246,801.047852,1547.0,15.05,1.45,1.21,81.729,0.561,0.05,7.86,645.644958,-3.770807,0.0
2024-10-09 09:00:00,1.6,16.58,38.11,0.8,16.5,2.34,10.3625,2.309697,0.447951,,23.92,,,29.7,739.4,21.97,19.5,22.1,21.2,37.04,-1.0,37.04,0.96768,81.3,105.49,80.256792,474.5,192.2,103.0,530.0,3300.0,8577.777778,4.42772,1.037,915.512146,747.006165,1547.0,15.05,1.45,1.21,81.729,0.561,0.05,7.86,650.751709,-2.509403,0.0
2024-10-09 10:00:00,1.64,17.34,37.22,0.92,16.04,2.41,10.573171,2.320449,0.448607,,23.92,,,29.7,714.2,21.97,19.8,21.9,22.3,37.41,-1.0,37.41,0.80325,49.8,100.24,76.262592,580.1,202.4,113.4,544.3,0.0,5000.0,7.8924,0.905,887.29718,740.615356,1543.0,15.05,1.45,1.21,81.729,0.561,0.05,7.9,656.617676,-3.197507,0.0
2024-10-09 11:00:00,1.64,17.34,37.22,0.92,16.04,2.41,10.573171,2.320449,0.448607,,23.92,,,29.7,719.4,21.97,22.2,21.1,21.8,29.75,-1.0,29.75,0.93906,37.8,109.97,83.665176,581.6,212.5,116.0,541.6,3500.0,4166.666667,9.46944,0.975,872.055481,693.812561,1543.0,15.05,1.45,1.21,81.729,0.561,0.05,7.9,721.197998,-3.058419,0.0
2024-10-09 12:00:00,1.76,20.36,34.89,0.72,14.35,3.02,11.568182,2.431359,0.426033,,23.92,,,29.7,689.1,21.97,25.0,23.3,25.1,35.52,-0.99,35.1648,0.94068,39.6,116.01,88.260408,637.7,236.0,120.1,568.5,4600.0,4600.0,8.981739,3.934,889.574951,735.636719,1543.0,15.05,1.45,1.21,81.729,0.561,0.05,7.9,681.722046,-3.487803,0.0
2024-10-09 13:00:00,1.76,20.36,34.89,0.72,14.35,3.02,11.568182,2.431359,0.426033,,24.19,,,29.7,693.2,21.97,22.8,22.3,23.1,38.83,-0.99,38.4417,0.94095,38.7,116.11,88.022991,611.9,235.6,118.1,570.2,4500.0,4500.0,9.177333,3.942,873.714661,730.432739,1543.0,15.44,1.31,1.22,81.512,0.518,0.05,7.9,707.615112,-3.180024,0.0
2024-10-09 14:00:00,1.76,20.36,34.89,0.72,14.35,3.02,11.568182,2.431359,0.426033,,24.19,,,29.7,693.2,21.97,21.2,23.8,22.6,36.73,-1.0,36.73,0.941895,39.8,115.43,87.507483,564.1,238.1,114.7,564.1,4600.0,4600.0,8.853913,4.165,879.391541,733.192078,1543.0,15.44,1.31,1.22,81.512,0.518,0.05,7.9,707.710632,-2.393956,0.0
2024-10-09 15:00:00,1.76,20.36,34.89,0.72,14.35,3.02,11.568182,2.431359,0.426033,,24.19,,,29.7,719.9,21.97,23.7,24.3,23.8,33.41,-0.99,33.0759,1.01169,42.3,103.92,78.781752,402.5,202.8,95.9,402.5,4400.0,4400.0,6.796364,4.113,938.751709,765.711365,1548.0,15.44,1.31,1.22,81.512,0.518,0.05,8.53,723.402222,0.334041,0.0
2024-10-09 16:00:00,1.76,20.36,34.89,0.72,14.35,3.02,11.568182,2.431359,0.426033,,24.19,,,29.7,711.2,21.97,22.2,23.5,23.5,36.53,-1.0,36.53,1.007235,0.0,114.91,87.113271,537.0,196.2,110.1,527.3,4200.0,4200.0,9.105714,3.999,903.023376,753.153992,1548.0,15.44,1.31,1.22,81.512,0.518,0.05,8.53,706.660278,-2.744476,0.0
2024-10-09 17:00:00,1.76,20.36,34.89,0.72,14.35,3.02,11.568182,2.431359,0.426033,,22.39,,,29.7,742.1,21.97,21.9,20.1,23.0,35.05,-1.0,35.05,1.005885,0.0,112.78,87.528558,546.9,198.8,110.2,526.8,4400.0,4400.0,8.686364,4.293,888.673157,770.085022,1548.0,15.44,1.31,1.22,81.512,0.518,0.05,8.53,743.004089,1.771069,0.0
2024-10-09 18:00:00,1.76,20.36,34.89,0.72,14.35,3.02,11.568182,2.431359,0.426033,,22.39,,,29.7,743.6,21.97,21.6,21.4,22.5,36.7,-1.0,36.7,0.667305,35.2,60.97,47.318817,123.6,32.1,49.8,278.0,3000.0,3000.0,6.556,3.688,921.86615,814.283508,1548.0,15.44,1.31,1.22,81.512,0.518,0.05,8.53,851.474182,-3.664705,0.0
2024-10-09 19:00:00,1.76,20.36,34.89,0.72,14.35,3.02,11.568182,2.431359,0.426033,,22.39,,,29.7,743.4,21.97,22.3,23.1,21.6,38.22,-0.99,37.8378,1.02627,0.0,99.46,77.190906,580.1,60.6,185.9,312.7,2900.0,2900.0,10.315862,1.086,939.705627,779.117859,1546.0,15.44,1.31,1.22,81.512,0.518,0.05,9.27,888.77063,-2.581321,0.0
2024-10-09 20:00:00,1.76,20.36,34.89,0.72,14.35,3.02,11.568182,2.431359,0.426033,,22.39,,,29.7,740.7,21.97,22.1,22.4,21.4,34.52,-0.99,34.1748,1.0314,0.0,115.07,89.305827,746.9,66.1,130.2,341.4,3900.0,3900.0,7.255385,1.082,855.727417,706.451538,1546.0,15.44,1.31,1.22,81.512,0.518,0.05,9.27,724.169128,-3.438109,0.0
2024-10-09 21:00:00,1.76,20.36,34.89,0.72,14.35,3.02,11.568182,2.431359,0.426033,,20.3,,,29.7,709.5,21.97,20.5,20.1,20.9,38.42,-0.99,38.0358,1.030455,0.0,115.73,92.23681,745.8,85.5,130.4,372.1,4500.0,4500.0,6.7,1.107,943.585632,808.924377,1546.0,15.44,1.31,1.22,81.512,0.518,0.05,9.27,718.133118,-2.841111,0.0
2024-10-09 22:00:00,1.76,20.36,34.89,0.72,14.35,3.02,11.568182,2.431359,0.426033,,20.3,,,29.7,741.3,21.97,18.7,22.0,20.3,37.49,-0.99,37.1151,1.029915,0.0,115.39,91.96583,657.0,87.4,122.2,371.9,4200.0,4200.0,7.058571,1.094,937.325134,822.71228,1546.0,15.44,1.31,1.22,81.512,0.518,0.05,9.27,733.479919,-1.442625,0.0
2024-10-09 23:00:00,1.76,20.36,34.89,0.72,14.35,3.02,11.568182,2.431359,0.426033,,20.3,,,29.7,741.6,21.97,20.6,17.1,21.8,36.9,-1.0,36.9,0.095985,0.0,22.98,18.31506,15.9,6.9,0.4,120.8,2400.0,2400.0,3.03,0.0,821.473572,724.01886,1550.0,15.44,1.31,1.22,81.512,0.518,0.05,9.01,639.784424,-1.286326,0.0
2024-10-10 00:00:00,1.76,20.36,34.89,0.72,14.35,3.02,11.568182,2.431359,0.426033,,20.3,,,29.7,741.3,21.97,21.1,16.5,21.7,35.61,-1.0,35.61,0.39771,0.0,0.0,0.0,4.8,-0.8,0.3,131.2,1800.0,1800.0,4.383333,1.586,766.882935,718.008911,1550.0,15.44,1.31,1.22,81.512,0.518,0.05,9.01,699.696533,-7.446895,0.0
2024-10-10 01:00:00,1.76,20.36,34.89,0.72,14.35,3.02,11.568182,2.431359,0.426033,,20.28,,,29.7,736.8,21.97,22.4,23.2,21.7,36.1,-1.0,36.1,0.796365,38.2,64.14,51.132408,208.7,81.7,68.0,347.0,2600.0,2600.0,9.576923,3.653,774.829163,784.170227,1550.0,15.44,1.31,1.22,81.512,0.518,0.05,9.01,793.094299,-3.482231,0.0
2024-10-10 02:00:00,1.65,17.12,36.39,0.79,14.52,2.5,10.375758,2.506198,0.414517,,20.28,,,29.7,668.9,21.97,22.8,25.2,23.4,33.8,-0.99,33.462,0.94824,33.9,99.52,79.337344,327.7,120.5,84.1,421.5,3400.0,3400.0,8.922353,1.04,793.895142,799.912781,1553.0,15.44,1.31,1.22,81.512,0.518,0.04,8.69,795.043884,-2.17614,0.0
2024-10-10 03:00:00,1.65,17.12,36.39,0.79,14.52,2.5,10.375758,2.506198,0.414517,,20.28,,,29.7,719.1,21.97,23.4,24.7,24.7,33.0,-0.99,32.67,0.95175,39.4,109.56,87.341232,351.3,133.9,87.9,445.4,3400.0,3400.0,9.411176,1.037,831.61908,761.934021,1553.0,15.44,1.31,1.22,81.512,0.518,0.04,8.69,806.173584,-2.003508,0.0
2024-10-10 04:00:00,1.65,17.12,36.39,0.79,14.52,2.5,10.375758,2.506198,0.414517,,20.28,,,29.7,622.4,21.07,20.6,19.0,21.0,28.62,-0.99,28.3338,0.966735,45.8,111.56,88.935632,497.6,184.4,105.7,515.2,4100.0,4100.0,9.086341,1.078,824.359131,720.074341,1553.0,15.4,1.29,1.22,81.56,0.53,0.04,8.69,787.542725,-2.91663,0.0
2024-10-10 05:00:00,1.65,17.12,36.39,0.79,14.52,2.5,10.375758,2.506198,0.414517,,20.21,,,29.7,615.0,21.07,19.7,21.1,22.1,30.63,-1.0,30.63,0.967005,44.1,115.42,92.093618,513.1,195.6,107.9,531.9,4500.0,4500.0,8.530667,1.066,889.142883,717.260803,1553.0,15.49,1.33,1.21,81.443,0.527,0.04,8.69,767.636108,-2.911408,0.0
2024-10-10 06:00:00,1.66,17.1,36.35,0.79,14.54,2.46,10.301205,2.5,0.415524,,20.21,,,29.7,596.3,21.07,21.9,18.4,22.8,27.52,-0.99,27.2448,0.972675,42.3,113.07,90.218553,510.5,199.0,107.9,534.0,4500.0,4500.0,8.558667,1.157,952.836487,707.108154,1553.0,15.49,1.33,1.21,81.443,0.527,0.04,8.69,751.874329,-3.707354,0.0
2024-10-10 07:00:00,1.66,17.1,36.35,0.79,14.54,2.46,10.301205,2.5,0.415524,,20.21,,,30.0,575.7,21.07,20.5,20.8,20.8,25.75,-1.0,25.75,0.96876,43.5,113.58,90.625482,521.2,197.8,109.1,537.2,4400.0,4400.0,8.813182,1.166,929.422913,674.240662,1553.0,15.49,1.33,1.21,81.443,0.527,0.04,8.69,714.113953,-2.426477,0.0
2024-10-10 08:00:00,1.66,17.1,36.35,0.79,14.54,2.46,10.301205,2.5,0.415524,,20.21,,,29.7,598.4,21.07,21.2,21.6,20.9,30.12,-0.99,29.8188,0.96822,45.6,115.32,92.013828,540.6,200.6,111.3,535.6,4800.0,4800.0,8.08625,0.798,926.12561,626.010071,1554.0,15.49,1.33,1.21,81.443,0.527,0.05,9.08,711.245605,-4.232834,0.0
2024-10-10 09:00:00,1.66,17.1,36.35,0.79,14.54,2.46,10.301205,2.5,0.415524,,24.06,,,29.7,596.0,21.07,19.8,22.5,19.4,29.67,-0.99,29.3733,0.967545,45.5,115.68,87.847392,546.5,204.6,111.9,534.9,4800.0,4800.0,8.085,1.227,925.755615,613.523804,1554.0,15.49,1.33,1.21,81.443,0.527,0.05,9.08,685.32959,-3.353357,0.0
2024-10-10 10:00:00,1.73,16.31,38.51,0.9,16.89,2.35,9.427746,2.280047,0.455281,,24.06,,,29.7,596.3,21.07,20.6,18.6,19.1,31.03,-0.99,30.7197,0.095715,46.7,115.13,87.429722,541.7,201.6,111.8,533.0,4800.0,4800.0,8.06,0.0,988.793335,654.068848,1554.0,15.49,1.33,1.21,81.443,0.527,0.05,9.08,677.550232,-4.404729,0.0
2024-10-10 11:00:00,1.73,16.31,38.51,0.9,16.89,2.35,9.427746,2.280047,0.455281,,24.06,,,29.7,539.6,21.07,21.3,21.9,23.1,28.76,-0.99,28.4724,0.09585,0.0,0.0,0.0,7.5,3.8,-0.1,129.6,1500.0,1500.0,5.18,0.0,631.14917,482.321289,1554.0,15.52,1.29,1.17,81.457,0.563,0.05,9.08,677.455383,-3.469831,0.0
2024-10-10 12:00:00,1.73,16.31,38.51,0.9,16.89,2.35,9.427746,2.280047,0.455281,,24.06,,,29.7,597.2,21.07,20.9,24.4,18.1,26.22,-0.99,25.9578,0.441315,0.0,0.0,0.0,3.8,-3.5,-0.2,130.7,500.0,500.0,15.66,2.227,627.51178,423.78653,1550.0,15.52,1.29,1.17,81.457,0.563,0.05,9.55,677.64502,-12.196443,0.0
2024-10-10 13:00:00,1.73,16.31,38.51,0.9,16.89,2.35,9.427746,2.280047,0.455281,,22.66,,,29.7,533.3,20.48,20.3,20.9,19.6,13.6,-0.99,13.464,-0.001215,0.0,0.0,0.0,118.4,-0.7,50.3,129.1,1000.0,1000.0,10.764,0.0,651.714111,433.222534,1550.0,15.52,1.29,1.17,81.457,0.563,0.05,9.55,665.421936,-6.933482,0.0
2024-10-10 14:00:00,1.72,17.12,37.71,0.88,16.31,2.63,9.953488,2.312078,0.44918,,22.66,,,29.7,312.5,19.66,21.4,20.6,18.4,14.98,-0.97,14.5306,0.095715,0.0,0.0,0.0,-2.3,-6.9,-0.2,130.5,200.0,200.0,39.09,0.0,630.623718,387.199371,1550.0,15.52,1.29,1.17,81.457,0.563,0.05,9.55,659.362366,-11.85699,0.0
2024-10-10 15:00:00,1.72,17.12,37.71,0.88,16.31,2.63,9.953488,2.312078,0.44918,,22.66,,,29.7,306.6,19.66,20.0,20.6,20.5,16.16,-0.97,15.6752,0.40716,68.5,38.0,29.3892,17.6,42.2,20.4,296.3,2800.0,2800.0,6.786429,2.262,673.441406,521.4328,1550.0,15.52,1.29,1.17,81.457,0.563,0.05,9.55,646.495972,-0.539593,0.0
2024-10-10 16:00:00,1.72,17.12,37.71,0.88,16.31,2.63,9.953488,2.312078,0.44918,,22.66,,,29.7,232.5,17.87,15.8,20.2,20.4,11.34,-0.96,10.8864,0.67419,51.1,59.92,46.342128,176.7,95.7,60.0,384.0,3300.0,3300.0,8.072727,0.877,936.891724,676.353394,1550.0,15.52,1.29,1.17,81.457,0.563,0.05,9.55,638.272461,-3.458224,0.3
2024-10-10 17:00:00,1.72,17.12,37.71,0.88,16.31,2.63,9.953488,2.312078,0.44918,,21.35,,,29.7,238.5,17.87,20.7,19.1,19.6,11.76,-0.95,11.172,0.7641,43.8,83.58,65.73567,480.0,79.2,102.0,372.1,3700.0,3700.0,7.688108,1.03,941.296387,736.851135,1550.0,15.52,1.29,1.17,81.457,0.563,0.05,9.55,655.198181,-3.623694,0.3
2024-10-10 18:00:00,1.67,17.09,37.36,0.82,15.95,2.49,10.233533,2.34232,0.442605,,21.35,,,29.7,236.4,17.87,19.7,18.5,20.8,9.13,-0.95,8.6735,1.029105,39.8,101.24,79.62526,670.3,89.8,122.2,409.6,3800.0,3800.0,8.396842,1.169,948.818848,716.057312,1550.0,15.52,1.29,1.17,81.457,0.563,0.05,9.55,678.308655,-3.798712,0.3
2024-10-10 19:00:00,1.67,17.09,37.36,0.82,15.95,2.49,10.233533,2.34232,0.442605,,21.35,,,29.7,407.3,19.66,22.6,21.7,21.8,20.03,-0.98,19.6294,1.031805,41.9,115.74,91.02951,760.9,101.2,131.3,415.3,4200.0,4200.0,7.808571,1.14,998.55011,684.967651,1550.0,15.52,1.29,1.17,81.457,0.563,0.05,9.55,675.749146,-4.483742,0.3
2024-10-10 20:00:00,1.51,14.67,39.91,0.87,17.67,2.18,9.715232,2.25863,0.458317,,21.35,,,29.7,477.3,20.48,23.1,22.8,22.9,25.88,-0.98,25.3624,1.02708,43.7,115.83,91.100295,760.1,111.4,131.1,432.0,4300.0,4300.0,7.857209,1.163,990.730774,692.100464,1550.0,15.52,1.29,1.17,81.457,0.563,0.05,9.55,647.630676,-3.916068,0.3
2024-10-10 21:00:00,1.51,14.67,39.91,0.87,17.67,2.18,9.715232,2.25863,0.458317,,22.73,,,29.7,526.1,20.48,20.0,19.7,19.8,23.7,-0.99,23.463,1.031265,44.8,114.9,88.78323,754.7,117.1,130.7,438.9,4500.0,4500.0,7.594667,4.481,1029.781982,708.479736,1550.0,15.73,1.3,1.17,81.239,0.561,0.05,9.55,633.359924,-3.588045,0.3
2024-10-10 22:00:00,1.51,14.67,39.91,0.87,17.67,2.18,9.715232,2.25863,0.458317,,22.73,,,29.7,600.5,21.07,18.7,16.2,18.9,27.8,-0.99,27.522,1.028565,45.1,115.65,89.362755,754.7,129.2,130.8,458.8,4600.0,4600.0,7.690435,1.198,1035.661987,731.782532,1558.0,15.73,1.3,1.17,81.239,0.561,0.06,9.31,639.784424,-3.931188,0.3
2024-10-10 23:00:00,1.51,14.67,39.91,0.87,17.67,2.18,9.715232,2.25863,0.458317,,22.73,,,29.7,738.9,22.47,23.7,21.1,25.8,26.86,-1.0,26.86,1.0314,46.4,116.21,89.795467,751.9,131.2,131.0,463.2,4500.0,4500.0,7.922667,1.16,1018.188293,781.938782,1558.0,15.73,1.3,1.17,81.239,0.561,0.06,9.31,648.576416,-4.058169,0.3
2024-10-11 00:00:00,1.51,14.67,39.91,0.87,17.67,2.18,9.715232,2.25863,0.458317,,22.73,,,39.7,768.0,22.47,17.6,19.7,18.1,37.25,-1.0,37.25,1.025055,45.4,115.8,89.47866,690.6,128.7,125.1,466.4,4400.0,4400.0,8.065909,1.146,986.740845,807.874695,1558.0,15.73,1.3,1.17,81.239,0.561,0.06,9.31,649.332947,-2.231583,0.0
2024-10-11 01:00:00,1.73,16.91,36.85,0.82,16.96,2.48,9.774566,2.172759,0.476139,,24.5,,,29.7,744.6,22.47,19.3,21.7,18.7,37.1,-1.0,37.1,0.98901,38.0,114.76,86.6438,689.5,138.9,124.9,473.6,3800.0,3800.0,9.45,1.012,964.378357,772.83075,1558.0,15.73,1.3,1.17,81.239,0.561,0.06,9.31,644.60498,-2.336171,0.0
2024-10-11 02:00:00,1.73,16.91,36.85,0.82,16.96,2.48,9.774566,2.172759,0.476139,,24.5,,,29.8,747.8,22.47,22.5,20.7,25.2,33.9,-0.99,33.561,0.98577,38.4,114.58,86.5079,693.9,125.8,125.4,466.1,3900.0,3900.0,9.1,1.018,949.720764,767.078918,1554.0,15.73,1.3,1.17,81.239,0.561,0.06,9.13,641.95813,-2.148991,0.0
2024-10-11 03:00:00,1.73,16.91,36.85,0.82,16.96,2.48,9.774566,2.172759,0.476139,,24.5,,,29.7,739.4,22.47,26.4,27.1,24.2,31.8,-0.99,31.482,0.986715,39.5,112.88,85.2244,642.9,131.6,120.6,474.6,3900.0,3900.0,9.156923,1.018,963.131714,757.331726,1554.0,15.73,1.3,1.17,81.239,0.561,0.06,9.13,633.832214,-2.626069,0.0
2024-10-11 04:00:00,1.74,16.97,36.74,0.81,16.85,2.45,9.752874,2.180415,0.474376,,24.5,,,29.7,693.6,22.47,20.8,21.4,22.9,34.8,-1.0,34.8,0.99009,41.4,114.85,86.71175,630.8,140.7,119.7,474.9,4000.0,4000.0,8.919,1.019,974.848083,725.963013,1554.0,15.73,1.3,1.17,81.239,0.561,0.06,9.13,622.314209,-2.686939,0.0
2024-10-11 05:00:00,1.74,16.97,36.74,0.81,16.85,2.45,9.752874,2.180415,0.474376,,22.63,,,29.7,711.0,22.47,21.5,23.0,24.9,33.7,-0.99,33.363,0.97632,45.5,114.29,88.426173,659.4,161.3,122.1,500.4,4400.0,4400.0,8.488636,1.027,974.25592,709.478638,1554.0,15.76,1.26,1.21,81.187,0.583,0.06,9.13,622.031128,-3.40871,0.0
2024-10-11 06:00:00,1.74,16.97,36.74,0.81,16.85,2.45,9.752874,2.180415,0.474376,,22.63,,,29.7,720.9,22.47,25.1,22.5,22.5,33.2,-0.99,32.868,0.97767,44.6,114.17,88.333329,668.5,173.2,121.9,508.8,4600.0,4600.0,8.226522,1.089,997.50354,735.443665,1554.0,15.76,1.26,1.21,81.187,0.583,0.06,9.13,623.541016,-3.611391,0.0
2024-10-11 07:00:00,1.74,16.97,36.74,0.81,16.85,2.45,9.752874,2.180415,0.474376,,22.63,,,29.7,738.0,22.47,26.0,26.0,23.9,38.3,-0.99,37.917,0.96849,45.5,114.65,88.704705,673.5,191.4,123.6,530.0,4800.0,4800.0,8.17,1.026,993.411682,742.072266,1560.0,15.76,1.26,1.21,81.187,0.583,0.05,9.07,632.132141,-3.784572,0.0
2024-10-11 08:00:00,1.74,16.97,36.74,0.81,16.85,2.45,9.752874,2.180415,0.474376,,22.63,,,29.7,738.9,22.78,17.5,20.1,21.0,25.59,-1.0,25.59,0.975645,46.2,117.17,90.654429,664.6,190.1,122.8,526.2,4600.0,4600.0,8.465217,0.459,993.913086,763.135315,1560.0,15.76,1.26,1.21,81.187,0.583,0.05,9.07,632.509949,-3.689379,0.0
2024-10-11 09:00:00,1.74,16.97,36.74,0.81,16.85,2.45,9.752874,2.180415,0.474376,,22.33,,,29.7,715.8,22.78,20.1,15.7,21.9,41.44,-1.0,41.44,0.98226,47.8,112.21,87.153507,732.4,231.4,129.0,566.2,4800.0,4800.0,8.69,0.923,1008.62677,746.946777,1560.0,15.76,1.26,1.21,81.187,0.583,0.05,9.07,623.541016,-2.801456,0.0
2024-10-11 10:00:00,1.73,17.03,38.2,0.83,16.48,2.48,9.843931,2.317961,0.446933,,22.33,,,29.8,688.8,22.78,18.0,21.3,18.3,38.34,-0.99,37.9566,0.977535,49.2,105.97,82.306899,520.8,202.9,108.9,534.5,4800.0,4800.0,8.0425,0.932,1011.725891,758.952087,1560.0,15.76,1.26,1.21,81.187,0.583,0.05,9.07,624.579163,-4.196054,0.0
2024-10-11 11:00:00,1.73,17.03,38.2,0.83,16.48,2.48,9.843931,2.317961,0.446933,,22.33,,,29.7,684.9,22.47,17.7,22.4,22.9,32.35,-0.99,32.0265,0.978345,45.3,114.7,89.08749,555.4,205.9,112.1,534.8,4900.0,4900.0,7.921224,1.034,979.129333,766.523987,1559.0,15.76,1.26,1.21,81.187,0.583,0.05,8.91,622.786011,-1.3472,0.0
2024-10-11 12:00:00,1.73,17.03,38.2,0.83,16.48,2.48,9.843931,2.317961,0.446933,,22.33,,,29.7,699.2,22.47,21.3,20.7,16.8,37.58,-1.0,37.58,0.97983,46.5,120.44,93.545748,574.5,236.9,114.0,569.2,4900.0,4900.0,8.365714,1.024,913.745422,755.411377,1559.0,15.76,1.26,1.21,81.187,0.583,0.05,8.91,644.321411,-3.498443,0.0
2024-10-11 13:00:00,1.73,17.03,38.2,0.83,16.48,2.48,9.843931,2.317961,0.446933,,22.92,,,29.7,716.4,22.47,21.9,22.4,21.7,36.38,-1.0,36.38,0.96174,49.2,120.55,92.91994,676.9,234.3,124.1,569.9,5200.0,5200.0,8.007692,1.023,917.251099,739.994568,1559.0,15.76,1.26,1.21,81.187,0.583,0.05,8.91,648.765503,-3.305072,0.0
2024-10-11 14:00:00,1.73,17.04,39.4,0.83,16.49,2.5,9.849711,2.389327,0.433575,,22.92,,,29.6,754.1,22.47,21.0,21.6,21.8,38.09,-1.0,38.09,0.52299,43.1,92.72,71.468576,501.0,101.0,106.6,393.0,4800.0,4800.0,6.245,0.537,949.501831,796.299194,1559.0,15.76,1.26,1.21,81.187,0.583,0.05,8.91,679.92041,-3.21103,0.0
2024-10-11 15:00:00,1.73,17.04,39.4,0.83,16.49,2.5,9.849711,2.389327,0.433575,,22.92,,,29.7,722.7,22.47,21.1,20.4,14.6,35.4,-1.0,35.4,0.50706,45.3,59.93,46.194044,184.5,48.4,63.8,290.0,2600.0,2600.0,8.164615,2.167,919.299255,762.300232,1557.0,15.72,1.24,1.17,81.293,0.577,0.06,9.0,717.750183,-3.328386,0.0
2024-10-11 16:00:00,1.73,17.04,39.4,0.83,16.49,2.5,9.849711,2.389327,0.433575,,22.92,,,29.7,627.2,21.07,22.2,21.2,22.2,28.51,-0.99,28.2249,0.095715,0.0,0.0,0.0,10.0,15.1,14.8,200.8,1798.0,1798.0,7.194661,0.0,796.499939,684.642639,1557.0,15.72,1.24,1.17,81.293,0.577,0.06,9.0,626.37262,-4.649493,0.03
2024-10-11 17:00:00,1.71,17.81,36.57,0.92,15.47,2.59,10.415205,2.36393,0.440994,,23.47,,,29.8,603.2,21.07,20.3,20.8,17.3,29.78,-0.99,29.4822,0.54324,33.3,17.25,13.201425,139.8,42.5,55.6,276.6,2100.0,2100.0,9.491429,2.375,823.182312,760.757568,1557.0,15.72,1.24,1.17,81.293,0.577,0.06,9.0,596.768799,-4.238575,0.03
2024-10-11 18:00:00,1.71,17.81,36.57,0.92,15.47,2.59,10.415205,2.36393,0.440994,,23.47,,,29.7,686.3,22.47,21.3,21.9,22.0,33.21,-1.0,33.21,0.791505,44.2,77.0,58.9281,321.8,101.6,84.6,405.8,3300.0,3300.0,8.916364,1.117,900.662842,778.167358,1557.0,15.72,1.24,1.17,81.293,0.577,0.06,9.0,660.592957,-2.729839,0.03
2024-10-11 19:00:00,1.71,17.81,36.57,0.92,15.47,2.59,10.415205,2.36393,0.440994,,23.47,,,29.7,671.4,22.47,18.0,22.0,21.6,34.89,-0.99,34.5411,0.9936,42.4,107.69,82.415157,336.8,108.0,86.2,411.9,3800.0,3800.0,7.864737,1.065,927.162781,757.143127,1557.0,15.72,1.24,1.17,81.293,0.577,0.06,9.0,736.075256,-3.216314,0.03
2024-10-11 20:00:00,1.71,17.81,36.57,0.92,15.47,2.59,10.415205,2.36393,0.440994,,23.47,,,29.7,669.2,22.47,20.1,19.0,18.9,36.08,-0.99,35.7192,0.99198,42.6,116.95,89.501835,378.3,127.5,91.6,441.7,4200.0,4200.0,7.618571,1.088,929.34198,774.156494,1561.0,15.72,1.24,1.17,81.293,0.577,0.05,8.65,731.462402,-3.315133,0.03
2024-10-11 21:00:00,1.66,15.73,37.74,1.02,18.08,2.32,9.475904,2.087389,0.498372,,24.27,,,29.8,719.0,22.47,22.8,23.6,22.0,38.09,-0.99,37.7091,0.988605,48.7,116.66,88.346618,472.0,172.8,103.5,499.0,4300.0,4300.0,8.406977,1.067,974.281616,731.185486,1561.0,15.84,1.18,1.13,81.306,0.544,0.05,8.65,703.987854,-3.730642,0.03
2024-10-11 22:00:00,1.66,15.73,37.74,1.02,18.08,2.32,9.475904,2.087389,0.498372,,24.27,,,29.7,713.7,22.47,19.7,22.7,21.1,37.17,-1.0,37.17,0.990495,47.3,115.23,87.263679,493.1,171.3,105.9,502.7,4700.0,4700.0,7.769362,1.151,942.539978,778.072815,1561.0,15.9,1.17,1.17,81.175,0.585,0.05,8.65,701.60321,-3.605238,0.03
2024-10-11 23:00:00,1.66,15.73,37.74,1.02,18.08,2.32,9.475904,2.087389,0.498372,,24.27,,,29.7,716.0,22.47,23.9,22.2,23.8,34.1,-0.99,33.759,0.985635,41.1,115.11,87.172803,476.7,170.7,103.9,497.1,4500.0,4500.0,8.013333,1.154,982.758972,815.278198,1561.0,15.9,1.17,1.17,81.175,0.585,0.05,8.65,705.514771,-2.74971,0.03
2024-10-12 00:00:00,1.66,15.73,37.74,1.02,18.08,2.32,9.475904,2.087389,0.498372,,24.27,,,29.9,723.3,22.47,21.7,13.0,22.6,35.78,-1.0,35.78,0.99009,42.2,116.46,88.195158,476.3,165.6,104.0,499.1,4200.0,4200.0,8.615714,1.079,921.063538,817.320251,1562.0,15.9,1.17,1.17,81.175,0.585,0.05,8.43,731.270325,-3.078956,0.0
2024-10-12 01:00:00,1.63,16.89,38.81,1.28,15.43,2.62,10.361963,2.51523,0.421136,,25.12,,,29.7,730.6,22.47,19.7,20.4,20.8,37.85,-0.99,37.4715,0.98928,41.7,114.82,85.977216,494.9,163.6,106.0,502.0,3900.0,3900.0,9.353846,0.979,893.966553,768.414978,1557.0,15.9,1.17,1.17,81.175,0.585,0.06,8.2,709.334412,-3.574525,0.0
2024-10-12 02:00:00,1.63,16.89,38.81,1.28,15.43,2.62,10.361963,2.51523,0.421136,,25.12,,,29.7,718.2,22.47,18.2,20.4,20.1,35.48,-0.99,35.1252,0.399735,54.1,97.3,72.85824,451.5,163.6,101.1,435.6,3800.0,3800.0,8.474211,1.332,717.020752,602.171143,1557.0,15.9,1.17,1.17,81.175,0.585,0.06,8.2,671.958313,-1.840505,0.0
2024-10-12 03:00:00,1.63,16.89,38.81,1.28,15.43,2.62,10.361963,2.51523,0.421136,,25.12,,,29.7,689.7,22.47,16.6,20.6,21.3,33.72,-0.99,33.3828,0.410265,90.3,41.47,31.052736,196.6,116.2,66.3,300.9,2800.0,2800.0,7.868571,1.394,937.087769,716.561768,1557.0,15.9,1.17,1.17,81.175,0.585,0.06,8.2,609.958862,-3.081288,0.0
2024-10-12 04:00:00,1.62,16.84,38.63,1.26,15.38,2.61,10.395062,2.511704,0.421434,,25.12,,,29.6,705.3,22.47,22.4,21.3,19.8,33.38,-0.99,33.0462,0.87534,40.7,74.86,56.055168,712.7,57.8,126.7,328.4,3700.0,3700.0,7.38,0.995,979.749573,745.775513,1557.0,15.82,1.15,1.15,81.287,0.593,0.06,8.2,691.69812,-3.319394,0.0
2024-10-12 05:00:00,1.62,16.84,38.63,1.26,15.38,2.61,10.395062,2.511704,0.421434,,26.62,,,29.7,699.2,22.47,23.1,25.0,14.3,37.6,-0.99,37.224,1.03491,40.7,112.98,82.904724,742.7,66.2,129.3,335.5,4200.0,4200.0,6.64,1.134,1008.190613,701.561707,1557.0,15.9,1.1,1.1,81.332,0.568,0.06,8.2,667.505615,-4.272487,0.0
2024-10-12 06:00:00,1.62,16.84,38.63,1.26,15.38,2.61,10.395062,2.511704,0.421434,,26.62,,,29.6,761.1,22.47,22.9,23.2,23.5,34.7,-1.0,34.7,1.028025,41.8,115.36,84.651168,740.9,46.0,129.4,319.4,4300.0,4300.0,6.262326,1.047,996.948669,701.429626,1557.0,15.9,1.1,1.1,81.332,0.568,0.06,8.2,632.982178,-3.675924,0.0
2024-10-12 07:00:00,1.62,16.84,38.63,1.26,15.38,2.61,10.395062,2.511704,0.421434,,26.62,,,29.7,695.3,21.91,20.3,24.4,19.4,32.21,-0.99,31.8879,-0.001215,0.0,107.21,78.670698,17.2,46.6,0.8,275.7,4200.0,4200.0,3.95,0.0,926.756531,652.005432,1557.0,15.9,1.1,1.1,81.332,0.568,0.06,8.2,620.993164,-1.965314,0.0
2024-10-12 08:00:00,1.62,16.84,38.63,1.26,15.38,2.61,10.395062,2.511704,0.421434,,26.62,,,29.7,455.0,19.66,19.7,18.2,18.2,22.04,-0.99,21.8196,0.554175,52.8,17.35,12.73143,459.8,58.0,101.4,324.2,2200.0,2200.0,11.607273,2.085,851.362671,570.006531,1557.0,15.9,1.1,1.1,81.332,0.568,0.06,8.2,619.106262,-4.01943,0.0
2024-10-12 09:00:00,1.62,16.84,38.63,1.26,15.38,2.61,10.395062,2.511704,0.421434,,23.9,,,29.7,434.1,19.66,11.0,1.1,11.1,18.93,-0.99,18.7407,0.763155,50.8,83.46,63.51306,579.4,163.3,113.7,498.1,4000.0,4000.0,9.177,0.839,994.774536,688.414001,1557.0,15.9,1.1,1.1,81.332,0.568,0.06,8.2,625.900574,-1.469127,0.0
2024-10-12 10:00:00,1.62,16.84,38.63,1.26,15.38,2.61,10.395062,2.511704,0.421434,,23.9,,,29.7,454.7,21.07,19.8,18.9,20.3,20.72,-0.99,20.5128,0.854685,51.7,99.13,75.43793,582.3,176.2,114.0,510.9,4400.0,4400.0,8.521364,0.962,1028.799072,717.891541,1557.0,15.9,1.1,1.1,81.332,0.568,0.06,8.2,653.022034,-3.826684,0.0
2024-10-12 11:00:00,1.62,16.84,38.63,1.26,15.38,2.61,10.395062,2.511704,0.421434,,23.9,,,29.7,616.2,21.07,21.5,21.5,21.2,29.19,-0.99,28.8981,0.85914,45.8,101.64,77.34804,621.3,174.6,118.1,501.7,4400.0,4400.0,8.451818,0.758,1034.126587,718.345764,1557.0,15.9,1.1,1.1,81.332,0.568,0.06,8.2,653.873535,-3.040572,0.0
2024-10-12 12:00:00,1.62,16.84,38.63,1.26,15.38,2.61,10.395062,2.511704,0.421434,,23.9,,,29.7,694.2,21.5,23.3,21.3,22.5,29.55,-0.99,29.2545,0.999135,46.2,110.4,84.0144,532.5,172.3,109.9,499.3,4600.0,4600.0,7.946087,0.865,1035.544067,745.277588,1557.0,15.9,1.1,1.1,81.332,0.568,0.06,8.2,651.319214,-3.920065,0.0
2024-10-12 13:00:00,1.62,16.84,38.63,1.26,15.38,2.61,10.395062,2.511704,0.421434,,25.13,,,29.7,690.9,21.5,23.9,24.3,21.3,36.89,-0.99,36.5211,0.968625,46.1,116.57,87.275959,640.0,170.7,119.8,501.8,4600.0,4600.0,8.107826,0.87,956.631287,752.123291,1557.0,15.9,1.1,1.1,81.332,0.568,0.06,8.2,669.779114,-3.500371,0.0
2024-10-12 14:00:00,1.62,16.84,38.63,1.26,15.38,2.61,10.395062,2.511704,0.421434,,25.13,,,29.7,720.8,21.5,20.9,22.9,21.1,36.88,-1.0,36.88,0.970515,46.8,117.32,87.837484,700.7,231.6,123.6,566.5,4700.0,4700.0,8.809787,0.923,944.437805,739.36438,1557.0,15.9,1.1,1.1,81.332,0.568,0.06,8.2,673.000671,-3.677766,0.0
2024-10-12 15:00:00,1.62,16.84,38.63,1.26,15.38,2.61,10.395062,2.511704,0.421434,,25.13,,,29.7,639.2,21.5,21.3,23.6,21.3,33.36,-0.99,33.0264,0.96633,45.2,114.76,85.920812,631.2,235.0,118.2,570.4,4800.0,4800.0,8.6075,0.874,949.339355,768.379272,1557.0,15.96,1.11,1.11,81.229,0.591,0.06,8.2,665.516663,-2.150937,0.0
2024-10-12 16:00:00,1.62,16.84,38.63,1.26,15.38,2.61,10.395062,2.511704,0.421434,,25.13,,,29.7,716.6,21.5,17.5,15.5,18.8,32.23,-1.0,32.23,0.99873,45.5,119.94,89.799078,688.2,229.2,123.8,566.1,4700.0,4700.0,8.807234,0.917,937.112244,782.584961,1557.0,15.96,1.11,1.11,81.229,0.591,0.06,8.2,685.32959,-3.440298,0.0
2024-10-12 17:00:00,1.64,15.62,37.95,0.83,16.19,2.29,9.52439,2.34404,0.442236,,26.69,,,29.7,690.3,21.5,20.5,13.8,21.4,35.0,-1.0,35.0,0.99792,48.1,120.62,88.426522,596.6,219.5,115.5,556.4,4800.0,4800.0,8.39875,0.9,959.451599,742.854004,1557.0,15.96,1.11,1.11,81.229,0.591,0.06,8.2,674.990906,-3.160633,0.0
2024-10-12 18:00:00,1.64,15.62,37.95,0.83,16.19,2.29,9.52439,2.34404,0.442236,,26.69,,,29.7,711.0,22.47,22.4,24.8,23.0,39.35,-0.99,38.9565,0.996435,49.5,121.73,89.240263,596.1,213.0,115.9,556.2,5000.0,5000.0,8.0652,0.9,963.292175,765.714355,1557.0,15.96,1.11,1.11,81.229,0.591,0.06,8.2,658.321167,-3.569492,0.0
2024-10-12 19:00:00,1.64,15.62,37.95,0.83,16.19,2.29,9.52439,2.34404,0.442236,,26.69,,,29.7,693.2,22.47,20.8,24.9,22.3,37.44,-1.0,37.44,0.99225,49.7,121.16,88.822396,652.0,234.0,122.0,578.4,5200.0,5200.0,8.081538,0.9,985.294312,746.460999,1557.0,15.96,1.11,1.11,81.229,0.591,0.06,8.2,670.347595,-4.240913,0.0
2024-10-12 20:00:00,1.64,15.62,37.95,0.83,16.19,2.29,9.52439,2.34404,0.442236,,26.69,,,29.7,713.7,22.47,21.5,23.2,21.7,35.46,-0.99,35.1054,0.99009,48.3,123.23,90.339913,653.1,235.6,121.4,575.8,5100.0,5100.0,8.202353,0.898,991.056396,788.384216,1557.0,15.9,1.22,1.1,81.204,0.576,0.06,8.2,660.214294,-3.68731,0.0
2024-10-12 21:00:00,1.7,17.18,37.38,0.76,14.78,2.42,10.105882,2.529093,0.409921,,26.32,,,29.7,686.1,22.47,20.6,22.2,23.0,36.62,-0.99,36.2538,1.038555,49.3,124.5,91.7316,653.5,234.5,121.9,577.4,5300.0,5300.0,7.916604,0.929,995.114197,777.945862,1557.0,16.28,1.21,1.04,80.83,0.64,0.06,8.2,684.095032,-3.106392,0.0
2024-10-12 22:00:00,1.7,17.18,37.38,0.76,14.78,2.42,10.105882,2.529093,0.409921,,26.32,,,29.6,699.0,22.47,22.4,19.2,22.5,35.21,-0.99,34.8579,1.040445,47.2,125.16,92.217888,649.7,234.9,121.7,577.1,5300.0,5300.0,7.910943,0.992,1002.835632,785.50824,1557.0,16.28,1.21,1.04,80.83,0.64,0.06,8.2,673.095459,-2.859594,0.0
2024-10-12 23:00:00,1.7,17.18,37.38,0.76,14.78,2.42,10.105882,2.529093,0.409921,,26.32,,,29.7,710.0,22.47,22.4,21.2,17.9,35.25,-0.99,34.8975,1.041255,48.2,124.13,91.458984,671.7,235.6,124.0,578.2,5300.0,5300.0,7.949434,0.999,947.552856,783.263855,1557.0,16.28,1.21,1.04,80.83,0.64,0.06,8.2,684.664795,-3.60662,0.0
2024-10-13 00:00:00,1.7,17.18,37.38,0.76,14.78,2.42,10.105882,2.529093,0.409921,,26.32,,,29.7,705.2,22.47,17.9,22.0,22.0,39.6,-1.0,39.6,1.042335,48.2,125.43,92.416824,651.8,237.5,121.9,574.8,5300.0,5300.0,7.88717,0.94,919.214905,773.007751,1557.0,16.28,1.21,1.04,80.83,0.64,0.06,8.2,708.47467,-3.299729,0.18
2024-10-13 01:00:00,1.7,17.18,37.38,0.76,14.78,2.42,10.105882,2.529093,0.409921,,21.75,,,29.7,742.8,22.47,23.6,23.8,23.0,36.06,-0.99,35.6994,1.038015,46.4,126.32,98.8454,724.4,228.6,127.6,574.0,5200.0,5200.0,8.095385,4.405,917.797302,755.950684,1557.0,16.28,1.21,1.04,80.83,0.64,0.06,8.2,693.98175,-4.144331,0.18
2024-10-13 02:00:00,1.74,16.01,38.47,0.73,15.41,2.1,9.201149,2.496431,0.414126,,21.75,,,29.6,708.0,22.47,22.0,23.1,23.6,36.55,-1.0,36.55,1.03896,46.5,125.95,98.555875,746.5,231.1,130.3,575.5,5100.0,5100.0,8.303529,1.103,906.064026,768.213867,1557.0,16.28,1.21,1.04,80.83,0.64,0.06,8.2,666.558472,-2.799868,0.18
2024-10-13 03:00:00,1.74,16.01,38.47,0.73,15.41,2.1,9.201149,2.496431,0.414126,,19.13,,,29.7,716.0,22.47,22.3,22.9,22.9,36.58,-0.99,36.2142,1.03572,43.3,125.51,101.499937,747.1,232.1,130.3,574.7,4900.0,4900.0,8.632653,1.141,928.016479,803.818115,1557.0,16.28,1.21,1.04,80.83,0.64,0.06,8.2,664.474915,-2.734737,0.18
2024-10-13 04:00:00,1.56,13.59,41.4,0.79,17.95,1.93,8.711538,2.306407,0.447205,,19.13,,,29.7,714.6,22.47,24.5,24.4,24.4,34.56,-0.99,34.2144,1.040175,41.6,125.9,101.81533,747.0,224.5,130.5,575.0,4600.0,4600.0,9.202174,1.095,868.659668,781.916809,1557.0,16.28,1.21,1.04,80.83,0.64,0.06,8.2,683.810242,-4.142231,0.18
2024-10-13 05:00:00,1.56,13.59,41.4,0.79,17.95,1.93,8.711538,2.306407,0.447205,,19.13,,,29.7,713.4,22.47,21.7,21.7,20.6,33.65,-1.0,33.65,1.040445,41.9,125.83,101.758721,740.1,232.8,130.5,576.1,4600.0,4600.0,9.216522,1.124,903.249146,723.239929,1555.0,16.28,1.21,1.04,80.83,0.64,0.07,8.48,661.729004,-0.955145,0.18
2024-10-13 06:00:00,1.56,13.59,41.4,0.79,17.95,1.93,8.711538,2.306407,0.447205,,19.13,,,29.7,759.9,22.47,22.5,22.5,23.3,40.9,-1.0,40.9,1.045845,44.3,125.01,101.095587,705.5,235.4,127.5,574.1,4600.0,4600.0,9.151304,1.171,860.557312,674.391113,1555.0,16.28,1.21,1.04,80.83,0.64,0.07,8.48,629.582458,-1.68797,0.18
2024-10-13 07:00:00,1.56,13.59,41.4,0.79,17.95,1.93,8.711538,2.306407,0.447205,,19.13,,,29.7,758.6,22.47,22.8,23.6,22.4,37.8,-0.99,37.422,1.041255,43.6,122.78,99.292186,811.6,225.7,124.9,568.7,4800.0,4800.0,8.67,4.429,878.21637,672.084839,1555.0,16.28,1.21,1.04,80.83,0.64,0.07,8.48,618.917603,-2.877094,0.18
2024-10-13 08:00:00,1.56,13.59,41.4,0.79,17.95,1.93,8.711538,2.306407,0.447205,,19.13,,,29.6,686.6,22.47,21.6,22.3,21.3,-22.4,-1.0,22.4,1.04085,43.9,122.95,99.429665,865.8,215.1,139.7,572.3,4800.0,4800.0,8.9,1.114,929.402344,706.854065,1552.0,16.28,1.21,1.04,80.83,0.64,0.06,8.39,625.145508,-2.501114,0.0
2024-10-13 09:00:00,1.56,13.59,41.4,0.79,17.95,1.93,8.711538,2.306407,0.447205,,21.57,,,29.6,740.0,22.47,23.6,24.5,21.8,94.82,-0.99,93.8718,1.05975,42.1,120.18,94.257174,868.4,215.2,140.0,571.7,4800.0,4800.0,8.89625,1.094,952.964172,771.304504,1552.0,16.28,1.21,1.04,80.83,0.64,0.06,8.39,621.181946,-2.887416,0.0
2024-10-13 10:00:00,1.66,14.33,42.4,0.7,17.46,2.0,8.63253,2.428408,0.423585,,21.57,,,29.7,595.2,21.07,17.7,20.0,18.1,30.15,-0.99,29.8485,0.956745,46.7,118.96,93.300328,704.3,202.3,126.3,554.8,4700.0,4700.0,8.694894,1.04,950.354431,778.251709,1552.0,16.28,1.21,1.04,80.83,0.64,0.06,8.39,619.294983,-3.242976,0.0
2024-10-13 11:00:00,1.66,14.33,42.4,0.7,17.46,2.0,8.63253,2.428408,0.423585,,21.57,,,29.7,598.4,21.07,21.4,21.0,21.3,20.8,-0.99,20.592,-0.001485,0.0,40.84,32.030812,2.3,12.4,0.0,186.7,1900.0,1900.0,5.895789,0.0,645.407288,552.196228,1552.0,16.31,1.22,1.06,80.81,0.6,0.06,8.39,617.785583,-1.965136,0.0
2024-10-13 12:00:00,1.66,14.33,42.4,0.7,17.46,2.0,8.63253,2.428408,0.423585,,21.57,,,29.9,185.0,19.66,3.7,4.7,3.1,19.8,-0.98,19.404,-0.001485,0.0,3.4,2.66662,11.4,16.7,0.7,186.3,1100.0,1100.0,10.2,0.0,654.367126,572.366211,1552.0,16.33,1.22,1.08,80.759,0.611,0.06,8.39,616.276428,-2.810114,0.0
2024-10-13 13:00:00,1.66,14.33,42.4,0.7,17.46,2.0,8.63253,2.428408,0.423585,,20.55,,,29.7,591.6,21.07,18.6,20.9,21.6,26.9,-0.99,26.631,0.41013,77.4,9.26,7.35707,3.9,-0.4,-0.1,131.5,1300.0,1300.0,6.064615,0.0,701.867615,581.109436,1545.0,16.33,1.22,1.08,80.759,0.611,0.06,8.28,611.467224,-10.312747,0.0
2024-10-13 14:00:00,1.66,14.36,42.51,0.69,17.4,2.02,8.650602,2.443103,0.420909,,20.55,,,29.7,573.3,21.07,21.0,19.7,20.9,27.9,-0.99,27.621,0.401625,77.8,27.72,22.02354,12.7,0.8,0.4,130.8,2000.0,2000.0,3.936,1.588,822.20636,658.347595,1545.0,16.33,1.22,1.08,80.759,0.611,0.06,8.28,600.064941,-9.446163,0.0
2024-10-13 15:00:00,1.66,14.36,42.51,0.69,17.4,2.02,8.650602,2.443103,0.420909,,20.55,,,29.7,574.4,20.48,21.6,21.2,20.6,27.6,-0.99,27.324,0.455895,62.3,46.52,36.96014,185.5,191.4,64.2,537.6,2900.0,2900.0,12.451034,1.919,860.618225,699.567566,1545.0,16.33,1.22,1.08,80.759,0.611,0.06,8.28,614.1073,-5.55158,0.0
2024-10-13 16:00:00,1.66,14.36,42.51,0.69,17.4,2.02,8.650602,2.443103,0.420909,,20.55,,,29.7,548.3,20.48,17.1,18.0,18.9,23.03,-0.99,22.7997,0.762885,45.6,52.98,42.09261,262.1,131.9,75.4,402.4,2800.0,2800.0,10.238571,0.788,864.350464,725.987,1545.0,16.33,1.22,1.08,80.759,0.611,0.06,8.28,630.243469,-2.053666,0.61
2024-10-13 17:00:00,1.71,15.86,41.05,0.88,16.09,2.14,9.274854,2.551274,0.407273,,22.95,,,29.7,457.5,19.66,17.4,19.4,15.5,21.5,-0.99,21.285,0.862515,43.7,87.93,67.750065,451.9,128.0,101.5,445.9,3600.0,3600.0,9.123333,0.896,940.682129,762.282837,1554.0,16.33,1.22,1.08,80.759,0.611,0.06,8.14,636.666199,-3.77834,0.61
2024-10-13 18:00:00,1.71,15.86,41.05,0.88,16.09,2.14,9.274854,2.551274,0.407273,,22.95,,,29.8,431.7,19.66,19.1,20.8,17.5,18.85,-0.98,18.473,0.92745,43.4,102.78,79.19199,475.5,118.9,103.2,457.4,3900.0,3900.0,8.624615,1.002,976.249695,776.274597,1554.0,16.57,1.25,1.04,80.526,0.614,0.06,8.14,650.0896,-4.00706,0.61
2024-10-13 19:00:00,1.71,15.86,41.05,0.88,16.09,2.14,9.274854,2.551274,0.407273,,22.95,,,29.7,435.8,19.66,21.3,18.7,18.7,20.29,-0.98,19.8842,0.971055,46.6,111.37,85.810585,506.7,167.7,105.3,493.4,4200.0,4200.0,8.552857,1.024,992.403015,751.572754,1554.0,16.57,1.25,1.04,80.526,0.614,0.06,8.14,647.252441,-2.864455,0.61
2024-10-13 20:00:00,1.71,15.86,41.05,0.88,16.09,2.14,9.274854,2.551274,0.407273,,22.95,,,29.7,455.9,19.66,20.3,19.4,21.1,20.65,-0.99,20.4435,0.969165,50.1,113.32,87.31306,592.8,192.0,115.0,520.8,4800.0,4800.0,7.9475,1.028,1004.055481,739.507385,1554.0,16.57,1.25,1.04,80.526,0.614,0.06,8.14,630.621216,-4.219651,0.61
2024-10-13 21:00:00,1.71,15.88,40.81,0.87,15.9,2.06,9.28655,2.566667,0.404838,,21.04,,,29.7,447.5,21.07,19.6,19.5,20.5,20.31,-0.99,20.1069,0.944055,49.2,113.61,89.706456,663.3,194.7,122.2,528.5,4900.0,4900.0,7.967755,1.041,1000.956238,747.051636,1554.0,16.57,1.25,1.04,80.526,0.614,0.06,8.14,626.655762,-4.072548,0.61
2024-10-13 22:00:00,1.71,15.88,40.81,0.87,15.9,2.06,9.28655,2.566667,0.404838,,21.04,,,29.7,616.8,21.07,21.2,22.1,20.5,26.4,-0.99,26.136,0.954585,45.5,113.21,89.390616,685.8,234.4,123.3,573.3,5100.0,5100.0,8.195294,1.027,1005.453186,764.246704,1554.0,16.57,1.25,1.04,80.526,0.614,0.06,8.14,629.299255,-2.601485,0.61
2024-10-13 23:00:00,1.71,15.88,40.81,0.87,15.9,2.06,9.28655,2.566667,0.404838,,21.04,,,29.7,716.0,22.47,22.8,21.6,21.1,39.85,-0.99,39.4515,0.988065,43.6,113.19,89.374824,615.8,218.8,118.1,558.8,5000.0,5000.0,8.1228,1.073,992.297607,745.110596,1552.0,16.57,1.25,1.04,80.526,0.614,0.06,8.18,631.471069,-4.039276,0.61
2024-10-14 00:00:00,1.71,15.88,40.81,0.87,15.9,2.06,9.28655,2.566667,0.404838,,21.04,,,29.7,735.5,22.47,23.3,23.7,23.9,24.47,-0.99,24.2253,0.988065,44.1,118.93,93.907128,774.3,204.7,132.2,544.4,5200.0,5200.0,7.806923,0.955,990.354431,736.51593,1552.0,16.57,1.25,1.04,80.526,0.614,0.06,8.18,628.355042,-3.793915,0.0
2024-10-14 01:00:00,1.71,15.88,40.81,0.87,15.9,2.06,9.28655,2.566667,0.404838,,19.92,,,29.7,740.3,22.47,20.9,19.6,20.5,36.72,-1.0,36.72,0.999405,43.2,122.45,98.05796,632.3,226.8,118.8,573.5,5000.0,5000.0,8.3076,0.955,979.615967,765.496033,1552.0,16.57,1.25,1.04,80.526,0.614,0.06,8.18,619.294983,-4.186664,0.0
2024-10-14 02:00:00,1.66,13.78,42.23,0.81,17.95,1.87,8.301205,2.352646,0.438754,,19.92,,,29.5,708.5,22.47,18.2,26.4,20.3,38.7,-0.99,38.313,0.988335,46.9,117.48,94.077984,613.5,223.0,117.8,571.4,5200.0,5200.0,7.952308,0.83,998.873779,752.03949,1552.0,16.61,1.27,1.02,80.497,0.603,0.06,8.18,610.430176,-3.886844,0.0
