Repository: DvEz373/antam-project

# Optimization of Fuel and Reductant Usage in Nickel Calcination Process with Machine Learning

## 📌 Project Overview
This project focuses on optimizing fuel and reductant consumption in the **nickel calcination process** at PT ANTAM Tbk's **Nickel Mining Business Unit Kolaka**. By implementing **machine learning-based systems**, the project aims to enhance efficiency, reduce costs, and improve environmental sustainability in the **Rotary Kiln Electric Furnace (RKEF) process**.

## 📌 Methodology
The study follows a **CRISP-DM (Cross Industry Standard Process for Data Mining)** approach:
1. **Business Understanding**  
   - Understanding operational challenges and optimization opportunities.

File: new-data/filtered_intersection_df_interpolated.csv (part 14 of 20)
time,ni_in,fe_in,cao_in,al2o3_in,s_m,bc,mc_kilnfeed,fc_coal,gcv_coal,current_pry,current_sec1,current_sec2,current_sec3,load,power_factor,realisasi_beban,rpm,kg_tco,charge_kiln,tdo,pry_p,sec_p,pry_v,sec_v,total_coal,total_fuel,a_f_ratio,reductor_consume,t_tic162,t_tic163,metal_temp,ni_met,c_met,si_met,fe_met,s_met,ni_slag,fe_slag,t_kalsin,pic_161,loi_kalsin
2024-10-11 20:00:00,1.71,17.81,0.92,2.59,2.36393,0.440994,23.470000000000002,42.381130179604504,6156.432777748869,22.470000000000002,20.1,19.0,18.900000000000002,36.08,-0.99,35.7192,0.99198,42.60000000000001,116.95,89.50183500000001,378.30000000000007,127.5,91.60000000000001,441.70000000000005,4200.000000000001,4200.000000000001,7.618571000000001,1.088,929.34198,774.156494,1557.0000000000002,15.900000000000002,1.1,1.1000000000000003,81.33200000000001,0.5680000000000001,0.060000000000000005,8.2,651.319214,-3.920065,3.308722450212111e-24
2024-10-11 21:00:00,1.66,15.73,1.02,2.32,2.087389,0.498372,24.27,42.3784323467046,6155.597716988148,22.47,22.800000000000004,23.600000000000005,22.0,38.09,-0.9900000000000001,37.7091,0.988605,48.7,116.66,88.34661800000002,472.00000000000006,172.80000000000004,103.5,499.0000000000001,4300.000000000001,4300.000000000001,8.406977,1.067,974.281616,731.185486,1557.0,15.900000000000002,1.1,1.1000000000000003,81.332,0.5680000000000001,0.060000000000000005,8.200000000000001,669.779114,-3.500371,-1.3234889800848443e-23
2024-10-11 22:00:00,1.66,15.73,1.02,2.32,2.087389,0.498372,24.27,42.37573734807998,6154.7635335212235,22.47,19.700000000000003,22.700000000000003,21.100000000000005,37.17,-1.0,37.17,0.990495,47.300000000000004,115.23000000000002,87.26367900000001,493.1000000000001,171.3,105.9,502.70000000000005,4700.0,4700.0,7.769362,1.151,942.539978,778.072815,1557.0,15.900000000000002,1.1000000000000003,1.1,81.33200000000001,0.5680000000000001,0.06,8.2,673.000671,-3.677766,0.0
2024-10-11 23:00:00,1.66,15.73,1.02,2.32,2.087389,0.498372,24.270000000000003,42.373045195090455,6153.930230864304,22.470000000000002,23.9,22.2,23.8,34.1,-0.99,33.759,0.985635,41.1,115.11,87.172803,476.70000000000005,170.7,103.9,497.1,4500.0,4500.0,8.013333000000001,1.154,982.758972,815.278198,1557.0,15.96,1.11,1.1100000000000003,81.22900000000001,0.591,0.06,8.200000000000001,665.516663,-2.150937,0.0
2024-10-12 01:00:00,1.63,16.89,1.28,2.62,2.51523,0.421136,25.12,42.36766947145599,6152.2662820453115,22.470000000000002,19.700000000000003,20.4,20.800000000000004,37.85,-0.9900000000000001,37.4715,0.98928,41.70000000000001,114.82000000000002,85.977216,494.90000000000003,163.60000000000005,105.99999999999997,502.00000000000006,3900.000000000001,3900.000000000001,9.353846000000003,0.979,893.966553,768.414978,1557.0,15.96,1.1100000000000003,1.11,81.22900000000001,0.591,0.06000000000000001,8.2,674.990906,-3.160633,-1.6940658945086007e-21
2024-10-12 02:00:00,1.63,16.89,1.28,2.62,2.51523,0.421136,25.120000000000005,42.36498592353069,6151.435642915653,22.470000000000002,18.2,20.4,20.100000000000005,35.48,-0.9900000000000001,35.1252,0.399735,54.1,97.30000000000001,72.85824000000001,451.50000000000006,163.60000000000002,101.10000000000001,435.6000000000001,3800.0000000000005,3800.0000000000005,8.474211,1.332,717.020752,602.171143,1557.0000000000002,15.96,1.1100000000000003,1.1100000000000003,81.22900000000001,0.5910000000000001,0.060000000000000005,8.2,658.321167,-3.569492,6.776263578034403e-21
2024-10-12 06:00:00,1.62,16.84,1.26,2.61,2.511704,0.421434,26.62,42.354280756171484,6148.122070307443,22.470000000000002,22.900000000000002,23.200000000000003,23.5,34.7,-1.0,34.7,1.028025,41.8,115.36000000000001,84.651168,740.9000000000001,46.0,129.4,319.40000000000003,4300.0,4300.0,6.262326,1.047,996.948669,701.429626,1557.0,16.28,1.21,1.0400000000000003,80.83000000000001,0.6400000000000001,0.06,8.2,673.095459,-2.859594,1.734723475976807e-18
2024-10-12 10:00:00,1.62,16.84,1.26,2.61,2.511704,0.421434,23.9,42.343622573030885,6144.8230407338815,21.07,19.8,18.900000000000002,20.3,20.72,-0.99,20.5128,0.854685,51.70000000000001,99.13,75.43793,582.3,176.20000000000002,114.0,510.9,4400.000000000001,4400.000000000001,8.521364000000002,0.962,1028.799072,717.891541,1557.0000000000002,16.28,1.21,1.04,80.83,0.6400000000000001,0.06,8.2,666.558472,-2.799868,0.18000000000000002
2024-10-12 11:00:00,1.62,16.84,1.26,2.61,2.511704,0.421434,23.9,42.34096545372854,6144.000582061211,21.07,21.500000000000004,21.5,21.2,29.19,-0.99,28.8981,0.85914,45.8,101.64000000000001,77.34804,621.3,174.60000000000002,118.10000000000001,501.7,4400.0,4400.0,8.451818,0.758,1034.126587,718.345764,1557.0,16.28,1.2100000000000002,1.04,80.83000000000001,0.6400000000000001,0.06,8.2,664.474915,-2.734737,0.18
2024-10-12 12:00:00,1.62,16.84,1.26,2.61,2.511704,0.421434,23.9,42.33831132773899,6143.179049909247,21.5,23.300000000000004,21.3,22.5,29.55,-0.9900000000000001,29.2545,0.999135,46.2,110.40000000000002,84.0144,532.5,172.3,109.9,499.30000000000007,4600.0,4600.0,7.946087000000002,0.865,1035.544067,745.277588,1557.0,16.28,1.2100000000000004,1.0400000000000003,80.83,0.6400000000000001,0.06,8.2,683.810242,-4.142231,0.18000000000000005
2024-10-12 13:00:00,1.62,16.84,1.26,2.61,2.511704,0.421434,25.130000000000003,42.33566020642201,6142.35844779419,21.500000000000004,23.900000000000006,24.300000000000004,21.300000000000004,36.89,-0.99,36.5211,0.968625,46.100000000000016,116.57,87.27595900000003,640.0,170.70000000000002,119.80000000000001,501.8,4600.000000000001,4600.000000000001,8.107826,0.87,956.631287,752.123291,1555.0,16.280000000000005,1.21,1.04,80.83,0.6400000000000001,0.07,8.48,661.729004,-0.955145,0.18000000000000002
2024-10-12 14:00:00,1.62,16.84,1.26,2.61,2.511704,0.421434,25.130000000000003,42.33301210113744,6141.5387792322545,21.500000000000004,20.9,22.9,21.100000000000005,36.88,-1.0000000000000002,36.88,0.970515,46.8,117.32,87.83748400000002,700.7,231.60000000000002,123.6,566.5,4700.000000000001,4700.000000000001,8.809787000000002,0.923,944.437805,739.36438,1554.9999999999998,16.280000000000005,1.2100000000000002,1.04,80.83,0.6400000000000001,0.07,8.48,629.582458,-1.68797,0.18
2024-10-12 15:00:00,1.62,16.84,1.26,2.61,2.511704,0.421434,25.130000000000003,42.3303670232451,6140.720047739645,21.500000000000007,21.3,23.6,21.300000000000004,33.36,-0.99,33.0264,0.96633,45.2,114.76,85.920812,631.2000000000002,235.00000000000003,118.2,570.4000000000001,4800.000000000001,4800.000000000001,8.6075,0.874,949.339355,768.379272,1555.0000000000002,16.280000000000005,1.21,1.04,80.83000000000001,0.6399999999999999,0.07000000000000002,8.480000000000002,618.917603,-2.877094,0.18000000000000002
2024-10-12 18:00:00,1.64,15.62,0.83,2.29,2.34404,0.442236,26.690000000000005,42.32245006751967,6138.269510839851,22.47,22.4,24.800000000000004,23.000000000000004,39.35,-0.99,38.9565,0.996435,49.5,121.73000000000002,89.24026300000001,596.1,213.0,115.9,556.2,5000.0,5000.0,8.065200000000003,0.9,963.292175,765.714355,1552.0,16.28,1.21,1.04,80.83000000000001,0.6400000000000001,0.060000000000000005,8.39,619.294983,-3.242976,5.285485590866834e-19
2024-10-12 19:00:00,1.64,15.62,0.83,2.29,2.34404,0.442236,26.690000000000005,42.319817212794455,6137.454562786623,22.47,20.800000000000004,24.9,22.300000000000004,37.44,-1.0000000000000002,37.44,0.99225,49.70000000000001,121.16000000000003,88.822396,652.0,234.0,122.00000000000001,578.4000000000001,5200.000000000001,5200.000000000001,8.081538000000002,0.9,985.294312,746.460999,1552.0,16.310000000000002,1.2200000000000002,1.06,80.81000000000002,0.6,0.06,8.39,617.785583,-1.965136,-1.0842021724855044e-19
2024-10-12 20:00:00,1.64,15.62,0.83,2.29,2.34404,0.442236,26.69,42.31718744226057,6136.640569383758,22.47,21.500000000000004,23.2,21.7,35.46,-0.99,35.1054,0.99009,48.300000000000004,123.22999999999999,90.339913,653.1,235.6,121.4,575.8,5100.0,5100.0,8.202353000000002,0.898,991.056396,788.384216,1552.0000000000002,16.33,1.2200000000000002,1.08,80.75900000000001,0.611,0.06,8.39,616.276428,-2.810114,4.336808689942018e-19
2024-10-12 21:00:00,1.7,17.18,0.76,2.42,2.529093,0.409921,26.32,42.31456076727784,6135.8275341474655,22.47,20.6,22.200000000000003,23.000000000000007,36.62,-0.9900000000000002,36.2538,1.038555,49.300000000000004,124.5,91.7316,653.5,234.5,121.90000000000002,577.4,5300.0,5300.0,7.916604000000001,0.929,995.114197,777.945862,1545.0,16.33,1.2200000000000002,1.0800000000000003,80.75900000000001,0.611,0.06,8.28,611.467224,-10.312747,0.0
2024-10-12 22:00:00,1.7,17.18,0.76,2.42,2.529093,0.409921,26.32,42.31193719920609,6135.015460593953,22.470000000000002,22.4,19.200000000000003,22.5,35.21,-0.99,34.8579,1.040445,47.20000000000001,125.16,92.217888,649.7000000000002,234.90000000000003,121.70000000000002,577.1000000000001,5300.000000000001,5300.000000000001,7.9109430000000005,0.992,1002.835632,785.50824,1545.0,16.330000000000002,1.2200000000000002,1.08,80.75900000000001,0.6110000000000001,0.060000000000000005,8.28,600.064941,-9.446163,0.0
2024-10-12 23:00:00,1.7,17.18,0.76,2.42,2.529093,0.409921,26.320000000000004,42.30931674940513,6134.204352239428,22.47,22.4,21.2,17.9,35.25,-0.99,34.8975,1.041255,48.2,124.13000000000002,91.45898400000002,671.7000000000002,235.60000000000002,124.00000000000001,578.2,5300.000000000001,5300.000000000001,7.949434,0.999,947.552856,783.263855,1545.0000000000002,16.33,1.22,1.08,80.75900000000001,0.611,0.060000000000000005,8.28,614.1073,-5.55158,-2.7755575615628914e-17
2024-10-13 00:00:00,1.7,17.18,0.76,2.42,2.529093,0.409921,26.320000000000004,42.30669942923479,6133.3942126000975,22.470000000000002,17.9,22.000000000000004,22.0,39.6,-1.0,39.6,1.042335,48.2,125.43000000000002,92.41682400000002,651.8000000000001,237.5,121.90000000000002,574.8000000000001,5300.0,5300.0,7.88717,0.94,919.214905,773.007751,1545.0,16.33,1.2200000000000002,1.08,80.759,0.611,0.06,8.28,630.243469,-2.053666,0.61
2024-10-13 01:00:00,1.7,17.18,0.76,2.42,2.529093,0.409921,21.750000000000004,42.30408525005489,6132.58504519217,22.470000000000006,23.6,23.800000000000004,23.0,36.06,-0.9900000000000001,35.6994,1.038015,46.400000000000006,126.32000000000001,98.84540000000001,724.4000000000001,228.59999999999997,127.6,574.0,5200.000000000001,5200.000000000001,8.095385,4.405,917.797302,755.950684,1554.0,16.33,1.2200000000000002,1.08,80.75900000000001,0.611,0.06,8.140000000000002,636.666199,-3.77834,0.61
2024-10-13 02:00:00,1.74,16.01,0.73,2.1,2.496431,0.414126,21.750000000000004,42.30147422322525,6131.776853531852,22.470000000000006,22.000000000000004,23.1,23.6,36.55,-1.0,36.55,1.03896,46.50000000000001,125.95,98.55587500000001,746.5000000000002,231.10000000000002,130.30000000000004,575.5000000000001,5100.0,5100.0,8.303529000000001,1.103,906.064026,768.213867,1554.0000000000002,16.57,1.25,1.04,80.52600000000001,0.6140000000000001,0.06,8.14,650.0896,-4.00706,0.61
2024-10-13 03:00:00,1.74,16.01,0.73,2.1,2.496431,0.414126,19.13,42.29886636010568,6130.969641135351,22.470000000000002,22.300000000000004,22.900000000000002,22.900000000000002,36.58,-0.99,36.2142,1.03572,43.300000000000004,125.51000000000002,101.499937,747.1,232.10000000000002,130.30000000000004,574.7000000000002,4900.0,4900.0,8.632653000000001,1.141,928.016479,803.818115,1554.0000000000002,16.570000000000004,1.2500000000000002,1.04,80.52600000000001,0.614,0.06,8.14,647.252441,-2.864455,0.61
2024-10-13 06:00:00,1.56,13.59,0.79,1.93,2.306407,0.447205,19.13,42.29106186660565,6128.553914690831,22.470000000000006,22.500000000000004,22.500000000000004,23.300000000000004,40.9,-1.0,40.9,1.045845,44.300000000000004,125.01,101.09558700000001,705.5000000000001,235.40000000000003,127.50000000000003,574.1,4600.0,4600.0,9.151304000000001,1.171,860.557312,674.391113,1554.0,16.57,1.2500000000000002,1.04,80.526,0.6140000000000001,0.060000000000000005,8.14,629.299255,-2.601485,0.6100000000000001
2024-10-13 07:00:00,1.56,13.59,0.79,1.93,2.306407,0.447205,19.130000000000003,42.288466771924604,6127.750654511678,22.470000000000002,22.800000000000004,23.6,22.400000000000002,37.8,-0.99,37.422,1.041255,43.60000000000001,122.78,99.29218600000002,811.6000000000001,225.7,124.90000000000002,568.7,4800.000000000001,4800.000000000001,8.670000000000002,4.429,878.21637,672.084839,1552.0,16.57,1.25,1.04,80.526,0.6140000000000001,0.06,8.179999999999998,631.471069,-4.039276,0.6100000000000001
2024-10-13 08:00:00,1.56,13.59,0.79,1.93,2.306407,0.447205,19.13,42.28587489775274,6126.948391177379,22.470000000000002,21.600000000000005,22.300000000000004,21.300000000000004,-22.4,-1.0,22.4,1.04085,43.900000000000006,122.95000000000002,99.42966500000001,865.8000000000001,215.10000000000002,139.70000000000002,572.3,4800.0,4800.0,8.900000000000002,1.114,929.402344,706.854065,1552.0000000000002,16.57,1.2500000000000002,1.0400000000000003,80.52600000000001,0.6140000000000001,0.06,8.18,628.355042,-3.793915,6.591949208711867e-17
2024-10-13 09:00:00,1.56,13.59,0.79,1.93,2.306407,0.447205,21.570000000000004,42.28328625544987,6126.147128204143,22.47,23.6,24.500000000000004,21.800000000000004,94.82,-0.99,93.8718,1.05975,42.10000000000001,120.18,94.25717400000002,868.4000000000001,215.2,140.0,571.7,4800.0,4800.0,8.89625,1.094,952.964172,771.304504,1552.0000000000002,16.57,1.25,1.04,80.526,0.6140000000000001,0.060000000000000005,8.180000000000001,619.294983,-4.186664,8.239936510889834e-18
2024-10-13 10:00:00,1.66,14.33,0.7,2.0,2.428408,0.423585,21.57,42.280700856375844,6125.34686910818,21.07,17.700000000000003,20.000000000000004,18.100000000000005,30.15,-0.9900000000000001,29.8485,0.956745,46.7,118.96,93.300328,704.3,202.30000000000004,126.30000000000001,554.8,4700.0,4700.0,8.694894000000001,1.04,950.354431,778.251709,1552.0,16.61,1.2700000000000002,1.02,80.497,0.6030000000000001,0.06,8.18,610.430176,-3.886844,2.3852447794681098e-18
2024-10-13 21:00:00,1.71,15.88,0.87,2.06,2.566667,0.404838,21.040000000000003,42.25247876857253,6116.61128058782,21.070000000000004,19.600000000000005,19.500000000000004,20.500000000000004,20.31,-0.9900000000000001,20.1069,0.944055,49.2,113.61,89.70645600000002,663.3000000000001,194.7,122.20000000000002,528.5,4900.0,4900.0,7.967755000000002,1.041,1000.956238,747.051636,1557.0,17.44,1.19,0.95,79.82,0.6000000000000001,0.07,8.96,749.655029,-1.814318,0.6900000000000001
2024-10-13 22:00:00,1.71,15.88,0.87,2.06,2.566667,0.404838,21.04,42.2499331743104,6115.823342283297,21.070000000000004,21.2,22.1,20.500000000000004,26.4,-0.99,26.136,0.954585,45.50000000000001,113.21,89.39061600000001,685.8,234.40000000000003,123.30000000000001,573.3000000000001,5100.000000000001,5100.000000000001,8.195294000000002,1.027,1005.453186,764.246704,1557.0000000000002,17.439999999999998,1.1900000000000002,0.9500000000000001,79.82000000000001,0.6000000000000001,0.07,8.96,683.145691,-3.79193,0.69
2024-10-13 23:00:00,1.71,15.88,0.87,2.06,2.566667,0.404838,21.04,42.247390970954754,6115.036453566746,22.470000000000002,22.8,21.600000000000005,21.100000000000005,39.85,-0.99,39.4515,0.988065,43.600000000000016,113.19,89.374824,615.8000000000001,218.8,118.10000000000002,558.8,5000.0,5000.0,8.1228,1.073,992.297607,745.110596,1535.0000000000005,17.440000000000005,1.1900000000000002,0.9500000000000001,79.82,0.6000000000000001,0.08000000000000002,9.010000000000002,662.013062,-2.872518,0.6900000000000001
2024-10-14 00:00:00,1.71,15.88,0.87,2.06,2.566667,0.404838,21.04,42.24485216986543,6114.2506179543725,22.470000000000002,23.3,23.700000000000003,23.900000000000002,24.47,-0.9900000000000001,24.2253,0.988065,44.10000000000001,118.93,93.90712800000001,774.3000000000001,204.7,132.2,544.4,5200.000000000001,5200.000000000001,7.806923000000001,0.955,990.354431,736.51593,1535.0,17.440000000000005,1.1900000000000002,0.95,79.82,0.6,0.08,9.010000000000002,633.265503,-2.634497,-3.469446951953614e-18
2024-10-14 01:00:00,1.71,15.88,0.87,2.06,2.566667,0.404838,19.92,42.24231678240224,6113.465838962382,22.470000000000002,20.900000000000002,19.6,20.5,36.72,-1.0,36.72,0.999405,43.20000000000001,122.45000000000002,98.05796,632.3000000000001,226.8,118.80000000000001,573.5,5000.0,5000.0,8.3076,0.955,979.615967,765.496033,1535.0,17.44,1.1900000000000002,0.9500000000000001,79.82,0.6000000000000001,0.08000000000000002,9.01,623.635437,-3.415582,-8.673617379884035e-18
2024-10-14 03:00:00,1.66,13.78,0.81,1.87,2.352646,0.438754,19.92,42.23725629379355,6111.899464904389,22.470000000000002,23.400000000000002,25.4,19.500000000000004,34.59,-0.9900000000000001,34.2441,0.99144,46.5,113.42000000000002,90.82673600000001,607.0000000000001,222.8,117.9,561.8,5200.0,5200.0,7.842692,0.922,1000.559875,777.730896,1541.0000000000002,17.440000000000005,1.1900000000000002,0.95,79.82,0.6,0.09000000000000001,9.410000000000002,642.052673,-2.534711,-4.336808689942018e-19
2024-10-14 04:00:00,1.63,13.6,0.79,1.89,2.363377,0.436744,19.92,42.23473121536769,6111.117876870799,22.470000000000002,23.700000000000003,24.4,17.300000000000004,35.07,-0.9900000000000002,34.7193,0.985635,46.70000000000001,114.04,91.32323200000002,616.6000000000001,222.90000000000003,118.10000000000001,561.0000000000001,5300.0,5300.0,7.687925,0.92,997.298706,779.158142,1541.0,17.440000000000005,1.1900000000000002,0.9500000000000001,79.82,0.6000000000000001,0.09000000000000001,9.410000000000002,627.694214,-3.569788,-2.0328790734103208e-20
2024-10-14 05:00:00,1.63,13.6,0.79,1.89,2.363377,0.436744,19.750000000000004,42.23220959600723,6110.337359522424,22.470000000000002,21.700000000000003,19.5,22.4,35.5,-1.0,35.5,0.9855,46.8,113.23,90.86707500000001,631.4,238.20000000000005,120.2,575.4000000000001,5300.0,5300.0,7.874717,0.92,1022.035461,764.076172,1541.0,17.440000000000005,1.19,0.95,79.82,0.6000000000000001,0.09000000000000001,9.41,609.581848,-3.026664,-3.3881317890172014e-21
2024-10-14 07:00:00,1.63,13.6,0.79,1.89,2.363377,0.436744,19.75,42.22717677992189,6108.779550946152,22.470000000000002,20.600000000000005,18.3,20.5,35.96,-1.0,35.96,0.98307,48.0,112.44,90.23310000000001,635.7,237.4,120.00000000000001,575.5,5400.0,5400.0,7.727778,0.906,1020.253906,779.300964,1557.0,17.810000000000002,1.1800000000000002,0.8899999999999999,79.47000000000001,0.65,0.10000000000000002,9.340000000000002,602.231506,-2.806982,1.2705494208814505e-21
2024-10-14 09:00:00,1.63,13.6,0.79,1.89,2.363377,0.436744,25.46,42.22215793641605,6107.2260673052315,22.47,22.200000000000003,22.100000000000005,22.099999999999998,35.83,-1.0,35.83,0.935685,48.70000000000001,108.26000000000002,80.69700400000002,605.7,222.89999999999998,118.2,559.3,5400.0,5400.0,7.527778,1.008,1038.889648,780.46759,1557.0000000000002,17.810000000000002,1.18,0.8900000000000002,79.47000000000001,0.65,0.1,9.34,628.638367,-3.53388,-6.617444900424221e-23
2024-10-14 11:00:00,1.75,17.48,0.7,2.12,2.540281,0.406242,25.460000000000008,42.21715315636831,6105.676936729326,22.470000000000002,19.9,18.800000000000004,17.1,38.1,-1.0,38.1,0.981315,42.8,113.16000000000003,84.349464,630.5,219.60000000000002,118.60000000000001,560.2,5300.000000000001,5300.000000000001,7.684528000000001,0.92,967.262146,816.753357,1553.0,17.810000000000002,1.1800000000000002,0.89,79.47,0.6500000000000001,0.09000000000000001,9.41,677.64502,-3.371413,4.963083675318166e-24
2024-10-14 12:00:00,1.75,17.48,0.7,2.12,2.540281,0.406242,25.460000000000004,42.21465606854077,6104.904012631271,22.47,23.700000000000003,23.60000000000001,24.200000000000003,35.23,-0.99,34.8777,0.974835,40.5,113.39000000000001,84.52090600000001,594.0,214.2,115.9,561.6000000000001,4600.0,4600.0,8.836957,0.915,943.077026,812.830811,1553.0000000000002,17.810000000000002,1.18,0.89,79.47,0.65,0.09000000000000001,9.410000000000002,675.369995,-3.00135,4.1359030627651384e-25
2024-10-14 13:00:00,1.75,17.48,0.7,2.12,2.540281,0.406242,24.15,42.212162530657224,6104.132187348094,22.47,22.800000000000004,22.700000000000003,22.700000000000003,33.65,-0.99,33.3135,0.984285,39.300000000000004,114.32000000000001,86.71172000000001,583.4000000000001,205.7,115.9,561.8000000000001,4500.0,4500.0,9.036,0.919,948.188965,759.418152,1553.0000000000002,17.810000000000002,1.18,0.8900000000000001,79.47,0.6500000000000001,0.09000000000000001,9.41,674.990906,-3.256585,-3.101927297073854e-25
2024-10-14 14:00:00,1.75,17.49,0.7,2.18,2.546036,0.405324,24.15,42.20967255407747,6103.361464395999,22.470000000000002,19.300000000000004,17.600000000000005,20.500000000000004,38.77,-1.0000000000000002,38.77,0.97551,41.900000000000006,111.64000000000001,84.67894000000001,603.2,222.3,116.0,559.4000000000001,4600.0,4600.0,8.809565,0.9,946.455505,711.204468,1553.0000000000002,17.810000000000002,1.1800000000000002,0.8900000000000001,79.47000000000001,0.6500000000000001,0.09000000000000001,9.410000000000002,705.896545,-3.883899,7.754818242684634e-26
2024-10-14 15:00:00,1.75,17.49,0.7,2.18,2.546036,0.405324,24.150000000000002,42.20718615016135,6102.591847291196,22.470000000000002,23.6,19.100000000000005,22.5,33.44,-0.99,33.1056,0.984825,42.1,111.56000000000002,84.61826000000002,588.9,224.40000000000003,115.9,563.0000000000001,4600.000000000001,4600.000000000001,8.855217,0.91,938.915771,671.56543,1555.0,18.130000000000003,1.02,0.8,79.40000000000002,0.6500000000000001,0.07,9.09,698.076599,-2.774984,0.0
2024-10-14 16:00:00,1.75,17.49,0.7,2.18,2.546036,0.405324,24.150000000000002,42.20470333026867,6101.823339549892,22.470000000000002,21.800000000000004,20.800000000000004,17.400000000000002,36.65,-0.99,36.2835,0.871965,48.1,103.72000000000001,78.67162000000002,469.6,164.3,102.20000000000002,492.30000000000007,4500.000000000001,4500.000000000001,7.926667,0.746,909.065979,657.073486,1555.0,18.13,1.0200000000000002,0.8000000000000002,79.4,0.65,0.07,9.090000000000002,708.76123,-2.962441,1.0339757656912846e-25
2024-10-14 19:00:00,1.59,15.08,1.05,2.45,2.351797,0.443999,19.380000000000003,42.19727648832952,6099.524507669049,22.470000000000002,23.8,24.2,21.0,35.34,-0.9900000000000001,34.9866,0.655155,47.4,81.65,65.82623000000001,364.0,104.40000000000002,90.0,403.2000000000001,4000.0,4000.0,7.398,0.748,877.526245,695.024841,1554.0,18.13,1.02,0.8,79.40000000000002,0.6500000000000001,0.07000000000000002,9.7,657.942627,-4.434839,-3.308722450212111e-24
2024-10-14 22:00:00,1.59,15.06,1.04,2.5,2.353774,0.443458,18.160000000000004,42.18988231155494,6097.23578664317,22.470000000000002,23.1,24.8,20.400000000000002,34.52,-0.99,34.1748,0.74952,52.70000000000001,82.48,67.50163200000001,588.9000000000001,177.40000000000003,115.10000000000001,511.0,4500.0,4500.0,8.348,0.766,923.132446,693.414001,1554.0000000000002,18.13,1.02,0.8000000000000002,79.40000000000002,0.6500000000000001,0.07000000000000002,9.700000000000001,685.139648,-3.937869,0.0
2024-10-15 01:00:00,1.73,16.31,0.78,2.58,2.484737,0.416146,25.78,42.18252110666006,6094.9572714098595,22.470000000000002,24.400000000000002,24.8,25.800000000000004,36.5,-0.9900000000000001,36.135,0.852255,48.2,98.76999999999998,73.307094,638.5000000000001,220.40000000000003,120.4,563.8000000000001,4600.000000000001,4600.000000000001,8.924348000000002,0.901,1000.959534,817.173401,1515.0000000000002,18.130000000000003,1.02,0.8,79.4,0.6500000000000001,0.07000000000000002,9.160000000000002,452.005341,-3.486684,-1.3552527156068805e-20
2024-10-15 04:00:00,1.73,16.31,0.78,2.58,2.484737,0.416146,21.810000000000002,42.17519318036008,6092.689056906724,22.47,21.800000000000004,22.9,19.700000000000003,36.69,-0.99,36.3231,0.86697,43.5,98.78000000000002,77.23608200000001,496.70000000000005,176.3,106.10000000000001,503.8000000000002,4300.0,4300.0,8.510233,0.902,973.181641,812.280396,1542.0,18.130000000000003,1.02,0.8,79.4,0.6500000000000001,0.06,8.97,614.484558,-3.97818,0.0
2024-10-15 07:00:00,1.72,16.27,0.76,2.46,2.485538,0.415768,21.810000000000006,42.16789883937014,6090.43123807137,22.470000000000002,22.200000000000003,22.9,20.5,37.38,-1.0,37.38,0.86292,44.400000000000006,98.94000000000001,77.361186,459.6000000000001,167.60000000000002,102.10000000000001,499.6,4400.0,4400.0,8.205000000000002,0.898,1006.058105,798.14801,1537.0000000000002,18.44,1.1600000000000001,0.66,79.00200000000001,0.738,0.07,9.090000000000002,588.014893,-3.627206,-2.7755575615628914e-17
2024-10-15 08:00:00,1.72,16.27,0.76,2.46,2.485538,0.415768,21.810000000000002,42.165474908788234,6089.680958350284,22.47,22.800000000000004,23.200000000000003,24.100000000000005,36.53,-0.9900000000000001,36.1647,0.86562,44.6,98.88000000000001,77.314272,458.3,171.90000000000003,101.9,504.3,4900.0,4900.0,7.4228570000000005,0.912,984.340942,798.567566,1537.0000000000002,18.44,1.1600000000000001,0.66,79.002,0.7380000000000001,0.07,9.090000000000002,594.038391,-3.591728,0.8600000000000001
2024-10-15 09:00:00,1.72,16.27,0.76,2.46,2.485538,0.415768,19.68,42.1630547553467,6088.931847768223,22.470000000000002,17.8,21.0,18.700000000000003,38.6,-1.0,38.6,0.863865,45.60000000000001,95.29,76.53692800000002,456.4,174.40000000000003,102.20000000000002,503.30000000000007,4400.0,4400.0,8.256818,0.0,959.449219,794.244263,1537.0,18.44,1.16,0.6600000000000001,79.00200000000001,0.738,0.07,9.09,606.094543,-3.091737,0.8600000000000001
2024-10-15 10:00:00,1.7,15.83,1.17,2.36,2.363216,0.443605,19.680000000000003,42.16063839040541,6088.1839098414,22.47,23.700000000000003,25.60000000000001,24.000000000000004,41.7,-0.99,41.283,0.860895,45.3,99.79000000000002,80.151328,467.20000000000005,172.40000000000003,103.60000000000001,505.50000000000006,4400.0,4400.0,8.305909000000002,0.962,964.520264,775.098755,1555.0,18.440000000000005,1.16,0.6600000000000001,79.002,0.738,0.05,8.380000000000003,623.069153,-2.933299,0.8600000000000001
2024-10-15 11:00:00,1.7,15.83,1.17,2.36,2.363216,0.443605,19.680000000000003,42.15822582532416,6087.437148086022,22.470000000000002,16.9,22.900000000000002,21.800000000000004,33.32,-1.0,33.32,0.867105,44.9,101.44000000000001,81.476608,487.5000000000001,172.2,104.29999999999998,504.1,4400.000000000001,4400.000000000001,8.296364000000002,0.967,943.693848,796.963928,1555.0,18.440000000000005,1.1600000000000001,0.66,79.00200000000001,0.7380000000000001,0.05,8.380000000000003,630.809998,-3.962872,0.8600000000000001
2024-10-15 12:00:00,1.7,15.83,1.17,2.36,2.363216,0.443605,19.68,42.15581707146275,6086.69156601829,22.47,22.7,20.4,24.900000000000002,37.1,-1.0,37.1,0.86562,44.8,101.88,81.830016,522.2,214.80000000000004,108.4,554.3,4500.0,4500.0,8.836,1.101,971.271301,774.589844,1555.0,18.440000000000005,1.1600000000000001,0.6600000000000001,79.00200000000001,0.7380000000000001,0.05,8.380000000000003,625.900574,-3.638305,0.8600000000000001
2024-10-15 15:00:00,1.7,16.47,1.11,2.5,2.362209,0.442847,22.110000000000003,42.148613790795935,6084.461933103087,22.470000000000002,23.800000000000004,23.6,22.5,28.0,-0.99,27.72,0.877635,42.8,100.87,78.567643,751.1000000000001,90.7,130.80000000000004,383.30000000000007,4100.000000000001,4100.000000000001,7.523415000000002,3.628,944.957764,726.683105,1555.0,18.440000000000005,1.1600000000000001,0.6600000000000001,79.00200000000001,0.7380000000000001,0.05,8.38,622.880371,-3.243234,0.8600000000000001
2024-10-15 20:00:00,1.69,15.52,0.95,2.56,2.394982,0.43407,22.200000000000003,42.13668560766506,6080.769800176808,22.47,19.600000000000005,21.400000000000002,23.1,35.5,-1.0,35.5,0.860355,43.9,97.99000000000001,76.23622,481.79999999999995,190.6,104.29999999999998,521.1000000000001,4000.000000000001,4000.000000000001,9.381,3.604,919.142761,652.768433,1555.0,18.440000000000005,1.1600000000000001,0.6600000000000001,79.00200000000001,0.7380000000000001,0.05,8.38,700.459106,-4.069341,0.0
2024-10-15 21:00:00,1.69,15.52,0.95,2.56,2.394982,0.43407,22.150000000000002,42.13431166597435,6080.034993527281,22.470000000000002,22.100000000000005,25.100000000000005,24.5,29.19,-0.9900000000000001,28.8981,0.94662,45.20000000000001,101.21,78.791985,515.7,201.8,108.90000000000002,534.1,4400.0,4400.0,8.768182,0.985,940.677063,642.233948,1555.0,18.440000000000005,1.1600000000000001,0.6600000000000001,79.002,0.7380000000000001,0.05,8.38,710.098755,-3.493803,0.0
2024-10-16 02:00:00,1.59,15.68,0.81,2.3,2.300117,0.449419,22.63,42.12250105698821,6076.379253349698,22.47,22.000000000000004,19.0,22.8,27.16,-0.9900000000000001,26.8884,0.91989,40.0,111.27000000000001,86.08959900000002,496.30000000000007,134.4,106.50000000000003,453.30000000000007,4500.000000000001,4500.000000000001,7.464,0.94,1018.224426,790.980713,1555.0000000000002,18.440000000000005,1.1600000000000001,0.6600000000000001,79.002,0.7380000000000001,0.05,8.380000000000003,643.470581,-4.359065,0.24
2024-10-16 06:00:00,1.6,15.76,0.82,2.35,2.297688,0.449955,23.29,42.11312417074949,6073.476823864159,22.47,21.600000000000005,21.5,20.0,34.91,-0.9900000000000001,34.5609,0.914895,49.00000000000001,108.54000000000002,83.26103400000001,739.8000000000001,184.9,130.10000000000002,520.6,5000.0,5000.0,7.808400000000001,1.051,998.825623,720.228394,1555.0,18.440000000000005,1.1600000000000001,0.66,79.002,0.7380000000000001,0.05,8.38,695.124084,-3.035197,0.24
2024-10-16 07:00:00,1.6,15.76,0.82,2.35,2.297688,0.449955,23.290000000000006,42.1107899884314,6072.7543239412435,22.470000000000002,22.500000000000004,22.000000000000004,20.200000000000003,30.6,-1.0,30.6,0.921105,51.000000000000014,109.59,84.066489,589.6,217.60000000000002,116.70000000000002,557.1,5400.000000000001,5400.000000000001,7.486667000000001,0.991,1015.758057,762.833557,1555.0,18.440000000000005,1.1600000000000001,0.6600000000000003,79.00200000000001,0.738,0.05,8.380000000000003,685.234619,-3.528988,0.24
2024-10-16 09:00:00,1.6,15.76,0.82,2.35,2.297688,0.449955,23.08,42.106133750403856,6071.313077647029,22.470000000000002,18.9,22.6,23.5,34.25,-0.98,33.565,0.92043,46.70000000000001,107.15,82.41978,683.3,228.60000000000005,125.40000000000002,571.6000000000001,5200.000000000001,5200.000000000001,8.042308,1.128,982.549683,774.963562,1555.0,18.620000000000005,1.1200000000000003,0.6800000000000002,78.889,0.691,0.05000000000000001,8.38,662.865234,-0.023207,0.38
2024-10-16 10:00:00,1.7,16.06,0.9,2.45,2.346879,0.44223,23.080000000000002,42.103811717414054,6070.594338308146,22.47,22.4,23.5,24.300000000000004,29.9,-0.9900000000000001,29.601,0.876555,44.60000000000001,106.59,81.98902800000002,745.0,226.2,130.5,571.5,4800.0,4800.0,8.775,1.034,980.630249,815.221436,1555.0,18.620000000000005,1.12,0.68,78.889,0.6910000000000001,0.05,8.380000000000003,671.10553,-3.75817,0.38
2024-10-16 11:00:00,1.7,16.06,0.9,2.45,2.346879,0.44223,23.080000000000002,42.10149375691999,6069.876859529689,22.47,21.600000000000005,22.9,19.3,34.28,-0.9900000000000002,33.9372,0.87777,44.5,101.70000000000002,78.22764000000001,756.9000000000001,228.9,130.60000000000002,568.7,4400.000000000001,4400.000000000001,9.535909000000002,1.041,947.225342,797.538147,1555.0,18.620000000000005,1.12,0.6800000000000002,78.88900000000001,0.691,0.05000000000000002,8.380000000000003,670.726563,-2.690131,0.38
2024-10-16 12:00:00,1.7,16.06,0.9,2.45,2.346879,0.44223,23.08,42.099179880281476,6069.1606448278635,22.47,21.9,21.9,22.4,38.0,-0.9900000000000002,37.62,0.881145,44.50000000000001,101.16000000000003,77.81227200000001,748.8000000000001,229.40000000000003,130.5,569.4,4200.0,4200.0,9.998571000000002,1.031,932.180481,791.094055,1555.0000000000002,18.62,1.1200000000000003,0.6800000000000002,78.88900000000001,0.6910000000000001,0.05000000000000002,8.38,684.095032,-4.144447,0.38
2024-10-16 13:00:00,1.7,16.06,0.9,2.45,2.346879,0.44223,20.370000000000005,42.09687009885836,6068.445697718882,22.47,22.200000000000003,21.2,20.000000000000007,37.5,-0.9900000000000002,37.125,0.7992,46.300000000000004,95.34000000000003,75.919242,697.1,220.40000000000003,568.0,568.0000000000001,4200.0,4200.0,16.228571,0.919,919.82196,785.247925,1555.0,18.62,1.1200000000000003,0.6800000000000002,78.88900000000001,0.6910000000000001,0.049999999999999996,8.38,659.362366,-3.521006,0.38000000000000006
2024-10-16 14:00:00,1.74,16.6,0.85,2.42,2.376951,0.436039,20.370000000000005,42.09456442401043,6067.732021718948,22.47,22.0,25.7,20.600000000000005,44.0,-0.99,43.56,0.802575,44.6,90.13000000000002,71.77051900000001,659.6,203.3,123.40000000000003,541.3000000000001,3800.0000000000005,3800.0000000000005,10.495263000000001,0.999,911.800781,764.395203,1555.0000000000005,18.62,1.1200000000000003,0.6800000000000002,78.88900000000001,0.691,0.05,8.38,654.441223,-4.01546,0.38
2024-10-16 15:00:00,1.74,16.6,0.85,2.42,2.376951,0.436039,20.370000000000005,42.09226286709752,6067.019620344268,22.47,20.8,22.8,23.500000000000004,36.17,-1.0000000000000002,36.17,0.796635,45.3,91.43,72.805709,677.3000000000001,204.60000000000002,123.50000000000001,541.0000000000001,3800.0,3800.0,10.492105000000002,0.923,910.686401,749.17926,1555.0,18.62,1.1200000000000003,0.6800000000000002,78.88900000000001,0.6910000000000001,0.05,8.38,641.580078,-3.996504,0.37999999999999995
2024-10-16 16:00:00,1.74,16.6,0.85,2.42,2.376951,0.436039,20.370000000000005,42.08996543947946,6066.308497111056,22.470000000000002,21.900000000000002,23.700000000000003,21.900000000000002,30.3,-0.9900000000000001,29.997,0.797715,45.4,91.14000000000001,72.574782,683.8,200.50000000000003,124.20000000000002,543.4000000000001,4000.0000000000005,4000.0000000000005,10.014,0.0,900.787659,760.169739,1555.0000000000002,18.56,1.13,0.75,78.85,0.71,0.05,8.38,663.054565,-3.689106,0.3622448976831017
2024-10-16 17:00:00,1.74,16.6,0.85,2.42,2.376951,0.436039,21.440000000000005,42.08767215251606,6065.598655535514,22.470000000000002,21.4,18.0,22.100000000000005,34.5,-1.0,34.5,0.80433,50.60000000000001,88.28,69.352768,511.60000000000014,202.40000000000003,107.9,540.4000000000001,3900.0,3900.0,9.973846000000002,0.891,905.872009,777.857605,1555.0,18.56,1.13,0.7500000000000001,78.85000000000001,0.7100000000000001,0.05,8.38,679.161926,-2.519719,0.32613577921749815
2024-10-16 22:00:00,1.73,17.06,0.91,2.42,2.280335,0.45557,20.010000000000005,42.07626822511273,6062.068795590139,22.47,22.400000000000002,20.4,23.700000000000003,36.5,-0.9900000000000002,36.135,0.86481,43.4,100.66,80.51793400000001,491.70000000000005,169.40000000000003,105.60000000000002,493.70000000000005,4200.000000000001,4200.000000000001,8.561429000000002,1.092,985.940125,783.514832,1562.0,18.560000000000002,1.13,0.75,78.85000000000001,0.7100000000000001,0.05,7.680000000000001,732.326904,-3.689532,0.0538384872445157
2024-10-16 23:00:00,1.73,17.06,0.91,2.42,2.280335,0.45557,20.010000000000005,42.074000020633534,6061.3667178009855,22.47,22.400000000000002,23.300000000000004,21.60000000000001,34.44,-1.0,34.44,0.86859,43.800000000000004,99.05000000000001,79.23009500000002,502.6000000000001,156.40000000000003,105.90000000000002,492.6,4100.0,4100.0,8.758537000000002,1.1,959.231445,774.345459,1562.0,18.560000000000002,1.13,0.75,78.85,0.7100000000000001,0.05,7.68,694.267334,-4.045354,0.01774039743804907
2024-10-17 00:00:00,1.73,17.06,0.91,2.42,2.280335,0.45557,20.010000000000005,42.07173603632775,6060.665946282956,22.47,19.9,21.200000000000003,21.200000000000003,33.14,-1.0,33.14,0.87426,47.20000000000001,102.81,82.23771900000001,513.9000000000001,166.20000000000005,106.00000000000003,498.70000000000005,4200.0,4200.0,8.638571000000002,1.046,967.290161,784.748291,1562.0000000000002,18.56,1.1300000000000001,0.7500000000000001,78.85000000000001,0.7100000000000002,0.05,7.680000000000001,771.609985,-2.601681,6.505213034913027e-19
2024-10-17 01:00:00,1.74,14.65,0.85,2.14,2.310326,0.447122,22.45,42.069476283555204,6059.966484552258,22.47,17.3,20.600000000000005,18.0,33.85,-1.0,33.85,0.98631,44.20000000000001,102.09,79.17079500000001,486.70000000000005,194.29999999999998,105.4,525.0000000000001,4300.000000000001,4300.000000000001,8.796279000000002,1.268,996.549866,771.44519,1562.0000000000002,18.560000000000002,1.1300000000000001,0.75,78.85,0.7100000000000001,0.05,7.68,698.648254,-3.438758,-1.1519648082658485e-19
2024-10-17 02:00:00,1.74,14.65,0.85,2.14,2.310326,0.447122,22.450000000000003,42.067220773675714,6059.268336125104,22.47,18.4,20.700000000000003,20.1,34.44,-1.0,34.44,0.958635,45.10000000000001,111.22,86.25111000000001,671.1,185.4,121.80000000000001,524.6,4600.000000000001,4600.000000000001,8.431304,1.234,996.110596,778.508728,1562.0,18.56,1.1300000000000001,0.7500000000000001,78.85,0.7100000000000001,0.05,7.68,685.994507,-3.811449,-6.437450399132683e-20
2024-10-17 04:00:00,1.74,14.68,0.85,2.17,2.311341,0.446972,22.450000000000003,42.06272252803514,6057.87599324624,22.470000000000002,23.000000000000004,24.8,23.8,34.96,-0.99,34.6104,0.9558,43.60000000000001,110.0,85.305,526.6,169.6,109.80000000000001,489.1,4500.0,4500.0,7.985333000000001,1.237,994.066223,780.695984,1560.0000000000002,18.37,1.17,0.79,79.043,0.627,0.05,7.68,672.905884,-3.461133,1.9058241313221758e-21
2024-10-17 06:00:00,1.74,14.68,0.85,2.17,2.311341,0.446972,22.230000000000004,42.0582413902846,6056.4889457760255,22.47,18.0,20.7,22.3,31.34,-0.9900000000000002,31.0266,0.963495,44.1,109.38,85.064826,523.9000000000001,168.40000000000003,110.30000000000001,495.6000000000001,4500.000000000001,4500.000000000001,8.078667,1.31,987.338196,722.274719,1560.0000000000002,18.37,1.1700000000000002,0.79,79.04300000000002,0.6270000000000001,0.05,7.68,688.274963,-2.100576,1.0587911840678754e-22
2024-10-17 07:00:00,1.74,14.68,0.85,2.17,2.311341,0.446972,22.23,42.05600726526766,6055.797416609683,22.47,21.700000000000003,19.2,23.200000000000003,34.09,-1.0,34.09,0.963765,44.400000000000006,107.9,83.91383,531.6000000000001,165.60000000000002,109.5,492.80000000000007,4700.0,4700.0,7.688936,1.31,978.144897,780.690247,1560.0,18.37,1.17,0.7900000000000001,79.043,0.627,0.05,7.68,704.655762,-4.028622,9.926167350636332e-24
2024-10-17 08:00:00,1.74,14.68,0.85,2.17,2.311341,0.446972,22.230000000000004,42.05377745130269,6055.107221844124,22.47,23.000000000000004,20.3,21.400000000000002,39.97,-1.0,39.97,0.95958,44.20000000000001,107.83000000000001,83.85939100000002,543.4,167.0,108.40000000000003,490.4,4600.0,4600.0,7.810435,1.156,965.662109,759.118408,1560.0,18.37,1.1700000000000002,0.79,79.04300000000002,0.627,0.05,7.550000000000001,680.298889,-1.554406,1.819797347616661e-23
2024-10-17 09:00:00,1.74,14.68,0.85,2.17,2.311341,0.446972,22.23,42.05155195974952,6054.418364995561,22.47,21.000000000000004,19.800000000000004,16.9,38.32,-1.0000000000000002,38.32,0.09585,45.20000000000001,97.3,75.67021000000001,174.90000000000003,90.9,60.50000000000001,366.9,4400.000000000001,4400.000000000001,5.828182,0.0,952.300659,793.10376,1560.0,18.369999999999997,1.1700000000000002,0.7900000000000001,79.04300000000002,0.627,0.05,7.550000000000001,655.576721,-3.160271,5.790264287871194e-24
2024-10-17 11:00:00,1.76,15.56,0.79,2.41,2.429977,0.424965,22.230000000000004,42.047113989317836,6053.044679114241,22.47,23.200000000000003,23.500000000000004,21.60000000000001,35.23,-1.0,35.23,0.83268,40.39999999999999,89.0,69.21530000000001,389.00000000000006,138.60000000000002,92.6,451.00000000000006,3600.0000000000005,3600.0000000000005,9.060000000000002,4.279,906.10083,760.518311,1560.0,18.37,1.17,0.79,79.043,0.627,0.05,7.550000000000001,679.067078,-3.256214,5.169878828456423e-26
2024-10-17 13:00:00,1.76,15.56,0.79,2.41,2.429977,0.424965,22.230000000000004,42.04269344485119,6051.676387095387,22.47,17.6,23.000000000000004,21.5,32.49,-1.0,32.49,0.98874,35.5,98.59,76.67344300000002,364.9,132.8,88.79999999999998,438.50000000000006,3500.000000000001,3500.000000000001,9.039429,1.163,1005.964783,777.855652,1561.0000000000002,18.170000000000005,1.1500000000000001,0.7500000000000001,79.217,0.7130000000000001,0.049999999999999996,7.460000000000001,672.811218,-2.828138,-1.6155871338926322e-26
2024-10-17 14:00:00,1.66,16.02,1.01,2.57,2.279977,0.456755,22.230000000000004,42.040489735754306,6050.994272574902,22.47,22.0,22.299999999999997,18.8,38.01,-1.0000000000000002,38.01,1.07973,34.60000000000001,121.11000000000001,94.18724700000001,507.80000000000007,163.60000000000002,106.9,497.3,4200.000000000001,4200.000000000001,8.631429000000002,1.376,971.516235,707.828125,1561.0,18.170000000000005,1.1500000000000001,0.7500000000000002,79.21700000000001,0.713,0.05,7.460000000000001,643.376038,-3.135166,-7.169167906648555e-27
2024-10-17 17:00:00,1.66,16.02,1.01,2.57,2.279977,0.456755,21.96,42.033904997327234,6048.956097163712,22.47,21.5,20.1,19.8,7.85,-0.9900000000000001,7.7715,0.865215,40.5,85.25999999999999,66.536904,278.70000000000005,79.90000000000002,77.7,359.70000000000005,2800.0000000000005,2800.0000000000005,9.372857,1.292,919.21283,759.506165,1562.0000000000002,18.170000000000005,1.1500000000000001,0.7500000000000001,79.21700000000001,0.7130000000000001,0.060000000000000005,7.830000000000002,623.541016,-3.055349,-6.462348535570529e-27
