Repository: DvEz373/antam-project

# Optimization of Fuel and Reductant Usage in Nickel Calcination Process with Machine Learning

## 📌 Project Overview
This project focuses on optimizing fuel and reductant consumption in the **nickel calcination process** at PT ANTAM Tbk's **Nickel Mining Business Unit Kolaka**. By implementing **machine learning-based systems**, the project aims to enhance efficiency, reduce costs, and improve environmental sustainability in the **Rotary Kiln Electric Furnace (RKEF) process**.

## 📌 Methodology
The study follows a **CRISP-DM (Cross Industry Standard Process for Data Mining)** approach:
1. **Business Understanding**  
   - Understanding operational challenges and optimization opportunities.

File: new-data/filtered_intersection_df.csv (part 15 of 20)
time,ni_in,fe_in,sio2_in,cao_in,mgo_in,al2o3_in,fe_ni,s_m,bc,loi_in,mc_kilnfeed,fc_coal,gcv_coal,voltage_pry,voltage_sec,current_pry,current_sec1,current_sec2,current_sec3,load,power_factor,realisasi_beban,rpm,kg_tco,charge_kiln,tdo,pry_p,sec_p,pry_v,sec_v,total_coal,total_fuel,a_f_ratio,reductor_consume,t_tic162,t_tic163,metal_temp,ni_met,c_met,si_met,fe_met,s_met,ni_slag,fe_slag,t_kalsin,pic_161,loi_kalsin
2024-10-14 03:00:00,1.66,13.78,42.23,0.81,17.95,1.87,8.301205,2.352646,0.438754,,19.92,,,29.8,721.1,22.47,23.4,25.4,19.5,34.59,-0.99,34.2441,0.99144,46.5,113.42,90.826736,607.0,222.8,117.9,561.8,5200.0,5200.0,7.842692,0.922,1000.559875,777.730896,1558.0,17.44,1.19,0.95,79.82,0.6,0.07,8.27,608.733398,-3.662097,0.0
2024-10-14 04:00:00,1.63,13.6,41.43,0.79,17.53,1.89,8.343558,2.363377,0.436744,,19.92,,,29.7,715.8,22.47,23.7,24.4,17.3,35.07,-0.99,34.7193,0.985635,46.7,114.04,91.323232,616.6,222.9,118.1,561.0,5300.0,5300.0,7.687925,0.92,997.298706,779.158142,1558.0,17.44,1.19,0.95,79.82,0.6,0.07,8.27,620.332703,-3.379847,0.0
2024-10-14 05:00:00,1.63,13.6,41.43,0.79,17.53,1.89,8.343558,2.363377,0.436744,,19.75,,,29.7,718.1,22.47,21.7,19.5,22.4,35.5,-1.0,35.5,0.9855,46.8,113.23,90.867075,631.4,238.2,120.2,575.4,5300.0,5300.0,7.874717,0.92,1022.035461,764.076172,1558.0,17.44,1.19,0.95,79.82,0.6,0.07,8.27,632.982178,-3.998773,0.0
2024-10-14 06:00:00,1.63,13.6,41.43,0.79,17.53,1.89,8.343558,2.363377,0.436744,,19.75,,,29.7,740.4,22.47,19.9,20.6,16.8,36.29,-1.0,36.29,0.986985,46.9,112.81,90.530025,625.7,235.2,120.2,578.5,5300.0,5300.0,7.909811,0.917,1019.801086,779.664124,1558.0,17.44,1.19,0.95,79.82,0.6,0.07,8.27,637.327637,-4.756458,0.0
2024-10-14 07:00:00,1.63,13.6,41.43,0.79,17.53,1.89,8.343558,2.363377,0.436744,,19.75,,,29.7,720.2,22.47,20.6,18.3,20.5,35.96,-1.0,35.96,0.98307,48.0,112.44,90.2331,635.7,237.4,120.0,575.5,5400.0,5400.0,7.727778,0.906,1020.253906,779.300964,1555.0,17.44,1.19,0.95,79.82,0.6,0.07,8.52,634.115601,-3.559,0.0
2024-10-14 08:00:00,1.63,13.6,41.43,0.79,17.53,1.89,8.343558,2.363377,0.436744,,19.75,,,29.7,723.0,22.47,21.7,21.7,14.9,35.8,-0.99,35.442,0.933795,48.8,111.4,89.3985,606.5,234.3,118.2,577.5,5300.0,5300.0,7.875849,1.108,1007.589844,739.899597,1555.0,17.44,1.19,0.95,79.82,0.6,0.07,8.52,632.132141,-2.468081,0.69
2024-10-14 09:00:00,1.63,13.6,41.43,0.79,17.53,1.89,8.343558,2.363377,0.436744,,25.46,,,29.7,716.7,22.47,22.2,22.1,22.1,35.83,-1.0,35.83,0.935685,48.7,108.26,80.697004,605.7,222.9,118.2,559.3,5400.0,5400.0,7.527778,1.008,1038.889648,780.46759,1555.0,17.44,1.19,0.95,79.82,0.6,0.07,8.52,630.998901,-2.077799,0.69
2024-10-14 10:00:00,1.75,17.48,39.73,0.7,15.64,2.12,9.988571,2.540281,0.406242,,25.46,,,29.7,770.7,22.47,22.0,21.9,16.4,37.16,-1.0,37.16,0.934065,47.3,89.09,66.407686,604.2,222.5,117.6,561.0,5300.0,5300.0,7.682264,1.025,1015.52887,762.905273,1555.0,17.44,1.19,0.95,79.82,0.6,0.07,8.52,642.714355,-3.057759,0.69
2024-10-14 11:00:00,1.75,17.48,39.73,0.7,15.64,2.12,9.988571,2.540281,0.406242,,25.46,,,29.7,740.3,22.47,19.9,18.8,17.1,38.1,-1.0,38.1,0.981315,42.8,113.16,84.349464,630.5,219.6,118.6,560.2,5300.0,5300.0,7.684528,0.92,967.262146,816.753357,1557.0,17.44,1.19,0.95,79.82,0.6,0.07,8.96,649.900452,-0.704161,0.69
2024-10-14 12:00:00,1.75,17.48,39.73,0.7,15.64,2.12,9.988571,2.540281,0.406242,,25.46,,,29.6,681.9,22.47,23.7,23.6,24.2,35.23,-0.99,34.8777,0.974835,40.5,113.39,84.520906,594.0,214.2,115.9,561.6,4600.0,4600.0,8.836957,0.915,943.077026,812.830811,1557.0,17.44,1.19,0.95,79.82,0.6,0.07,8.96,761.730652,-1.684807,0.69
2024-10-14 13:00:00,1.75,17.48,39.73,0.7,15.64,2.12,9.988571,2.540281,0.406242,,24.15,,,29.7,718.8,22.47,22.8,22.7,22.7,33.65,-0.99,33.3135,0.984285,39.3,114.32,86.71172,583.4,205.7,115.9,561.8,4500.0,4500.0,9.036,0.919,948.188965,759.418152,1557.0,17.44,1.19,0.95,79.82,0.6,0.07,8.96,749.655029,-1.814318,0.69
2024-10-14 14:00:00,1.75,17.49,39.82,0.7,15.64,2.18,9.994286,2.546036,0.405324,,24.15,,,29.7,714.9,22.47,19.3,17.6,20.5,38.77,-1.0,38.77,0.97551,41.9,111.64,84.67894,603.2,222.3,116.0,559.4,4600.0,4600.0,8.809565,0.9,946.455505,711.204468,1557.0,17.44,1.19,0.95,79.82,0.6,0.07,8.96,683.145691,-3.79193,0.69
2024-10-14 15:00:00,1.75,17.49,39.82,0.7,15.64,2.18,9.994286,2.546036,0.405324,,24.15,,,29.6,687.2,22.47,23.6,19.1,22.5,33.44,-0.99,33.1056,0.984825,42.1,111.56,84.61826,588.9,224.4,115.9,563.0,4600.0,4600.0,8.855217,0.91,938.915771,671.56543,1535.0,17.44,1.19,0.95,79.82,0.6,0.08,9.01,662.013062,-2.872518,0.69
2024-10-14 16:00:00,1.75,17.49,39.82,0.7,15.64,2.18,9.994286,2.546036,0.405324,,24.15,,,29.7,698.7,22.47,21.8,20.8,17.4,36.65,-0.99,36.2835,0.871965,48.1,103.72,78.67162,469.6,164.3,102.2,492.3,4500.0,4500.0,7.926667,0.746,909.065979,657.073486,1535.0,17.44,1.19,0.95,79.82,0.6,0.08,9.01,633.265503,-2.634497,0.0
2024-10-14 17:00:00,1.75,17.49,39.82,0.7,15.64,2.18,9.994286,2.546036,0.405324,,19.38,,,29.6,693.6,22.47,22.2,22.9,13.8,32.15,-0.99,31.8285,0.82782,48.8,100.28,80.845736,502.7,172.9,105.9,510.1,4600.0,4600.0,8.034783,0.0,882.308655,696.014038,1535.0,17.44,1.19,0.95,79.82,0.6,0.08,9.01,623.635437,-3.415582,0.0
2024-10-14 18:00:00,1.59,15.08,39.91,1.05,16.97,2.45,9.484277,2.351797,0.443999,,19.38,,,30.4,733.1,22.47,17.1,5.5,17.3,31.01,-0.99,30.6999,0.82134,48.4,96.63,77.903106,579.7,198.4,114.7,534.5,4700.0,4700.0,8.28766,0.0,908.365845,713.764465,1535.0,17.44,1.19,0.95,79.82,0.6,0.08,9.01,634.115601,-3.483715,0.0
2024-10-14 19:00:00,1.59,15.08,39.91,1.05,16.97,2.45,9.484277,2.351797,0.443999,,19.38,,,29.7,648.5,22.47,23.8,24.2,21.0,35.34,-0.99,34.9866,0.655155,47.4,81.65,65.82623,364.0,104.4,90.0,403.2,4000.0,4000.0,7.398,0.748,877.526245,695.024841,1541.0,17.44,1.19,0.95,79.82,0.6,0.09,9.41,642.052673,-2.534711,0.0
2024-10-14 20:00:00,1.59,15.08,39.91,1.05,16.97,2.45,9.484277,2.351797,0.443999,,19.38,,,30.1,632.0,22.47,0.8,27.4,27.1,33.22,-0.99,32.8878,0.71334,55.8,81.89,66.019718,484.6,130.8,104.3,461.9,3900.0,3900.0,8.710769,3.145,871.473694,611.97467,1541.0,17.44,1.19,0.95,79.82,0.6,0.09,9.41,627.694214,-3.569788,0.0
2024-10-14 21:00:00,1.59,15.08,39.91,1.05,16.97,2.45,9.484277,2.351797,0.443999,,18.16,,,29.7,692.1,22.47,23.0,22.5,16.2,34.08,-0.99,33.7392,0.71118,58.7,81.13,66.396792,653.5,179.1,121.3,512.7,4500.0,4500.0,8.453333,0.653,850.709717,606.987549,1541.0,17.44,1.19,0.95,79.82,0.6,0.09,9.41,609.581848,-3.026664,0.0
2024-10-14 22:00:00,1.59,15.06,39.92,1.04,16.96,2.5,9.471698,2.353774,0.443458,,18.16,,,29.6,708.8,22.47,23.1,24.8,20.4,34.52,-0.99,34.1748,0.74952,52.7,82.48,67.501632,588.9,177.4,115.1,511.0,4500.0,4500.0,8.348,0.766,923.132446,693.414001,1541.0,17.45,1.18,0.97,79.777,0.623,0.09,9.41,598.934753,-3.210327,0.0
2024-10-14 23:00:00,1.59,15.06,39.92,1.04,16.96,2.5,9.471698,2.353774,0.443458,,18.16,,,30.0,651.2,22.47,21.9,6.4,21.9,37.02,-0.99,36.6498,0.87183,47.5,95.69,78.312696,645.2,197.4,121.1,535.1,4700.0,4700.0,8.377021,0.904,1000.939453,746.551575,1557.0,17.81,1.18,0.89,79.47,0.65,0.1,9.34,602.231506,-2.806982,0.0
2024-10-15 00:00:00,1.59,15.06,39.92,1.04,16.96,2.5,9.471698,2.353774,0.443458,,18.16,,,29.7,696.0,22.47,22.8,28.7,15.8,31.37,-0.98,30.7426,0.84267,51.6,100.21,82.011864,638.2,219.9,121.4,559.4,4800.0,4800.0,8.51,0.885,1012.512085,779.263916,1557.0,17.81,1.18,0.89,79.47,0.65,0.1,9.34,608.827759,-2.691281,0.0
2024-10-15 01:00:00,1.73,16.31,40.7,0.78,16.38,2.58,9.427746,2.484737,0.416146,,25.78,,,29.7,712.8,22.47,24.4,24.8,25.8,36.5,-0.99,36.135,0.852255,48.2,98.77,73.307094,638.5,220.4,120.4,563.8,4600.0,4600.0,8.924348,0.901,1000.959534,817.173401,1557.0,17.81,1.18,0.89,79.47,0.65,0.1,9.34,628.638367,-3.53388,0.0
2024-10-15 02:00:00,1.73,16.31,40.7,0.78,16.38,2.58,9.427746,2.484737,0.416146,,25.78,,,29.6,735.5,22.47,13.7,21.1,20.7,35.64,-1.0,35.64,0.864675,48.4,97.39,72.282858,576.0,211.0,114.0,552.1,4700.0,4700.0,8.503404,0.902,1011.802734,815.308838,1557.0,17.81,1.18,0.89,79.47,0.65,0.1,9.34,653.589722,-2.88865,0.0
2024-10-15 03:00:00,1.73,16.31,40.7,0.78,16.38,2.58,9.427746,2.484737,0.416146,,21.81,,,29.7,777.5,22.47,197.0,22.0,19.7,36.54,-0.99,36.1746,0.862245,47.5,99.98,78.174362,551.6,199.3,112.2,541.5,4700.0,4700.0,8.345106,0.897,1010.364807,793.120544,1553.0,17.81,1.18,0.89,79.47,0.65,0.09,9.41,677.64502,-3.371413,0.0
2024-10-15 04:00:00,1.73,16.31,40.7,0.78,16.38,2.58,9.427746,2.484737,0.416146,,21.81,,,29.7,747.5,22.47,21.8,22.9,19.7,36.69,-0.99,36.3231,0.86697,43.5,98.78,77.236082,496.7,176.3,106.1,503.8,4300.0,4300.0,8.510233,0.902,973.181641,812.280396,1553.0,17.81,1.18,0.89,79.47,0.65,0.09,9.41,675.369995,-3.00135,0.0
2024-10-15 05:00:00,1.72,16.27,40.39,0.76,16.25,2.46,9.459302,2.485538,0.415768,,21.81,,,29.5,678.3,22.47,24.5,27.0,15.3,35.61,-0.99,35.2539,0.86427,43.9,100.02,78.205638,494.5,168.0,106.1,495.5,4400.0,4400.0,8.203636,0.908,980.343628,813.146729,1553.0,17.81,1.18,0.89,79.47,0.65,0.09,9.41,674.990906,-3.256585,0.0
2024-10-15 06:00:00,1.72,16.27,40.39,0.76,16.25,2.46,9.459302,2.485538,0.415768,,21.81,,,29.7,688.5,22.47,24.8,17.2,28.2,35.94,-0.99,35.5806,0.866835,43.9,100.07,78.244733,456.4,170.3,101.7,496.3,4400.0,4400.0,8.154545,0.907,988.747498,809.999207,1553.0,17.81,1.18,0.89,79.47,0.65,0.09,9.41,705.896545,-3.883899,0.0
2024-10-15 07:00:00,1.72,16.27,40.39,0.76,16.25,2.46,9.459302,2.485538,0.415768,,21.81,,,29.7,717.0,22.47,22.2,22.9,20.5,37.38,-1.0,37.38,0.86292,44.4,98.94,77.361186,459.6,167.6,102.1,499.6,4400.0,4400.0,8.205,0.898,1006.058105,798.14801,1555.0,18.13,1.02,0.8,79.4,0.65,0.07,9.09,698.076599,-2.774984,0.0
2024-10-15 08:00:00,1.72,16.27,40.39,0.76,16.25,2.46,9.459302,2.485538,0.415768,,21.81,,,29.7,720.3,22.47,22.8,23.2,24.1,36.53,-0.99,36.1647,0.86562,44.6,98.88,77.314272,458.3,171.9,101.9,504.3,4900.0,4900.0,7.422857,0.912,984.340942,798.567566,1555.0,18.13,1.02,0.8,79.4,0.65,0.07,9.09,708.76123,-2.962441,0.0
2024-10-15 09:00:00,1.72,16.27,40.39,0.76,16.25,2.46,9.459302,2.485538,0.415768,,19.68,,,29.7,745.8,22.47,17.8,21.0,18.7,38.6,-1.0,38.6,0.863865,45.6,95.29,76.536928,456.4,174.4,102.2,503.3,4400.0,4400.0,8.256818,0.0,959.449219,794.244263,1555.0,18.13,1.02,0.8,79.4,0.65,0.07,9.09,692.364014,-2.775127,0.0
2024-10-15 10:00:00,1.7,15.83,40.86,1.17,17.29,2.36,9.311765,2.363216,0.443605,,19.68,,,29.7,759.5,22.47,23.7,25.6,24.0,41.7,-0.99,41.283,0.860895,45.3,99.79,80.151328,467.2,172.4,103.6,505.5,4400.0,4400.0,8.305909,0.962,964.520264,775.098755,1555.0,18.13,1.02,0.8,79.4,0.65,0.07,9.09,663.812073,-3.546786,0.0
2024-10-15 11:00:00,1.7,15.83,40.86,1.17,17.29,2.36,9.311765,2.363216,0.443605,,19.68,,,29.8,765.3,22.47,16.9,22.9,21.8,33.32,-1.0,33.32,0.867105,44.9,101.44,81.476608,487.5,172.2,104.3,504.1,4400.0,4400.0,8.296364,0.967,943.693848,796.963928,1554.0,18.13,1.02,0.8,79.4,0.65,0.07,9.7,657.942627,-4.434839,0.0
2024-10-15 12:00:00,1.7,15.83,40.86,1.17,17.29,2.36,9.311765,2.363216,0.443605,,19.68,,,29.7,760.5,22.47,22.7,20.4,24.9,37.1,-1.0,37.1,0.86562,44.8,101.88,81.830016,522.2,214.8,108.4,554.3,4500.0,4500.0,8.836,1.101,971.271301,774.589844,1554.0,18.13,1.02,0.8,79.4,0.65,0.07,9.7,639.406372,-3.115154,0.0
2024-10-15 13:00:00,1.7,15.83,40.86,1.17,17.29,2.36,9.311765,2.363216,0.443605,,22.11,,,29.7,710.1,22.47,24.1,31.2,23.5,38.68,-0.99,38.2932,0.87912,41.2,94.61,73.691729,183.4,33.6,58.4,265.0,4200.0,4200.0,4.62,1.822,923.738159,786.815491,1554.0,18.13,1.02,0.8,79.4,0.65,0.07,9.7,661.539673,-1.358953,0.0
2024-10-15 14:00:00,1.7,16.47,40.63,1.11,17.2,2.5,9.688235,2.362209,0.442847,,22.11,,,29.7,698.7,22.47,20.1,15.8,19.7,38.6,-1.0,38.6,0.881415,42.8,100.63,78.380707,616.1,85.8,118.6,376.3,4000.0,4000.0,7.4235,3.622,954.465271,789.850342,1554.0,18.13,1.02,0.8,79.4,0.65,0.07,9.7,685.139648,-3.937869,0.0
2024-10-15 15:00:00,1.7,16.47,40.63,1.11,17.2,2.5,9.688235,2.362209,0.442847,,22.11,,,29.7,689.3,22.47,23.8,23.6,22.5,28.0,-0.99,27.72,0.877635,42.8,100.87,78.567643,751.1,90.7,130.8,383.3,4100.0,4100.0,7.523415,3.628,944.957764,726.683105,1515.0,18.13,1.02,0.8,79.4,0.65,0.07,9.16,640.35144,-3.665406,0.0
2024-10-15 16:00:00,1.7,16.47,40.63,1.11,17.2,2.5,9.688235,2.362209,0.442847,,22.11,,,29.7,697.7,22.47,18.0,10.1,18.1,16.8,-1.0,16.8,-0.00135,0.0,83.5,65.03815,12.1,4.7,0.4,131.1,4000.0,4000.0,1.9725,0.0,874.493286,675.94812,1515.0,18.13,1.02,0.8,79.4,0.65,0.07,9.16,628.638367,-2.743297,0.0
2024-10-15 17:00:00,1.7,16.47,40.63,1.11,17.2,2.5,9.688235,2.362209,0.442847,,22.2,,,29.7,624.2,22.47,19.3,24.7,31.6,27.5,-0.99,27.225,0.40473,0.0,0.0,0.0,19.2,-2.9,20.0,132.0,400.0,400.0,22.8,0.0,659.981201,530.715393,1515.0,18.13,1.02,0.8,79.4,0.65,0.07,9.16,452.005341,-3.486684,0.0
2024-10-15 18:00:00,1.69,15.52,41.05,0.95,17.14,2.56,9.183432,2.394982,0.43407,,22.2,,,29.8,616.5,22.47,21.4,21.6,23.5,36.34,-0.99,35.9766,0.668925,44.3,56.48,43.94144,254.8,100.2,75.3,385.0,2800.0,2800.0,9.863571,2.793,877.421021,658.366211,1515.0,18.13,1.02,0.8,79.4,0.65,0.07,9.16,629.01593,-2.412294,0.0
2024-10-15 19:00:00,1.69,15.52,41.05,0.95,17.14,2.56,9.183432,2.394982,0.43407,,22.2,,,29.7,644.1,22.47,15.1,12.5,16.9,33.7,-1.0,33.7,0.7722,43.8,88.11,68.54958,369.2,133.6,90.7,453.8,3600.0,3600.0,9.075,3.183,916.117188,688.716003,1542.0,18.13,1.02,0.8,79.4,0.65,0.06,8.97,615.804871,-3.220915,0.0
2024-10-15 20:00:00,1.69,15.52,41.05,0.95,17.14,2.56,9.183432,2.394982,0.43407,,22.2,,,29.7,667.5,22.47,19.6,21.4,23.1,35.5,-1.0,35.5,0.860355,43.9,97.99,76.23622,481.8,190.6,104.3,521.1,4000.0,4000.0,9.381,3.604,919.142761,652.768433,1542.0,18.13,1.02,0.8,79.4,0.65,0.06,8.97,614.484558,-3.97818,0.0
2024-10-15 21:00:00,1.69,15.52,41.05,0.95,17.14,2.56,9.183432,2.394982,0.43407,,22.15,,,29.7,662.3,22.47,22.1,25.1,24.5,29.19,-0.99,28.8981,0.94662,45.2,101.21,78.791985,515.7,201.8,108.9,534.1,4400.0,4400.0,8.768182,0.985,940.677063,642.233948,1542.0,18.13,1.02,0.8,79.4,0.65,0.06,8.97,607.97937,-2.775764,0.0
2024-10-15 22:00:00,1.72,15.74,40.21,0.93,16.95,2.65,9.151163,2.372271,0.438057,,22.15,,,29.7,598.2,22.47,21.7,11.6,22.5,30.12,-0.99,29.8188,0.95391,47.8,109.94,85.58829,571.2,220.9,114.7,558.3,4800.0,4800.0,8.4125,0.934,983.939026,686.510742,1542.0,18.44,1.16,0.66,79.002,0.738,0.06,8.97,593.00293,-3.478846,0.0
2024-10-15 23:00:00,1.72,15.74,40.21,0.93,16.95,2.65,9.151163,2.372271,0.438057,,22.15,,,29.8,599.3,22.47,15.4,32.4,29.8,30.2,-0.99,29.898,0.946485,44.2,107.45,83.649825,588.3,213.8,114.3,557.5,4700.0,4700.0,8.57617,1.01,1005.325745,754.804138,1537.0,18.44,1.16,0.66,79.002,0.738,0.07,9.09,588.014893,-3.627206,0.0
2024-10-16 00:00:00,1.72,15.74,40.21,0.93,16.95,2.65,9.151163,2.372271,0.438057,,22.15,,,29.7,577.4,22.47,21.5,14.5,18.1,31.94,-0.99,31.6206,0.94932,42.7,109.9,85.55715,576.4,218.4,114.1,558.8,4700.0,4700.0,8.590213,0.939,1004.281494,791.573181,1537.0,18.44,1.16,0.66,79.002,0.738,0.07,9.09,594.038391,-3.591728,0.86
2024-10-16 01:00:00,1.59,15.68,39.47,0.81,17.16,2.3,9.861635,2.300117,0.449419,,22.63,,,29.7,672.5,22.47,21.5,24.0,7.9,38.19,-0.99,37.8081,0.91881,42.0,110.5,85.49385,501.7,139.6,106.3,457.6,4600.0,4600.0,7.355217,0.953,1014.866516,796.289551,1537.0,18.44,1.16,0.66,79.002,0.738,0.07,9.09,606.094543,-3.091737,0.86
2024-10-16 02:00:00,1.59,15.68,39.47,0.81,17.16,2.3,9.861635,2.300117,0.449419,,22.63,,,29.7,643.8,22.47,22.0,19.0,22.8,27.16,-0.99,26.8884,0.91989,40.0,111.27,86.089599,496.3,134.4,106.5,453.3,4500.0,4500.0,7.464,0.94,1018.224426,790.980713,1555.0,18.44,1.16,0.66,79.002,0.738,0.05,8.38,623.069153,-2.933299,0.86
2024-10-16 03:00:00,1.59,15.68,39.47,0.81,17.16,2.3,9.861635,2.300117,0.449419,,22.63,,,29.7,379.5,22.47,16.0,21.0,21.0,30.65,-0.98,30.037,0.915975,41.0,110.92,85.818804,496.2,147.7,106.4,468.1,4600.0,4600.0,7.493478,0.638,1019.571838,776.128113,1555.0,18.44,1.16,0.66,79.002,0.738,0.05,8.38,630.809998,-3.962872,0.86
2024-10-16 04:00:00,1.6,15.76,39.75,0.82,17.3,2.35,9.85,2.297688,0.449955,,22.63,,,29.7,594.3,22.47,16.7,23.2,21.2,29.08,-0.99,28.7892,0.92124,45.0,108.22,83.729814,498.9,173.6,106.4,501.9,4700.0,4700.0,7.765532,0.979,993.918701,731.802185,1555.0,18.44,1.16,0.66,79.002,0.738,0.05,8.38,625.900574,-3.638305,0.86
2024-10-16 05:00:00,1.6,15.76,39.75,0.82,17.3,2.35,9.85,2.297688,0.449955,,23.29,,,29.8,676.2,22.47,21.5,12.6,21.7,29.17,-1.0,29.17,0.921915,47.0,110.87,85.048377,632.6,221.4,120.4,559.8,4800.0,4800.0,8.5025,0.996,992.437378,732.262146,1555.0,18.44,1.16,0.66,79.002,0.738,0.05,8.38,617.031006,-3.215489,0.86
2024-10-16 06:00:00,1.6,15.76,39.75,0.82,17.3,2.35,9.85,2.297688,0.449955,,23.29,,,29.7,676.2,22.47,21.6,21.5,20.0,34.91,-0.99,34.5609,0.914895,49.0,108.54,83.261034,739.8,184.9,130.1,520.6,5000.0,5000.0,7.8084,1.051,998.825623,720.228394,1555.0,18.44,1.16,0.66,79.002,0.738,0.05,8.38,610.335876,-2.803279,0.86
2024-10-16 07:00:00,1.6,15.76,39.75,0.82,17.3,2.35,9.85,2.297688,0.449955,,23.29,,,29.7,623.4,22.47,22.5,22.0,20.2,30.6,-1.0,30.6,0.921105,51.0,109.59,84.066489,589.6,217.6,116.7,557.1,5400.0,5400.0,7.486667,0.991,1015.758057,762.833557,1555.0,18.44,1.16,0.66,79.002,0.738,0.05,8.38,622.880371,-3.243234,0.86
2024-10-16 08:00:00,1.6,15.76,39.75,0.82,17.3,2.35,9.85,2.297688,0.449955,,23.29,,,29.7,663.6,22.47,18.8,18.8,22.5,30.84,-1.0,30.84,0.922185,59.5,108.84,83.491164,585.3,230.7,113.9,567.6,5400.0,5400.0,7.572222,0.94,999.594727,725.056702,1555.0,18.44,1.16,0.66,79.002,0.738,0.05,8.38,651.792236,-3.325447,0.0
2024-10-16 09:00:00,1.6,15.76,39.75,0.82,17.3,2.35,9.85,2.297688,0.449955,,23.08,,,29.7,423.8,22.47,18.9,22.6,23.5,34.25,-0.98,33.565,0.92043,46.7,107.15,82.41978,683.3,228.6,125.4,571.6,5200.0,5200.0,8.042308,1.128,982.549683,774.963562,1555.0,18.44,1.16,0.66,79.002,0.738,0.05,8.38,636.477295,-3.439145,0.0
2024-10-16 10:00:00,1.7,16.06,39.85,0.9,16.98,2.45,9.447059,2.346879,0.44223,,23.08,,,29.7,732.2,22.47,22.4,23.5,24.3,29.9,-0.99,29.601,0.876555,44.6,106.59,81.989028,745.0,226.2,130.5,571.5,4800.0,4800.0,8.775,1.034,980.630249,815.221436,1555.0,18.44,1.16,0.66,79.002,0.738,0.05,8.38,651.319214,-4.290783,0.0
2024-10-16 11:00:00,1.7,16.06,39.85,0.9,16.98,2.45,9.447059,2.346879,0.44223,,23.08,,,29.8,735.2,22.47,21.6,22.9,19.3,34.28,-0.99,33.9372,0.87777,44.5,101.7,78.22764,756.9,228.9,130.6,568.7,4400.0,4400.0,9.535909,1.041,947.225342,797.538147,1555.0,18.44,1.16,0.66,79.002,0.738,0.05,8.38,689.320618,-3.694589,0.0
2024-10-16 12:00:00,1.7,16.06,39.85,0.9,16.98,2.45,9.447059,2.346879,0.44223,,23.08,,,29.7,742.5,22.47,21.9,21.9,22.4,38.0,-0.99,37.62,0.881145,44.5,101.16,77.812272,748.8,229.4,130.5,569.4,4200.0,4200.0,9.998571,1.031,932.180481,791.094055,1555.0,18.44,1.16,0.66,79.002,0.738,0.05,8.38,700.459106,-4.069341,0.0
2024-10-16 13:00:00,1.7,16.06,39.85,0.9,16.98,2.45,9.447059,2.346879,0.44223,,20.37,,,29.7,715.4,22.47,22.2,21.2,20.0,37.5,-0.99,37.125,0.7992,46.3,95.34,75.919242,697.1,220.4,568.0,568.0,4200.0,4200.0,16.228571,0.919,919.82196,785.247925,1555.0,18.44,1.16,0.66,79.002,0.738,0.05,8.38,710.098755,-3.493803,0.0
2024-10-16 14:00:00,1.74,16.6,39.6,0.85,16.66,2.42,9.54023,2.376951,0.436039,,20.37,,,29.7,771.0,22.47,22.0,25.7,20.6,44.0,-0.99,43.56,0.802575,44.6,90.13,71.770519,659.6,203.3,123.4,541.3,3800.0,3800.0,10.495263,0.999,911.800781,764.395203,1555.0,18.44,1.16,0.66,79.002,0.738,0.05,8.38,700.745117,-3.926747,0.0
2024-10-16 15:00:00,1.74,16.6,39.6,0.85,16.66,2.42,9.54023,2.376951,0.436039,,20.37,,,29.7,767.7,22.47,20.8,22.8,23.5,36.17,-1.0,36.17,0.796635,45.3,91.43,72.805709,677.3,204.6,123.5,541.0,3800.0,3800.0,10.492105,0.923,910.686401,749.17926,1555.0,18.44,1.16,0.66,79.002,0.738,0.05,8.38,675.654358,-2.640915,0.0
2024-10-16 16:00:00,1.74,16.6,39.6,0.85,16.66,2.42,9.54023,2.376951,0.436039,,20.37,,,29.6,714.8,22.47,21.9,23.7,21.9,30.3,-0.99,29.997,0.797715,45.4,91.14,72.574782,683.8,200.5,124.2,543.4,4000.0,4000.0,10.014,0.0,900.787659,760.169739,1555.0,18.44,1.16,0.66,79.002,0.738,0.05,8.38,661.729004,-3.9244,0.24
2024-10-16 17:00:00,1.74,16.6,39.6,0.85,16.66,2.42,9.54023,2.376951,0.436039,,21.44,,,29.7,691.8,22.47,21.4,18.0,22.1,34.5,-1.0,34.5,0.80433,50.6,88.28,69.352768,511.6,202.4,107.9,540.4,3900.0,3900.0,9.973846,0.891,905.872009,777.857605,1555.0,18.44,1.16,0.66,79.002,0.738,0.05,8.38,641.202087,-4.594245,0.24
2024-10-16 18:00:00,1.66,15.79,38.64,0.94,16.89,2.25,9.512048,2.287744,0.454488,,21.44,,,29.6,744.3,22.47,24.6,26.4,22.7,35.4,-0.99,35.046,0.783,49.2,92.1,72.35376,510.4,203.1,108.5,538.9,4100.0,4100.0,9.474146,0.91,924.823425,758.421936,1555.0,18.44,1.16,0.66,79.002,0.738,0.05,8.38,643.470581,-4.359065,0.24
2024-10-16 19:00:00,1.66,15.79,38.64,0.94,16.89,2.25,9.512048,2.287744,0.454488,,21.44,,,29.7,704.3,22.47,15.4,20.5,23.2,39.6,-1.0,39.6,0.761535,52.5,90.34,70.971104,510.3,202.6,108.3,537.9,4300.0,4300.0,9.016744,0.901,905.037781,715.33252,1555.0,18.44,1.16,0.66,79.002,0.738,0.05,8.38,658.226563,-4.379904,0.24
2024-10-16 20:00:00,1.66,15.79,38.64,0.94,16.89,2.25,9.512048,2.287744,0.454488,,21.44,,,29.7,742.7,22.47,21.0,15.8,19.1,31.7,-0.99,31.383,0.859815,48.3,99.16,77.900096,541.6,207.2,111.9,541.4,4500.0,4500.0,8.710667,1.027,951.558899,765.1828,1555.0,18.44,1.16,0.66,79.002,0.738,0.05,8.38,652.643616,-3.804446,0.24
2024-10-16 21:00:00,1.66,15.79,38.64,0.94,16.89,2.25,9.512048,2.287744,0.454488,,20.01,,,29.9,728.7,22.47,19.2,19.4,9.3,36.4,-0.99,36.036,0.86076,46.1,100.97,80.765903,544.3,208.6,111.9,543.1,4500.0,4500.0,8.733333,1.0,995.988525,800.58197,1555.0,18.44,1.16,0.66,79.002,0.738,0.05,8.38,655.292847,-4.436083,0.24
2024-10-16 22:00:00,1.73,17.06,38.15,0.91,16.73,2.42,9.861272,2.280335,0.45557,,20.01,,,29.7,718.4,22.47,22.4,20.4,23.7,36.5,-0.99,36.135,0.86481,43.4,100.66,80.517934,491.7,169.4,105.6,493.7,4200.0,4200.0,8.561429,1.092,985.940125,783.514832,1555.0,18.44,1.16,0.66,79.002,0.738,0.05,8.38,695.124084,-3.035197,0.24
2024-10-16 23:00:00,1.73,17.06,38.15,0.91,16.73,2.42,9.861272,2.280335,0.45557,,20.01,,,29.4,639.0,22.47,22.4,23.3,21.6,34.44,-1.0,34.44,0.86859,43.8,99.05,79.230095,502.6,156.4,105.9,492.6,4100.0,4100.0,8.758537,1.1,959.231445,774.345459,1555.0,18.44,1.16,0.66,79.002,0.738,0.05,8.38,685.234619,-3.528988,0.24
2024-10-17 00:00:00,1.73,17.06,38.15,0.91,16.73,2.42,9.861272,2.280335,0.45557,,20.01,,,29.8,636.6,22.47,19.9,21.2,21.2,33.14,-1.0,33.14,0.87426,47.2,102.81,82.237719,513.9,166.2,106.0,498.7,4200.0,4200.0,8.638571,1.046,967.290161,784.748291,1555.0,18.62,1.12,0.68,78.889,0.691,0.05,8.38,664.759094,-3.574152,0.38
2024-10-17 01:00:00,1.74,14.65,42.51,0.85,18.4,2.14,8.41954,2.310326,0.447122,,22.45,,,29.7,741.9,22.47,17.3,20.6,18.0,33.85,-1.0,33.85,0.98631,44.2,102.09,79.170795,486.7,194.3,105.4,525.0,4300.0,4300.0,8.796279,1.268,996.549866,771.44519,1555.0,18.62,1.12,0.68,78.889,0.691,0.05,8.38,662.865234,-0.023207,0.38
2024-10-17 02:00:00,1.74,14.65,42.51,0.85,18.4,2.14,8.41954,2.310326,0.447122,,22.45,,,29.7,691.4,22.47,18.4,20.7,20.1,34.44,-1.0,34.44,0.958635,45.1,111.22,86.25111,671.1,185.4,121.8,524.6,4600.0,4600.0,8.431304,1.234,996.110596,778.508728,1555.0,18.62,1.12,0.68,78.889,0.691,0.05,8.38,671.10553,-3.75817,0.38
2024-10-17 03:00:00,1.74,14.65,42.51,0.85,18.4,2.14,8.41954,2.310326,0.447122,,22.45,,,29.7,723.5,22.47,19.6,20.5,13.8,33.85,-0.99,33.5115,0.961875,48.1,109.42,84.85521,552.2,166.6,111.9,492.8,4700.0,4700.0,7.719574,1.228,1007.533508,774.57312,1555.0,18.62,1.12,0.68,78.889,0.691,0.05,8.38,670.726563,-2.690131,0.38
2024-10-17 04:00:00,1.74,14.68,42.39,0.85,18.34,2.17,8.436782,2.311341,0.446972,,22.45,,,29.7,747.3,22.47,23.0,24.8,23.8,34.96,-0.99,34.6104,0.9558,43.6,110.0,85.305,526.6,169.6,109.8,489.1,4500.0,4500.0,7.985333,1.237,994.066223,780.695984,1555.0,18.62,1.12,0.68,78.889,0.691,0.05,8.38,684.095032,-4.144447,0.38
2024-10-17 05:00:00,1.74,14.68,42.39,0.85,18.34,2.17,8.436782,2.311341,0.446972,,22.23,,,29.7,736.5,22.47,16.8,16.0,19.0,32.41,-1.0,32.41,0.95661,43.5,110.04,85.578108,530.1,158.6,110.0,489.8,4500.0,4500.0,7.997333,1.23,987.253601,762.414978,1555.0,18.62,1.12,0.68,78.889,0.691,0.05,8.38,659.362366,-3.521006,0.38
2024-10-17 06:00:00,1.74,14.68,42.39,0.85,18.34,2.17,8.436782,2.311341,0.446972,,22.23,,,29.7,689.3,22.47,18.0,20.7,22.3,31.34,-0.99,31.0266,0.963495,44.1,109.38,85.064826,523.9,168.4,110.3,495.6,4500.0,4500.0,8.078667,1.31,987.338196,722.274719,1555.0,18.62,1.12,0.68,78.889,0.691,0.05,8.38,654.441223,-4.01546,0.38
2024-10-17 07:00:00,1.74,14.68,42.39,0.85,18.34,2.17,8.436782,2.311341,0.446972,,22.23,,,29.7,716.4,22.47,21.7,19.2,23.2,34.09,-1.0,34.09,0.963765,44.4,107.9,83.91383,531.6,165.6,109.5,492.8,4700.0,4700.0,7.688936,1.31,978.144897,780.690247,1555.0,18.62,1.12,0.68,78.889,0.691,0.05,8.38,641.580078,-3.996504,0.38
2024-10-17 08:00:00,1.74,14.68,42.39,0.85,18.34,2.17,8.436782,2.311341,0.446972,,22.23,,,29.7,711.9,22.47,23.0,20.3,21.4,39.97,-1.0,39.97,0.95958,44.2,107.83,83.859391,543.4,167.0,108.4,490.4,4600.0,4600.0,7.810435,1.156,965.662109,759.118408,1555.0,18.56,1.13,0.75,78.85,0.71,0.05,8.38,663.054565,-3.689106,
2024-10-17 09:00:00,1.74,14.68,42.39,0.85,18.34,2.17,8.436782,2.311341,0.446972,,22.23,,,29.7,770.0,22.47,21.0,19.8,16.9,38.32,-1.0,38.32,0.09585,45.2,97.3,75.67021,174.9,90.9,60.5,366.9,4400.0,4400.0,5.828182,0.0,952.300659,793.10376,1555.0,18.56,1.13,0.75,78.85,0.71,0.05,8.38,679.161926,-2.519719,
2024-10-17 10:00:00,1.76,15.56,41.99,0.79,17.28,2.41,8.840909,2.429977,0.424965,,22.23,,,29.7,761.6,22.47,22.3,24.9,22.2,34.87,-1.0,34.87,0.602235,0.0,5.97,4.642869,125.1,61.7,51.2,297.1,2700.0,2700.0,7.74,2.88,909.177551,772.073914,1560.0,18.56,1.13,0.75,78.85,0.71,0.05,8.01,659.741028,-2.041686,
2024-10-17 11:00:00,1.76,15.56,41.99,0.79,17.28,2.41,8.840909,2.429977,0.424965,,22.23,,,29.7,790.7,22.47,23.2,23.5,21.6,35.23,-1.0,35.23,0.83268,40.4,89.0,69.2153,389.0,138.6,92.6,451.0,3600.0,3600.0,9.06,4.279,906.10083,760.518311,1560.0,18.56,1.13,0.75,78.85,0.71,0.05,8.01,722.731201,-2.805793,
2024-10-17 12:00:00,1.76,15.56,41.99,0.79,17.28,2.41,8.840909,2.429977,0.424965,,22.23,,,29.7,691.7,22.47,19.7,11.4,21.2,38.95,-1.0,38.95,0.682155,60.3,54.68,42.524636,11.6,54.6,0.3,289.7,3300.0,3300.0,5.272727,0.878,898.258484,765.215088,1560.0,18.56,1.13,0.75,78.85,0.71,0.05,8.01,750.812744,-1.982098,
2024-10-17 13:00:00,1.76,15.56,41.99,0.79,17.28,2.41,8.840909,2.429977,0.424965,,22.23,,,29.7,713.3,22.47,17.6,23.0,21.5,32.49,-1.0,32.49,0.98874,35.5,98.59,76.673443,364.9,132.8,88.8,438.5,3500.0,3500.0,9.039429,1.163,1005.964783,777.855652,1560.0,18.56,1.13,0.75,78.85,0.71,0.05,8.01,831.468262,-4.295156,
2024-10-17 14:00:00,1.66,16.02,39.74,1.01,17.43,2.57,9.650602,2.279977,0.456755,,22.23,,,29.7,741.3,22.47,22.0,22.3,18.8,38.01,-1.0,38.01,1.07973,34.6,121.11,94.187247,507.8,163.6,106.9,497.3,4200.0,4200.0,8.631429,1.376,971.516235,707.828125,1562.0,18.56,1.13,0.75,78.85,0.71,0.05,7.68,732.326904,-3.689532,
2024-10-17 15:00:00,1.66,16.02,39.74,1.01,17.43,2.57,9.650602,2.279977,0.456755,,22.23,,,29.7,735.8,22.47,22.3,20.4,16.2,38.92,-1.0,38.92,1.07865,40.9,124.5,96.82365,621.8,234.3,118.4,568.4,5100.0,5100.0,8.08,1.288,975.800659,761.940857,1562.0,18.56,1.13,0.75,78.85,0.71,0.05,7.68,694.267334,-4.045354,
2024-10-17 16:00:00,1.66,16.02,39.74,1.01,17.43,2.57,9.650602,2.279977,0.456755,,22.23,,,-0.1,0.5,0.0,0.0,0.0,0.0,0.0,-1.0,0.0,0.71577,40.4,100.0,77.77,207.6,80.5,66.8,354.1,4200.0,4200.0,6.012857,0.818,940.27655,800.720825,1562.0,18.56,1.13,0.75,78.85,0.71,0.05,7.68,771.609985,-2.601681,0.0
2024-10-17 17:00:00,1.66,16.02,39.74,1.01,17.43,2.57,9.650602,2.279977,0.456755,,21.96,,,29.4,475.8,22.47,21.5,20.1,19.8,7.85,-0.99,7.7715,0.865215,40.5,85.26,66.536904,278.7,79.9,77.7,359.7,2800.0,2800.0,9.372857,1.292,919.21283,759.506165,1562.0,18.56,1.13,0.75,78.85,0.71,0.05,7.68,698.648254,-3.438758,0.0
2024-10-17 18:00:00,1.67,16.8,37.7,0.94,16.68,2.58,10.05988,2.260192,0.46025,,21.96,,,29.0,737.1,22.47,22.5,23.0,22.8,38.56,-1.0,38.56,1.02843,40.9,110.62,86.327848,549.1,91.3,111.7,393.6,4000.0,4000.0,7.5795,1.465,984.136719,759.526672,1562.0,18.56,1.13,0.75,78.85,0.71,0.05,7.68,685.994507,-3.811449,0.0
2024-10-17 19:00:00,1.67,16.8,37.7,0.94,16.68,2.58,10.05988,2.260192,0.46025,,21.96,,,29.4,745.7,22.47,17.6,15.7,19.1,36.05,-1.0,36.05,1.02924,44.1,120.12,93.741648,744.8,92.8,130.7,397.5,4200.0,4200.0,7.545714,1.406,997.127991,780.076965,1562.0,18.56,1.13,0.75,78.85,0.71,0.05,7.68,685.899475,-4.657165,0.0
2024-10-17 20:00:00,1.67,16.8,37.7,0.94,16.68,2.58,10.05988,2.260192,0.46025,,21.96,,,29.2,735.2,22.47,15.7,20.3,21.1,38.9,-1.0,38.9,1.025865,41.9,119.14,92.976856,745.7,108.6,130.9,427.9,4200.0,4200.0,7.982857,5.42,1005.369263,806.099243,1560.0,18.37,1.17,0.79,79.043,0.627,0.05,7.68,672.905884,-3.461133,0.0
2024-10-17 21:00:00,1.67,16.8,37.7,0.94,16.68,2.58,10.05988,2.260192,0.46025,,20.86,,,39.2,747.3,22.47,21.2,20.7,21.5,37.85,-1.0,37.85,1.030995,42.1,119.76,94.778064,737.9,110.1,130.4,426.7,4300.0,4300.0,7.773488,5.442,985.335205,839.229004,1560.0,18.37,1.17,0.79,79.043,0.627,0.05,7.68,666.179565,-3.847067,0.0
2024-10-17 22:00:00,1.67,14.77,41.0,0.84,18.29,2.18,8.844311,2.241662,0.460732,,20.86,,,29.1,744.0,22.47,21.5,22.8,21.9,39.86,-1.0,39.86,1.027215,39.7,120.43,95.308302,743.6,118.2,130.5,443.0,4100.0,4100.0,8.392683,5.467,956.413635,815.664917,1560.0,18.37,1.17,0.79,79.043,0.627,0.05,7.68,688.274963,-2.100576,0.0
2024-10-17 23:00:00,1.67,14.77,41.0,0.84,18.29,2.18,8.844311,2.241662,0.460732,,20.86,,,29.1,774.2,22.47,22.0,22.0,15.9,37.63,-0.99,37.2537,1.031805,39.6,120.76,95.569464,742.0,117.4,130.4,441.4,4100.0,4100.0,8.367805,5.459,958.406738,771.940735,1560.0,18.37,1.17,0.79,79.043,0.627,0.05,7.68,704.655762,-4.028622,0.0
2024-10-18 00:00:00,1.67,14.77,41.0,0.84,18.29,2.18,8.844311,2.241662,0.460732,,20.86,,,29.2,697.5,22.47,21.7,20.3,22.5,35.7,-0.99,35.343,0.09585,0.0,117.96,93.353544,472.0,1.0,130.0,341.3,4100.0,4100.0,6.897073,0.0,953.007629,784.053894,1560.0,18.37,1.17,0.79,79.043,0.627,0.05,7.55,680.298889,-1.554406,0.0
2024-10-18 01:00:00,1.65,14.97,39.38,1.02,18.06,2.19,9.072727,2.180509,0.477109,,20.86,,,29.2,717.0,22.47,20.8,18.8,22.3,35.0,-1.0,35.0,0.939735,41.0,71.3,56.42682,342.7,139.4,86.6,438.4,3100.0,3100.0,10.16129,5.532,976.371521,754.836975,1560.0,18.37,1.17,0.79,79.043,0.627,0.05,7.55,655.576721,-3.160271,0.0
2024-10-18 02:00:00,1.65,14.97,39.38,1.02,18.06,2.19,9.072727,2.180509,0.477109,,20.86,,,29.1,728.4,22.47,21.8,20.5,21.5,37.1,-0.99,36.729,1.02843,39.2,117.15,92.71251,400.9,153.1,93.6,469.4,4200.0,4200.0,8.042857,6.051,946.826599,765.484131,1560.0,18.37,1.17,0.79,79.043,0.627,0.05,7.55,729.541931,-6.089626,0.0
2024-10-18 03:00:00,1.65,14.97,39.38,1.02,18.06,2.19,9.072727,2.180509,0.477109,,20.86,,,29.4,750.5,22.47,19.4,18.7,14.7,35.1,-0.99,34.749,1.0341,42.0,120.41,95.292474,462.2,172.9,102.1,505.7,4300.0,4300.0,8.48093,5.498,941.627136,729.476257,1560.0,18.37,1.17,0.79,79.043,0.627,0.05,7.55,679.067078,-3.256214,0.0
2024-10-18 04:00:00,1.66,15.99,40.89,0.86,15.16,2.38,9.63253,2.69723,0.385774,,20.86,,,29.1,733.4,22.47,23.1,22.8,19.5,37.7,-0.99,37.323,1.02978,41.4,120.92,95.696088,457.2,174.1,102.0,505.9,4600.0,4600.0,7.92913,5.767,950.331726,763.261719,1561.0,18.41,1.15,0.85,78.921,0.669,0.05,7.46,690.746948,-3.19734,0.0
2024-10-18 05:00:00,1.66,15.99,40.89,0.86,15.16,2.38,9.63253,2.69723,0.385774,,22.79,,,29.1,770.0,22.47,21.8,22.0,18.0,37.57,-0.99,37.1943,1.032615,41.6,117.67,90.853007,461.6,157.9,102.3,505.6,4500.0,4500.0,8.105333,5.502,934.09906,757.87616,1561.0,18.17,1.15,0.75,79.217,0.713,0.05,7.46,672.811218,-2.828138,0.0
2024-10-18 06:00:00,1.66,15.99,40.89,0.86,15.16,2.38,9.63253,2.69723,0.385774,,22.79,,,29.1,741.3,22.47,20.9,21.8,22.6,38.69,-1.0,38.69,1.02519,40.8,120.2,92.80642,453.7,170.5,102.1,508.4,4400.0,4400.0,8.325,5.865,963.345703,772.68457,1561.0,18.17,1.15,0.75,79.217,0.713,0.05,7.46,643.376038,-3.135166,0.0
2024-10-18 07:00:00,1.66,15.99,40.89,0.86,15.16,2.38,9.63253,2.69723,0.385774,,22.79,,,29.1,764.7,22.47,20.8,20.5,20.1,35.13,-0.99,34.7787,1.029375,41.7,119.4,92.18874,458.5,171.8,101.5,505.4,4500.0,4500.0,8.092,5.289,955.46991,783.983948,1561.0,18.17,1.15,0.75,79.217,0.713,0.05,7.46,640.35144,-3.165513,0.0
2024-10-18 08:00:00,1.66,15.99,40.89,0.86,15.16,2.38,9.63253,2.69723,0.385774,,22.79,,,29.1,742.5,22.47,18.8,22.4,20.5,37.93,-1.0,37.93,1.02735,42.1,119.51,92.273671,460.5,179.6,101.8,510.8,4600.0,4600.0,7.990435,5.452,940.46637,793.289673,1562.0,18.17,1.15,0.75,79.217,0.713,0.06,7.83,630.526794,-3.342988,0.0
2024-10-18 09:00:00,1.66,15.99,40.89,0.86,15.16,2.38,9.63253,2.69723,0.385774,,25.24,,,29.0,721.1,22.47,24.8,27.1,24.3,41.68,-0.99,41.2632,1.05948,46.2,122.84,91.835184,592.6,216.9,109.7,564.5,4600.0,4600.0,8.793913,1.797,1000.003845,767.225098,1562.0,18.17,1.15,0.75,79.217,0.713,0.06,7.83,623.541016,-3.055349,0.0
2024-10-18 10:00:00,1.78,16.2,42.18,0.74,16.1,2.44,9.101124,2.619876,0.394229,,25.24,,,29.6,694.1,22.47,21.4,8.0,22.9,40.58,-0.99,40.1742,1.07919,46.5,120.42,90.025992,541.1,203.6,110.3,534.8,5000.0,5000.0,7.7412,5.63,990.931946,793.71582,1562.0,18.17,1.15,0.75,79.217,0.713,0.06,7.83,606.754211,-2.345912,0.0
2024-10-18 11:00:00,1.78,16.2,42.18,0.74,16.1,2.44,9.101124,2.619876,0.394229,,21.91,,,29.3,686.7,22.47,22.3,20.8,21.3,39.64,-0.99,39.2436,1.069335,45.1,124.51,97.229859,513.1,176.7,105.6,509.5,5100.0,5100.0,7.236471,5.556,1003.99762,813.069702,1560.0,18.21,1.15,0.89,79.04,0.71,0.06,7.92,600.724304,-3.079688,0.0
2024-10-18 12:00:00,1.78,16.2,42.18,0.74,16.1,2.44,9.101124,2.619876,0.394229,,21.91,,,29.1,739.7,22.47,23.8,22.9,19.5,36.15,-0.99,35.7885,1.069065,45.3,125.64,98.112276,512.6,175.6,104.8,520.4,5100.0,5100.0,7.355294,5.554,1001.143127,773.64386,1560.0,18.21,1.15,0.89,79.04,0.71,0.06,7.92,644.226868,-2.414342,0.0
2024-10-18 13:00:00,1.78,16.2,42.18,0.74,16.1,2.44,9.101124,2.619876,0.394229,,21.91,,,29.1,719.9,22.47,21.6,21.2,22.6,34.67,-1.0,34.67,1.054215,48.2,125.14,97.721826,540.6,205.6,109.8,542.9,5200.0,5200.0,7.531154,5.562,1000.737305,779.475403,1560.0,18.21,1.15,0.89,79.04,0.71,0.06,7.92,684.000122,-0.740948,0.0
2024-10-18 14:00:00,1.75,15.64,42.4,0.84,17.34,2.48,8.937143,2.445213,0.423113,,21.91,,,29.3,710.0,22.47,16.3,18.5,19.4,38.32,-1.0,38.32,1.050165,0.0,124.99,97.604691,146.5,206.4,57.5,282.6,2400.0,2400.0,8.5025,5.464,997.325134,767.975403,1560.0,18.21,1.15,0.89,79.04,0.71,0.06,7.92,696.647705,-3.766572,0.0
2024-10-18 15:00:00,1.75,15.64,42.4,0.84,17.34,2.48,8.937143,2.445213,0.423113,,21.91,,,29.1,699.5,21.5,23.3,24.0,22.2,33.83,-1.0,33.83,0.095445,0.0,58.44,45.635796,154.2,70.3,56.7,315.0,3700.0,3700.0,6.027568,0.0,860.15863,753.82251,1562.0,18.21,1.15,0.89,79.04,0.71,0.06,7.84,675.654358,-3.96606,0.0
2024-10-18 16:00:00,1.75,15.64,42.4,0.84,17.34,2.48,8.937143,2.445213,0.423113,,21.91,,,29.2,743.3,22.47,22.2,21.9,23.1,39.85,-1.0,39.85,0.88587,36.8,43.82,34.219038,220.2,86.1,68.3,352.5,2800.0,2800.0,9.017143,4.43,969.053223,828.086365,1562.0,18.21,1.15,0.89,79.04,0.71,0.06,7.84,673.664063,-3.105363,0.0
2024-10-18 17:00:00,1.75,15.64,42.4,0.84,17.34,2.48,8.937143,2.445213,0.423113,,16.72,,,29.1,763.1,22.47,23.1,22.1,23.7,39.88,-1.0,39.88,1.02573,41.5,108.75,90.567,393.6,100.2,93.6,381.6,3500.0,3500.0,8.146286,6.69,970.00116,818.93219,1562.0,18.21,1.15,0.89,79.04,0.71,0.06,7.84,709.525513,-2.219641,0.0
2024-10-18 18:00:00,1.75,15.64,42.4,0.84,17.34,2.48,8.937143,2.445213,0.423113,,16.72,,,29.1,763.7,22.47,21.7,22.3,22.5,38.48,-1.0,38.48,1.033965,33.1,120.11,100.027608,494.7,96.1,105.2,392.4,3500.0,3500.0,8.530286,5.483,894.447205,794.566406,1562.0,18.21,1.15,0.89,79.04,0.71,0.06,7.84,714.687927,-2.996589,0.0
2024-10-18 19:00:00,1.75,15.64,42.4,0.84,17.34,2.48,8.937143,2.445213,0.423113,,16.72,,,29.4,688.7,22.47,22.9,14.6,24.1,37.73,-1.0,37.73,1.02762,36.3,122.09,101.676552,630.6,91.0,120.5,397.9,3400.0,3400.0,9.148235,5.53,873.56311,742.286804,1560.0,18.21,1.15,0.89,79.04,0.71,0.06,7.08,654.062744,-4.105227,0.0
2024-10-18 20:00:00,1.75,15.64,42.4,0.84,17.34,2.48,8.937143,2.445213,0.423113,,16.72,,,28.9,762.8,22.47,23.7,24.3,22.8,37.77,-1.0,37.77,1.0314,40.8,122.02,101.618256,746.2,114.4,130.8,423.8,3900.0,3900.0,8.532308,5.522,929.240295,740.325317,1560.0,18.21,1.15,0.89,79.04,0.71,0.06,7.08,623.163574,-4.1512,0.0
2024-10-18 21:00:00,1.75,15.64,42.4,0.84,17.34,2.48,8.937143,2.445213,0.423113,,22.74,,,29.3,775.7,22.47,21.4,20.8,15.0,36.0,-0.99,35.64,1.02816,42.0,103.42,79.902292,746.2,118.0,131.0,445.8,4200.0,4200.0,8.24,5.515,930.810181,712.255798,1560.0,18.02,1.13,0.81,79.376,0.664,0.06,7.08,633.643372,-4.044253,0.0
2024-10-18 22:00:00,1.7,14.9,43.68,0.71,17.19,2.23,8.764706,2.541012,0.405154,,22.74,,,29.1,751.1,22.47,19.1,23.7,22.9,38.84,-1.0,38.84,1.031535,42.8,119.52,92.341152,741.4,131.3,131.0,647.5,4400.0,4400.0,10.615909,5.867,935.541077,745.26062,1560.0,18.02,1.13,0.81,79.376,0.664,0.06,7.08,606.84845,-4.159639,0.0
2024-10-18 23:00:00,1.7,14.9,43.68,0.71,17.19,2.23,8.764706,2.541012,0.405154,,22.74,,,29.0,764.4,22.47,22.1,25.7,18.7,36.24,-0.99,35.8776,1.02411,44.8,119.54,92.356604,745.4,140.1,131.1,475.4,4500.0,4500.0,8.086667,5.559,969.621887,768.551575,1560.0,18.02,1.13,0.81,79.376,0.664,0.06,7.08,609.204712,-3.416569,0.0
2024-10-19 00:00:00,1.7,14.9,43.68,0.71,17.19,2.23,8.764706,2.541012,0.405154,,22.74,,,29.0,742.8,22.47,23.0,22.8,22.9,35.7,-0.99,35.343,1.033695,49.7,119.82,92.572932,741.4,142.7,130.6,482.8,4600.0,4600.0,8.00087,5.601,949.864197,764.046448,1558.0,18.02,1.13,0.81,79.376,0.664,0.05,7.11,622.031128,-3.552392,0.02
2024-10-19 01:00:00,1.48,13.0,42.32,1.14,19.85,2.2,8.783784,2.13199,0.488287,,21.62,,,29.2,741.3,22.47,19.3,19.3,21.0,38.3,-1.0,38.3,1.029105,44.2,121.454,95.195645,740.1,127.5,130.7,476.8,4600.0,4600.0,7.923913,5.4,965.762756,814.830566,1558.0,18.02,1.13,0.81,79.376,0.664,0.05,7.11,643.092407,-3.519489,0.02
2024-10-19 02:00:00,1.48,13.0,42.32,1.14,19.85,2.2,8.783784,2.13199,0.488287,,21.62,,,29.1,756.8,22.47,22.1,19.0,19.8,37.3,-0.99,36.927,1.03275,43.6,119.54,93.695452,693.7,130.8,126.7,480.9,4600.0,4600.0,7.925217,5.486,931.215149,798.593628,1558.0,18.02,1.13,0.81,79.376,0.664,0.05,7.11,688.940308,-3.183883,0.02
2024-10-19 03:00:00,1.48,13.0,42.32,1.14,19.85,2.2,8.783784,2.13199,0.488287,,19.63,,,29.1,738.3,22.47,21.7,21.6,23.0,40.9,-1.0,40.9,1.03032,41.5,120.3,96.68511,693.3,141.6,126.7,479.8,4400.0,4400.0,8.270455,5.49,966.756836,813.259949,1558.0,17.98,1.09,0.82,79.409,0.701,0.05,7.11,710.289917,-2.413861,0.02
2024-10-19 04:00:00,1.82,15.14,41.82,1.31,19.08,2.22,8.318681,2.191824,0.478616,,19.63,,,29.1,741.8,22.47,21.9,23.0,21.9,35.9,-1.0,35.9,1.03167,41.5,120.42,96.781554,628.4,146.7,120.8,476.8,4500.0,4500.0,7.968,5.48,964.591187,814.403625,1560.0,17.98,1.09,0.82,79.409,0.701,0.05,7.01,745.990906,-3.542784,0.02
2024-10-19 05:00:00,1.82,15.14,41.82,1.31,19.08,2.22,8.318681,2.191824,0.478616,,19.63,,,29.1,744.8,22.47,20.8,24.1,21.7,35.9,-1.0,35.9,1.03302,39.5,121.16,97.376292,549.8,131.7,112.8,479.6,4100.0,4100.0,8.669268,5.916,908.846863,772.297913,1560.0,17.98,1.09,0.82,79.409,0.701,0.05,7.01,745.990906,-3.517475,0.02
2024-10-19 06:00:00,1.82,15.14,41.82,1.31,19.08,2.22,8.318681,2.191824,0.478616,,19.63,,,29.2,764.3,22.47,20.7,22.4,21.4,38.55,-1.0,38.55,1.030455,40.9,119.51,96.050187,522.5,160.5,108.6,502.0,4300.0,4300.0,8.52,5.829,912.888977,741.190247,1560.0,17.98,1.09,0.82,79.409,0.701,0.05,7.01,690.651855,-4.019558,0.02
2024-10-19 07:00:00,1.82,15.14,41.82,1.31,19.08,2.22,8.318681,2.191824,0.478616,,19.63,,,29.1,751.5,22.47,21.9,22.2,21.11,37.84,-0.99,37.4616,1.034775,42.1,116.45,93.590865,549.0,190.1,111.8,524.6,4500.0,4500.0,8.485333,6.077,902.379822,722.729675,1579.0,17.98,1.09,0.82,79.409,0.701,0.06,7.39,674.611755,-3.954235,0.02
2024-10-19 08:00:00,1.82,15.14,41.82,1.31,19.08,2.22,8.318681,2.191824,0.478616,,19.63,,,29.0,738.5,22.47,21.6,22.4,22.8,34.84,-1.0,34.84,1.02492,43.1,113.97,91.597689,581.9,201.7,113.9,533.9,4800.0,4800.0,8.0975,5.492,893.504456,705.110718,1579.0,17.98,1.09,0.82,79.409,0.701,0.06,7.39,644.321411,-4.819026,0.0
2024-10-19 09:00:00,1.82,15.14,41.82,1.31,19.08,2.22,8.318681,2.191824,0.478616,,19.57,,,29.1,686.1,22.47,21.7,21.0,22.9,31.65,-0.99,31.3335,0.998865,43.7,116.21,93.467703,640.6,196.4,120.1,565.9,4800.0,4800.0,8.575,1.683,904.365601,702.176758,1579.0,17.98,1.09,0.82,79.409,0.701,0.06,7.39,623.729797,-4.309076,0.0
2024-10-19 10:00:00,1.69,14.91,41.74,0.91,17.55,2.35,8.822485,2.378348,0.436033,,19.57,,,29.2,652.8,22.47,21.5,22.1,19.6,36.78,-0.99,36.4122,0.99549,45.7,116.16,93.427488,628.7,190.8,120.0,531.3,4800.0,4800.0,8.14125,1.692,924.377747,715.240662,1575.0,17.98,1.09,0.82,79.409,0.701,0.06,7.5,614.484558,-3.256653,0.0
2024-10-19 11:00:00,1.69,14.91,41.74,0.91,17.55,2.35,8.822485,2.378348,0.436033,,19.57,,,-0.1,0.2,22.47,0.0,0.0,0.0,0.0,-1.0,0.0,1.00035,45.5,118.19,95.060217,690.0,202.9,124.0,542.7,5000.0,5000.0,8.0004,1.705,988.451599,753.189758,1575.0,17.98,1.09,0.82,79.409,0.701,0.06,7.5,605.434875,-3.670001,0.0
