Repository: DvEz373/antam-project

# Optimization of Fuel and Reductant Usage in Nickel Calcination Process with Machine Learning

## 📌 Project Overview
This project focuses on optimizing fuel and reductant consumption in the **nickel calcination process** at PT ANTAM Tbk's **Nickel Mining Business Unit Kolaka**. By implementing **machine learning-based systems**, the project aims to enhance efficiency, reduce costs, and improve environmental sustainability in the **Rotary Kiln Electric Furnace (RKEF) process**.

## 📌 Methodology
The study follows a **CRISP-DM (Cross Industry Standard Process for Data Mining)** approach:
1. **Business Understanding**  
   - Understanding operational challenges and optimization opportunities.

File: new-data/filtered_intersection_df_interpolated.csv (part 15 of 20)
time,ni_in,fe_in,cao_in,al2o3_in,s_m,bc,mc_kilnfeed,fc_coal,gcv_coal,current_pry,current_sec1,current_sec2,current_sec3,load,power_factor,realisasi_beban,rpm,kg_tco,charge_kiln,tdo,pry_p,sec_p,pry_v,sec_v,total_coal,total_fuel,a_f_ratio,reductor_consume,t_tic162,t_tic163,metal_temp,ni_met,c_met,si_met,fe_met,s_met,ni_slag,fe_slag,t_kalsin,pic_161,loi_kalsin
2024-10-17 18:00:00,1.67,16.8,0.94,2.58,2.260192,0.46025,21.960000000000004,42.03171891867215,6048.2794397974285,22.47,22.5,23.000000000000004,22.8,38.56,-1.0,38.56,1.02843,40.900000000000006,110.62000000000003,86.32784800000002,549.1000000000001,91.30000000000001,111.70000000000002,393.6000000000001,4000.0,4000.0,7.5794999999999995,1.465,984.136719,759.526672,1562.0,18.17,1.15,0.7500000000000002,79.21700000000001,0.7130000000000001,0.06,7.830000000000001,606.754211,-2.345912,0.0
2024-10-17 21:00:00,1.67,16.8,0.94,2.58,2.260192,0.46025,20.86,42.02518734420618,6046.257720237822,22.47,21.2,20.700000000000003,21.5,37.85,-1.0,37.85,1.030995,42.1,119.75999999999999,94.77806400000001,737.9000000000001,110.10000000000002,130.4,426.70000000000005,4300.000000000001,4300.000000000001,7.773488,5.442,985.335205,839.229004,1560.0,18.21,1.15,0.8900000000000001,79.04,0.7100000000000001,0.06,7.920000000000001,684.000122,-0.740948,-1.6543612251060553e-24
2024-10-17 22:00:00,1.67,14.77,0.84,2.18,2.241662,0.460732,20.860000000000003,42.02301907775003,6045.586576285061,22.470000000000006,21.500000000000004,22.8,21.9,39.86,-1.0,39.86,1.027215,39.7,120.43,95.30830200000001,743.6000000000001,118.2,130.5,443.0,4100.0,4100.0,8.392683,5.467,956.413635,815.664917,1560.0000000000002,18.21,1.15,0.89,79.04000000000002,0.7100000000000001,0.06,7.92,696.647705,-3.766572,0.0
2024-10-18 02:00:00,1.65,14.97,1.02,2.19,2.180509,0.477109,20.86,42.014390940016476,6042.915907075087,22.47,21.800000000000004,20.5,21.5,37.1,-0.9900000000000001,36.729,1.02843,39.20000000000001,117.15000000000002,92.71251000000001,400.8999999999999,153.10000000000002,93.6,469.40000000000003,4200.0,4200.0,8.042857,6.051,946.826599,765.484131,1562.0000000000002,18.21,1.1500000000000001,0.8900000000000001,79.04,0.7100000000000001,0.06000000000000001,7.84,714.687927,-2.996589,0.0
2024-10-18 04:00:00,1.66,15.99,0.86,2.38,2.69723,0.385774,20.860000000000003,42.01010398704182,6041.588965657649,22.47,23.100000000000005,22.800000000000004,19.500000000000004,37.7,-0.9900000000000002,37.323,1.02978,41.400000000000006,120.92000000000002,95.696088,457.2,174.1,102.0,505.90000000000003,4600.000000000001,4600.000000000001,7.929130000000001,5.767,950.331726,763.261719,1560.0,18.210000000000004,1.15,0.8900000000000001,79.04,0.7100000000000002,0.06,7.080000000000001,623.163574,-4.1512,0.0
2024-10-18 05:00:00,1.66,15.99,0.86,2.38,2.69723,0.385774,22.790000000000003,42.0079673292869,6040.927605552545,22.470000000000002,21.800000000000004,22.0,18.0,37.57,-0.9900000000000001,37.1943,1.032615,41.60000000000001,117.67000000000002,90.85300700000002,461.6,157.90000000000003,102.3,505.6000000000001,4500.000000000001,4500.000000000001,8.105333000000002,5.502,934.09906,757.87616,1560.0000000000002,18.02,1.1300000000000001,0.81,79.37600000000002,0.6640000000000003,0.06,7.080000000000001,633.643372,-4.044253,-5.421010862427522e-20
2024-10-18 06:00:00,1.66,15.99,0.86,2.38,2.69723,0.385774,22.790000000000003,42.005835232500004,6040.267657204793,22.47,20.9,21.800000000000004,22.6,38.69,-1.0,38.69,1.02519,40.8,120.2,92.80642000000002,453.70000000000005,170.50000000000003,102.1,508.4000000000001,4400.000000000001,4400.000000000001,8.325,5.865,963.345703,772.68457,1560.0,18.02,1.1300000000000001,0.8100000000000002,79.37600000000002,0.664,0.06,7.08,606.84845,-4.159639,2.168404344971009e-19
2024-10-18 07:00:00,1.66,15.99,0.86,2.38,2.69723,0.385774,22.790000000000006,42.00370770804097,6039.609124130602,22.470000000000002,20.800000000000004,20.500000000000004,20.100000000000005,35.13,-0.99,34.7787,1.029375,41.70000000000001,119.40000000000002,92.18874000000001,458.5,171.80000000000004,101.5,505.4,4500.0,4500.0,8.092,5.289,955.46991,783.983948,1560.0,18.020000000000003,1.1300000000000001,0.81,79.376,0.6640000000000001,0.06,7.080000000000002,609.204712,-3.416569,-8.673617379884035e-19
2024-10-18 08:00:00,1.66,15.99,0.86,2.38,2.69723,0.385774,22.790000000000003,42.001584767269605,6038.95200984618,22.470000000000002,18.8,22.400000000000002,20.500000000000004,37.93,-1.0,37.93,1.02735,42.1,119.51,92.27367100000001,460.5000000000001,179.60000000000002,101.8,510.80000000000007,4600.0,4600.0,7.990435000000001,5.452,940.46637,793.289673,1558.0000000000002,18.02,1.13,0.8100000000000002,79.376,0.6640000000000001,0.05,7.110000000000001,622.031128,-3.552392,0.020000000000000004
2024-10-18 11:00:00,1.78,16.2,0.74,2.44,2.619876,0.394229,21.91,41.99524356067974,6036.989214893593,22.47,22.3,20.8,21.3,39.64,-0.99,39.2436,1.069335,45.1,124.50999999999999,97.229859,513.1,176.70000000000002,105.6,509.50000000000006,5100.000000000001,5100.000000000001,7.236471000000001,5.556,1003.99762,813.069702,1558.0000000000002,17.980000000000004,1.0900000000000003,0.8200000000000001,79.40900000000002,0.7010000000000001,0.05,7.110000000000001,710.289917,-2.413861,0.020000000000000004
2024-10-18 12:00:00,1.78,16.2,0.74,2.44,2.619876,0.394229,21.910000000000004,41.993139068257264,6036.337810930318,22.47,23.8,22.900000000000002,19.5,36.15,-0.9900000000000001,35.7885,1.069065,45.300000000000004,125.63999999999999,98.11227600000001,512.6,175.60000000000002,104.80000000000001,520.4000000000001,5100.0,5100.0,7.355294000000001,5.554,1001.143127,773.64386,1560.0,17.980000000000004,1.0900000000000003,0.82,79.40900000000002,0.7010000000000001,0.05,7.010000000000002,745.990906,-3.542784,0.020000000000000004
2024-10-18 13:00:00,1.78,16.2,0.74,2.44,2.619876,0.394229,21.910000000000004,41.99103921632157,6035.687843337849,22.47,21.600000000000005,21.200000000000003,22.600000000000005,34.67,-1.0,34.67,1.054215,48.20000000000001,125.13999999999999,97.72182600000001,540.6000000000001,205.6,109.80000000000001,542.9,5199.999999999999,5199.999999999999,7.531154,5.562,1000.737305,779.475403,1560.0000000000002,17.98,1.0900000000000003,0.8200000000000001,79.40900000000002,0.7010000000000001,0.05,7.01,745.990906,-3.517475,0.020000000000000004
2024-10-18 17:00:00,1.75,15.64,0.84,2.48,2.445213,0.423113,16.720000000000002,41.98268644064296,6033.102407000186,22.470000000000002,23.100000000000005,22.1,23.700000000000003,39.88,-1.0000000000000002,39.88,1.02573,41.50000000000001,108.75,90.567,393.6,100.19999999999999,93.6,381.6,3500.0000000000005,3500.0000000000005,8.146286,6.69,970.00116,818.93219,1579.0,17.980000000000004,1.09,0.8200000000000001,79.409,0.7010000000000001,0.060000000000000005,7.389999999999999,623.729797,-4.309076,-2.439454888092385e-19
2024-10-18 18:00:00,1.75,15.64,0.84,2.48,2.445213,0.423113,16.72,41.98060996153845,6032.45967400486,22.47,21.7,22.300000000000004,22.5,38.48,-1.0,38.48,1.033965,33.10000000000001,120.10999999999999,100.02760800000001,494.7,96.1,105.20000000000002,392.4,3500.0,3500.0,8.530286,5.483,894.447205,794.566406,1575.0000000000002,17.980000000000004,1.09,0.8200000000000001,79.40900000000002,0.7010000000000001,0.06,7.500000000000001,614.484558,-3.256653,5.421010862427522e-20
2024-10-18 20:00:00,1.75,15.64,0.84,2.48,2.445213,0.423113,16.720000000000002,41.97647114062636,6031.178583934575,22.470000000000002,23.7,24.300000000000004,22.800000000000004,37.77,-1.0,37.77,1.0314,40.8,122.02,101.61825600000003,746.2000000000002,114.4,130.8,423.80000000000007,3900.0,3900.0,8.532308,5.522,929.240295,740.325317,1575.0,17.980000000000004,1.0900000000000003,0.8200000000000001,79.409,0.7010000000000001,0.060000000000000005,7.500000000000001,604.869507,-2.561079,2.168404344971009e-19
2024-10-18 22:00:00,1.7,14.9,0.71,2.23,2.541012,0.405154,22.740000000000002,41.97235124517563,6029.903351866155,22.47,19.1,23.699999999999996,22.900000000000002,38.84,-1.0,38.84,1.031535,42.800000000000004,119.52000000000001,92.34115199999998,741.4000000000001,131.3,131.00000000000003,647.5,4400.000000000001,4400.000000000001,10.615909000000002,5.867,935.541077,745.26062,1575.0000000000002,17.980000000000004,1.0900000000000003,0.8200000000000001,79.40900000000002,0.7010000000000001,0.060000000000000005,7.500000000000001,629.01593,-4.66966,1.734723475976807e-18
2024-10-18 23:00:00,1.7,14.9,0.71,2.23,2.541012,0.405154,22.740000000000002,41.97029842289783,6029.267941373164,22.470000000000002,22.1,25.7,18.7,36.24,-0.9900000000000002,35.8776,1.02411,44.8,119.54000000000002,92.356604,745.4000000000001,140.1,131.10000000000002,475.40000000000003,4500.0,4500.0,8.086667000000002,5.559,969.621887,768.551575,1576.0000000000002,17.98,1.0900000000000003,0.82,79.40900000000002,0.701,0.05000000000000001,7.7700000000000005,658.699768,-1.898069,0.0
2024-10-19 00:00:00,1.7,14.9,0.71,2.23,2.541012,0.405154,22.740000000000002,41.96825036606484,6028.634005929264,22.470000000000002,23.0,22.8,22.9,35.7,-0.99,35.343,1.033695,49.7,119.82,92.57293200000002,741.4000000000001,142.70000000000002,130.6,482.80000000000007,4600.000000000001,4600.000000000001,8.000870000000003,5.601,949.864197,764.046448,1576.0,17.98,1.09,0.8200000000000001,79.40900000000002,0.7010000000000001,0.05000000000000001,7.7700000000000005,645.266785,-2.897712,0.18000000000000002
2024-10-19 01:00:00,1.48,13.0,1.14,2.2,2.13199,0.488287,21.62,41.96620708603647,6028.001549050661,22.470000000000002,19.300000000000004,19.3,21.0,38.3,-1.0000000000000002,38.3,1.029105,44.20000000000001,121.45400000000001,95.195645,740.1000000000001,127.50000000000001,130.7,476.80000000000007,4600.000000000001,4600.000000000001,7.9239130000000015,5.4,965.762756,814.830566,1576.0000000000002,17.980000000000004,1.0900000000000003,0.82,79.409,0.7010000000000001,0.05000000000000001,7.770000000000001,637.422119,-0.838648,0.18
2024-10-19 02:00:00,1.48,13.0,1.14,2.2,2.13199,0.488287,21.620000000000005,41.96416859417254,6027.370574253562,22.47,22.1,19.000000000000004,19.800000000000004,37.3,-0.99,36.927,1.03275,43.6,119.54000000000002,93.69545200000002,693.7,130.8,126.70000000000002,480.9,4600.0,4600.0,7.925217,5.486,931.215149,798.593628,1574.0000000000005,17.980000000000004,1.09,0.82,79.409,0.701,0.06,7.870000000000002,693.601074,-3.281818,0.18000000000000002
2024-10-19 03:00:00,1.48,13.0,1.14,2.2,2.13199,0.488287,19.630000000000003,41.96213490183288,6026.741085054176,22.470000000000002,21.700000000000003,21.600000000000005,23.000000000000004,40.9,-1.0,40.9,1.03032,41.5,120.30000000000001,96.68511000000001,693.3000000000001,141.6,126.7,479.80000000000007,4400.0,4400.0,8.270455000000002,5.49,966.756836,813.259949,1574.0,17.980000000000004,1.09,0.8200000000000001,79.409,0.7010000000000001,0.060000000000000005,7.87,665.327271,-2.76255,0.18000000000000005
2024-10-19 04:00:00,1.82,15.14,1.31,2.22,2.191824,0.478616,19.63,41.96010602037731,6026.113084968711,22.47,21.900000000000002,23.000000000000007,21.9,35.9,-1.0,35.9,1.03167,41.5,120.42000000000002,96.78155400000001,628.4000000000001,146.7,120.8,476.8000000000001,4500.0,4500.0,7.968000000000001,5.48,964.591187,814.403625,1574.0,17.980000000000004,1.09,0.8200000000000001,79.409,0.7010000000000001,0.06,7.870000000000001,664.001465,-3.108572,0.18000000000000005
2024-10-19 05:00:00,1.82,15.14,1.31,2.22,2.191824,0.478616,19.630000000000003,41.95808196116565,6025.486577513373,22.470000000000006,20.8,24.100000000000005,21.700000000000003,35.9,-1.0000000000000002,35.9,1.03302,39.50000000000001,121.16000000000001,97.37629200000002,549.8000000000001,131.7,112.80000000000001,479.6,4100.000000000001,4100.000000000001,8.669268000000002,5.916,908.846863,772.297913,1574.0,17.98,1.09,0.8200000000000001,79.409,0.701,0.06,7.870000000000001,657.848022,-2.448558,0.18000000000000002
2024-10-19 06:00:00,1.82,15.14,1.31,2.22,2.191824,0.478616,19.63,41.956062735557715,6024.86156620437,22.470000000000002,20.700000000000003,22.4,21.400000000000002,38.55,-1.0,38.55,1.030455,40.900000000000006,119.51000000000002,96.050187,522.5,160.50000000000003,108.6,502.00000000000006,4300.000000000001,4300.000000000001,8.52,5.829,912.888977,741.190247,1573.0,17.980000000000004,1.0900000000000003,0.8200000000000001,79.40900000000002,0.7010000000000001,0.06,7.85,656.428345,-3.636524,0.18
2024-10-19 07:00:00,1.82,15.14,1.31,2.22,2.191824,0.478616,19.63,41.954048354913326,6024.238054557911,22.47,21.9,22.200000000000003,21.110000000000003,37.84,-0.99,37.4616,1.034775,42.100000000000016,116.45000000000002,93.59086500000001,549.0000000000001,190.1,111.80000000000001,524.6000000000001,4500.0,4500.0,8.485333000000002,6.077,902.379822,722.729675,1573.0000000000002,17.98,1.0900000000000003,0.8200000000000001,79.40900000000002,0.701,0.06,7.850000000000001,685.32959,-2.427981,0.18
2024-10-19 08:00:00,1.82,15.14,1.31,2.22,2.191824,0.478616,19.630000000000003,41.952038830592315,6023.616046090201,22.47,21.6,22.400000000000002,22.8,34.84,-1.0,34.84,1.02492,43.1,113.97,91.59768900000002,581.9000000000001,201.7,113.90000000000002,533.9000000000001,4800.0,4800.0,8.0975,5.492,893.504456,705.110718,1573.0,17.980000000000004,1.09,0.8200000000000001,79.40900000000002,0.7010000000000001,0.060000000000000005,7.8500000000000005,681.15271,-3.311542,1.734723475976807e-18
2024-10-19 09:00:00,1.82,15.14,1.31,2.22,2.191824,0.478616,19.57,41.950034173954485,6022.99554431745,22.470000000000002,21.7,21.0,22.9,31.65,-0.9900000000000002,31.3335,0.998865,43.70000000000001,116.21,93.467703,640.6000000000001,196.4,120.10000000000001,565.9000000000001,4800.0,4800.0,8.575,1.683,904.365601,702.176758,1573.0000000000002,17.980000000000004,1.09,0.8200000000000001,79.409,0.701,0.060000000000000005,7.85,690.842041,-4.561084,-2.168404344971009e-19
2024-10-19 10:00:00,1.69,14.91,0.91,2.35,2.378348,0.436033,19.57,41.948034396359674,6022.376552755865,22.470000000000006,21.5,22.100000000000005,19.6,36.78,-0.9900000000000001,36.4122,0.99549,45.7,116.16,93.427488,628.7000000000002,190.8,120.00000000000001,531.3,4800.0,4800.0,8.141250000000001,1.692,924.377747,715.240662,1573.0,17.98,1.0900000000000003,0.82,79.40900000000002,0.701,0.060000000000000005,7.8500000000000005,655.860596,-3.479237,-5.421010862427522e-20
2024-10-19 13:00:00,1.69,14.91,0.91,2.35,2.378348,0.436033,18.800000000000004,41.942064451431506,6020.5286745001795,22.470000000000002,23.200000000000003,23.5,21.900000000000002,37.67,-0.9900000000000001,37.2933,0.978345,46.10000000000001,118.78000000000002,96.44936000000001,700.2,201.6,126.19999999999999,543.6,5100.0,5100.0,7.880000000000001,1.714,1020.777344,785.803467,1576.0,17.980000000000004,1.09,0.8199999999999998,79.40900000000002,0.7010000000000001,0.05,8.02,670.347595,-4.266596,-9.317362419797304e-21
2024-10-19 14:00:00,1.69,14.98,0.91,2.29,2.384005,0.434927,18.8,41.940084303606945,6019.9157589453325,22.47,23.600000000000005,23.800000000000004,25.1,37.14,-1.0000000000000002,37.14,0.829845,55.20000000000001,110.91000000000001,90.05892000000001,736.8,213.5,130.1,554.3,5100.0,5100.0,8.051765,4.675,1037.38147,786.227234,1576.0000000000002,17.980000000000004,1.0900000000000003,0.8200000000000001,79.40900000000002,0.7010000000000001,0.05,8.02,666.463745,-4.830955,-1.376428539288238e-21
2024-10-19 15:00:00,1.69,14.98,0.91,2.29,2.384005,0.434927,18.8,41.93810909162449,6019.304371182689,22.470000000000002,23.7,24.400000000000002,24.900000000000002,36.2,-0.9900000000000002,35.838,0.982125,41.5,109.26000000000002,88.71912,663.7,189.5,123.10000000000002,530.2,4800.0,4800.0,8.166250000000002,5.934,1046.471313,818.467224,1575.0,17.980000000000004,1.0900000000000003,0.82,79.40900000000002,0.7010000000000001,0.060000000000000005,8.17,631.848877,-0.778969,-8.470329472543003e-22
2024-10-19 16:00:00,1.69,14.98,0.91,2.29,2.384005,0.434927,18.8,41.93613882684399,6018.694514728459,22.470000000000002,23.600000000000005,21.300000000000004,25.4,37.7,-1.0,37.7,0.976995,40.70000000000002,116.77000000000001,94.81724,579.0,160.60000000000002,115.00000000000001,499.70000000000005,4400.000000000001,4400.000000000001,8.382273000000001,5.485,1013.547058,797.027405,1575.0,17.98,1.0900000000000003,0.8200000000000001,79.40900000000002,0.7010000000000001,0.06000000000000001,8.17,637.422119,-1.87273,3.3881317890172014e-21
2024-10-19 18:00:00,1.77,17.02,0.83,2.46,2.395846,0.432505,24.880000000000003,41.93221318432805,6017.47940981006,22.47,21.000000000000004,20.700000000000003,20.200000000000003,37.24,-0.9900000000000001,36.8676,0.99009,46.800000000000004,100.25,75.3078,423.80000000000007,155.0,97.9,477.6,3900.0000000000005,3900.0000000000005,8.853846,5.082,990.920654,770.050232,1575.0000000000002,17.98,1.09,0.8200000000000001,79.409,0.7010000000000001,0.06,8.17,637.799988,-2.80497,0.0
2024-10-19 19:00:00,1.77,17.02,0.83,2.46,2.395846,0.432505,24.880000000000003,41.93025782931228,6016.87416837831,22.47,21.6,22.300000000000004,21.1,38.3,-1.0,38.3,1.01817,47.300000000000004,121.23,91.06797600000002,535.7,193.10000000000002,110.1,534.6,4900.000000000001,4900.000000000001,7.894286000000001,5.627,1006.58606,754.755737,1579.0000000000002,17.98,1.09,0.8200000000000001,79.40900000000002,0.7010000000000001,0.05,8.170000000000002,634.776794,-3.262765,0.0
2024-10-19 20:00:00,1.77,17.02,0.83,2.46,2.395846,0.432505,24.880000000000003,41.928307466937724,6016.2704723197985,22.47,23.200000000000003,22.7,23.000000000000004,37.54,-0.9900000000000002,37.1646,1.016685,47.4,124.38000000000001,93.43425600000002,575.6,214.5,114.10000000000001,550.9,5100.0,5100.0,7.823529000000001,5.584,974.069763,746.516724,1579.0,17.97,1.19,0.79,79.39400000000002,0.6560000000000001,0.05,8.17,626.844604,-3.171569,0.0
2024-10-19 21:00:00,1.77,17.02,0.83,2.46,2.395846,0.432505,25.76,41.9263621085642,6015.6683251507375,22.47,24.800000000000004,23.000000000000004,23.1,36.45,-0.9900000000000001,36.0855,1.014525,48.5,122.05000000000001,90.60992000000002,588.5,217.80000000000004,115.9,559.6000000000001,5200.000000000001,5200.000000000001,7.794231000000001,5.595,981.288818,764.850098,1579.0000000000002,17.97,1.19,0.7900000000000001,79.394,0.656,0.05000000000000001,8.17,690.937134,-3.124347,0.0
2024-10-19 23:00:00,1.77,17.86,0.75,2.73,2.465042,0.419613,25.760000000000005,41.922486449259566,6014.468691545797,22.47,21.600000000000005,23.300000000000004,22.100000000000005,37.16,-1.0000000000000002,37.16,1.019655,47.6,120.73000000000002,89.629952,579.4000000000001,224.2,116.0,565.3,5200.000000000001,5200.000000000001,7.861154,5.922,992.479797,806.263794,1578.0,17.97,1.1900000000000002,0.7900000000000001,79.39400000000002,0.6560000000000001,0.05,8.250000000000002,728.390015,-2.673007,0.0
2024-10-20 00:00:00,1.77,17.86,0.75,2.73,2.465042,0.419613,25.76,41.92055617104809,6013.871212142329,22.470000000000002,20.800000000000004,23.000000000000004,21.700000000000003,37.89,-1.0,37.89,1.023435,47.20000000000001,121.64000000000001,90.305536,577.6,209.2,114.7,556.7000000000002,5100.0,5100.0,7.898824000000001,4.775,989.708618,832.834473,1578.0,17.820000000000004,1.1100000000000003,0.8300000000000001,79.53500000000001,0.7050000000000001,0.05000000000000001,8.25,703.510803,-1.835612,0.8499999999999999
2024-10-20 01:00:00,1.79,17.81,0.89,2.72,2.412209,0.431143,26.47,41.91863094227694,6013.275295693142,22.470000000000002,22.0,21.500000000000004,21.6,33.25,-0.99,32.9175,1.02492,43.3,122.30000000000001,89.92719,572.1000000000001,204.0,114.1,552.7,4600.000000000001,4600.000000000001,8.697391000000001,5.533,957.427734,797.115784,1578.0000000000005,17.82,1.1100000000000003,0.8300000000000001,79.53500000000001,0.7050000000000001,0.05000000000000001,8.25,657.848022,-3.057667,0.85
2024-10-20 02:00:00,1.79,17.81,0.89,2.72,2.412209,0.431143,26.47,41.916710774305926,6012.680945714443,22.47,20.300000000000004,20.4,20.4,35.56,-1.0000000000000002,35.56,1.021815,45.2,121.50000000000001,89.33895,566.7000000000002,201.20000000000005,113.80000000000001,552.7000000000002,4600.0,4600.0,8.693478,5.525,942.91394,780.580261,1578.0000000000005,17.82,1.1100000000000003,0.83,79.53500000000001,0.7050000000000001,0.05,8.25,670.347595,-3.883919,0.8499999999999999
2024-10-20 03:00:00,1.79,17.81,0.89,2.72,2.412209,0.431143,22.520000000000003,41.91479567849488,6012.088165722438,22.47,22.4,22.300000000000004,20.900000000000002,38.65,-1.0,38.65,1.016415,45.300000000000004,121.42000000000002,94.07621600000002,624.3000000000001,206.90000000000003,119.50000000000003,550.3,4800.000000000001,4800.000000000001,8.3725,5.526,947.404297,778.332947,1576.0000000000002,17.82,1.11,0.8300000000000001,79.535,0.705,0.05,8.29,691.41272,-3.708688,0.85
2024-10-20 05:00:00,1.71,16.98,1.21,2.56,2.470006,0.426497,22.520000000000003,41.91098074879197,6010.907329763344,22.47,17.4,22.4,21.4,38.8,-1.0,38.8,1.01628,46.60000000000001,119.51000000000002,92.596348,625.6,212.10000000000002,119.2,553.4000000000001,4800.000000000001,4800.000000000001,8.4075,5.504,937.70874,793.646484,1576.0000000000005,17.64,1.3500000000000003,0.88,79.50400000000002,0.6260000000000001,0.05,8.290000000000001,646.590515,-3.687886,0.8500000000000001
2024-10-20 06:00:00,1.71,16.98,1.21,2.56,2.470006,0.426497,22.520000000000003,41.909080937619734,6010.319280828669,22.040000000000003,23.000000000000004,24.3,22.700000000000003,34.6,-1.0000000000000002,34.6,1.021815,44.8,118.86000000000001,92.092728,626.7,204.40000000000003,119.30000000000001,550.6000000000001,4800.0,4800.0,8.373750000000001,5.879,902.187134,755.586304,1576.0,17.640000000000004,1.3500000000000003,0.8800000000000001,79.50400000000002,0.6260000000000001,0.05000000000000001,8.140000000000002,645.361328,-4.248261,0.8500000000000001
2024-10-20 07:00:00,1.71,16.98,1.21,2.56,2.470006,0.426497,22.52,41.907186244046756,6009.732815945521,22.040000000000003,21.700000000000003,21.3,23.60000000000001,32.76,-1.0000000000000002,32.76,0.096255,44.900000000000006,104.23000000000002,80.75740400000001,18.19999999999996,28.3,0.8000000000000007,272.2,4500.0,4500.0,3.6400000000000006,0.0,890.724792,739.775513,1575.9999999999998,17.640000000000004,1.3500000000000005,0.8800000000000001,79.50400000000002,0.6260000000000001,0.05,8.14,667.410889,-3.872307,0.8500000000000001
2024-10-20 09:00:00,1.71,16.98,1.21,2.56,2.470006,0.426497,25.180000000000003,41.90341225513781,6008.56465239863,22.470000000000002,22.600000000000005,24.1,23.1,36.93,-1.0,36.93,0.702945,55.900000000000006,80.89000000000001,60.52189800000001,459.19999999999993,92.1,103.00000000000001,407.9,3500.0,3500.0,8.758286,3.661,884.087769,679.034241,1576.0000000000002,17.640000000000004,1.35,0.88,79.50400000000002,0.6260000000000001,0.05000000000000001,8.14,688.369995,-4.10047,-3.903127820947816e-18
2024-10-20 10:00:00,1.66,15.86,0.96,2.33,2.220794,0.467549,25.18,41.9015329825215,6007.982960767304,22.470000000000002,21.900000000000002,22.2,21.5,34.71,-1.0,34.71,0.76599,55.7,86.05000000000001,64.38261,491.4,174.0,104.5,509.5000000000001,3900.0000000000005,3900.0000000000005,9.446154,3.756,881.137512,654.714722,1577.0000000000002,17.64,1.3500000000000003,0.88,79.50400000000002,0.6260000000000001,0.05000000000000001,8.28,672.621643,-3.402593,-4.336808689942018e-19
2024-10-20 11:00:00,1.66,15.86,0.96,2.33,2.220794,0.467549,25.180000000000003,41.89965887294372,6007.402867252333,22.47,21.900000000000002,23.100000000000005,20.3,38.5,-0.99,38.115,0.861165,44.300000000000004,92.00000000000001,68.83440000000002,481.8,180.1,105.10000000000001,513.5000000000001,4200.0,4200.0,8.837143,4.495,911.555725,744.016907,1577.0000000000002,17.64,1.3500000000000003,0.88,79.50400000000002,0.626,0.05,8.280000000000001,648.008972,-4.052097,2.168404344971009e-19
2024-10-20 12:00:00,1.66,15.86,0.96,2.33,2.220794,0.467549,25.18,41.89778993776429,6006.824375369926,22.470000000000002,23.000000000000004,21.200000000000003,23.0,38.3,-1.0,38.3,0.85779,55.10000000000001,100.30000000000001,75.04446000000002,498.79999999999995,214.40000000000003,106.9,547.2,4700.0,4700.0,8.350213000000002,4.509,945.679626,768.977234,1577.0000000000002,17.64,1.31,0.9000000000000001,79.54900000000002,0.6010000000000001,0.05,8.28,631.093384,-3.785516,4.336808689942018e-19
2024-10-20 14:00:00,1.66,15.89,0.96,2.44,2.232649,0.464952,25.5,41.89406763603975,6005.672210567631,22.470000000000006,21.600000000000005,23.300000000000004,21.600000000000005,35.7,-0.9900000000000001,35.343,0.99333,44.50000000000001,110.03,81.97235000000003,420.30000000000007,156.40000000000003,97.1,476.1,4700.0,4700.0,7.317447,5.407,961.546387,725.913208,1562.0000000000002,17.340000000000003,1.09,0.9100000000000001,80.09,0.5700000000000001,0.05,8.1,639.028381,-3.537111,6.938893903907228e-18
2024-10-20 15:00:00,1.66,15.89,0.96,2.44,2.232649,0.464952,25.500000000000004,41.89221429221429,6005.098544680159,22.470000000000002,21.5,22.699999999999996,21.200000000000003,36.0,-1.0,36.0,1.111455,41.9,118.35000000000001,88.17075000000001,417.20000000000005,154.20000000000002,96.9,474.19999999999993,4500.000000000001,4500.000000000001,7.614667,5.499,865.408691,711.343689,1562.0,17.34,1.09,0.9100000000000001,80.09,0.57,0.05,8.100000000000001,645.077698,-3.977781,-2.7755575615628914e-17
2024-10-20 17:00:00,1.71,17.06,0.64,2.42,2.296251,0.447729,25.939999999999998,41.8885232754361,6003.956063513605,22.47,21.600000000000005,23.500000000000007,21.400000000000002,36.93,-1.0,36.93,1.02249,40.400000000000006,108.75,80.54025,434.6000000000001,141.3,98.9,480.8,4400.0,4400.0,7.905000000000001,6.196,951.354065,770.069458,1562.0,17.34,1.0900000000000003,0.9100000000000001,80.09000000000002,0.57,0.05,8.100000000000001,609.676086,-3.460115,0.7000000000000002
2024-10-20 18:00:00,1.71,17.06,0.64,2.42,2.296251,0.447729,25.940000000000005,41.886685625203,6003.387255266938,22.470000000000006,23.2,23.800000000000004,24.9,37.56,-1.0000000000000002,37.56,1.030455,36.400000000000006,123.30000000000001,91.31598,444.9000000000001,160.5,99.2,477.3,4500.000000000001,4500.000000000001,7.686667000000002,6.276,955.707397,796.707825,1565.0,17.340000000000003,1.0900000000000003,0.9100000000000001,80.09000000000002,0.57,0.05000000000000001,7.910000000000001,610.713013,-3.66325,0.7
2024-10-20 19:00:00,1.71,17.06,0.64,2.42,2.296251,0.447729,25.940000000000005,41.88485322888701,6002.820073266287,22.470000000000002,23.600000000000005,22.2,21.1,37.75,-0.99,37.3725,1.038825,36.60000000000001,122.86000000000001,90.990116,435.40000000000003,148.60000000000002,99.00000000000001,478.50000000000006,4500.0,4500.0,7.700000000000002,6.299,956.488281,761.422485,1565.0,17.34,1.0900000000000003,0.9100000000000001,80.09,0.5700000000000001,0.05000000000000001,7.91,637.233093,-3.410215,0.7000000000000001
2024-10-20 20:00:00,1.71,17.06,0.64,2.42,2.296251,0.447729,25.940000000000005,41.88302609784793,6002.254521027861,22.470000000000002,23.300000000000004,23.200000000000003,22.6,36.33,-1.0,36.33,1.022085,38.7,123.75000000000001,91.64925,542.4000000000001,188.3,111.00000000000001,528.1000000000001,4800.0,4800.0,7.9887500000000005,6.31,960.942871,770.566711,1565.0,17.34,1.0900000000000003,0.9100000000000001,80.09,0.5700000000000001,0.05,7.910000000000001,753.612,0.142491,0.7000000000000001
2024-10-20 21:00:00,1.81,16.54,0.77,2.57,2.281682,0.452159,24.26,41.88120424344558,6001.690602067866,22.470000000000002,20.7,21.200000000000003,22.4,36.98,-1.0,36.98,1.021005,42.400000000000006,120.02000000000001,90.903148,504.4,184.60000000000002,107.40000000000002,520.0,5100.000000000001,5100.000000000001,7.381176,6.328,954.942627,732.496094,1565.0,17.34,1.0900000000000003,0.9100000000000001,80.09,0.5700000000000001,0.05000000000000001,7.91,845.650269,-2.563716,0.7
2024-10-20 22:00:00,1.81,16.54,0.77,2.57,2.281682,0.452159,24.260000000000005,41.8793876770398,6001.128319902511,22.47,23.2,22.000000000000007,21.700000000000003,37.93,-0.99,37.5507,1.020735,42.20000000000001,122.97999999999999,93.145052,576.9,207.20000000000005,115.10000000000002,545.6000000000001,5200.000000000001,5200.000000000001,7.623462,6.379,955.060852,762.036621,1565.0,17.34,1.09,0.9100000000000001,80.09000000000002,0.5700000000000001,0.05,7.910000000000001,863.937561,-2.2491,0.7000000000000002
2024-10-20 23:00:00,1.81,16.54,0.77,2.57,2.281682,0.452159,24.26,41.87757640999039,6000.567678048003,22.47,21.0,21.200000000000003,20.700000000000003,36.93,-1.0000000000000002,36.93,1.02033,42.60000000000001,124.13,94.01606200000003,568.4,207.7,114.80000000000001,547.7000000000002,5300.000000000001,5300.000000000001,7.500000000000001,6.365,980.887878,817.572632,1562.0,17.230000000000004,1.27,1.0,79.87900000000002,0.621,0.05,7.820000000000001,798.262634,-3.622246,0.7
2024-10-21 00:00:00,1.81,16.54,0.77,2.57,2.281682,0.452159,24.259999999999998,41.87577045365718,6000.00868002055,22.470000000000006,21.300000000000004,21.800000000000004,22.300000000000004,35.42,-1.0,35.42,1.04868,42.3,123.70000000000002,93.69038,568.8,210.90000000000003,115.00000000000001,547.7,5000.0,5000.0,7.952400000000001,6.246,962.352051,802.219055,1562.0,17.230000000000004,1.27,1.0000000000000002,79.87900000000002,0.621,0.05,7.82,767.732971,-3.680428,-3.2959746043559335e-17
2024-10-21 01:00:00,1.81,16.54,0.77,2.57,2.281682,0.452159,25.010000000000005,41.873969819399996,5999.451329336358,22.470000000000002,22.400000000000002,21.100000000000005,21.300000000000004,40.32,-1.0,40.32,1.05246,38.75,123.86,92.88261400000002,626.7,214.7,120.90000000000003,556.2,4800.0,4800.0,8.463750000000001,6.207,964.228638,800.51593,1562.0,17.23,1.27,1.0,79.879,0.6210000000000001,0.05,7.820000000000001,833.435181,-0.355832,-4.336808689942018e-18
2024-10-21 02:00:00,1.69,16.86,0.84,2.21,2.418226,0.4285,25.010000000000005,41.87217451857865,5998.895629511637,22.470000000000002,22.200000000000003,22.800000000000004,23.100000000000005,40.16,-1.0,40.16,1.04976,37.23,123.56000000000003,92.65764400000002,652.3000000000001,214.5,120.60000000000001,557.1000000000001,4600.000000000001,4600.000000000001,8.839565000000002,6.185,932.135925,755.46991,1562.0,17.230000000000004,1.27,1.0,79.879,0.6210000000000001,0.05,7.82,710.003235,-2.356915,3.686287386450715e-18
2024-10-21 03:00:00,1.69,16.86,0.84,2.21,2.418226,0.4285,25.010000000000005,41.87038456255297,5998.341584062593,22.470000000000002,21.700000000000003,22.300000000000004,21.400000000000002,39.4,-1.0,39.4,1.047735,38.22,122.97000000000001,92.21520300000002,703.4000000000001,210.0,127.6,559.8,4700.000000000001,4700.000000000001,8.775319000000001,6.203,917.051086,747.047119,1568.0000000000002,17.23,1.27,1.0000000000000002,79.879,0.6210000000000001,0.05,8.03,646.779663,-3.408048,5.149960319306146e-19
2024-10-21 04:00:00,1.57,16.34,1.06,2.39,2.256208,0.46216,25.010000000000005,41.868599962682765,5997.789196505434,22.470000000000002,21.700000000000003,22.200000000000003,19.700000000000003,35.25,-1.0,35.25,1.05489,39.52000000000001,123.98,92.972602,737.5000000000001,217.7,131.2,560.0000000000001,4900.000000000001,4900.000000000001,8.463673000000002,6.213,919.374756,736.773193,1568.0000000000002,17.23,1.27,1.0,79.879,0.621,0.05,8.03,627.882996,-2.636897,-1.3552527156068805e-20
2024-10-21 05:00:00,1.57,16.34,1.06,2.39,2.256208,0.46216,24.32,41.86682073032789,5997.238470356369,22.47,21.0,20.800000000000004,19.200000000000003,37.76,-1.0,37.76,1.052865,39.25,122.29000000000002,92.54907200000001,749.6000000000001,219.80000000000004,130.80000000000004,559.0,4800.000000000001,4800.000000000001,8.622500000000002,6.192,930.572449,787.647644,1568.0,17.230000000000004,1.2700000000000002,1.0000000000000002,79.879,0.6210000000000001,0.05,8.030000000000001,620.710144,-3.818153,-1.3552527156068805e-20
2024-10-21 06:00:00,1.57,16.34,1.06,2.39,2.256208,0.46216,24.32,41.8650468768481,5996.689409131603,22.47,23.0,22.300000000000004,22.200000000000003,37.54,-1.0,37.54,1.048005,39.010000000000005,123.03000000000002,93.109104,740.7,211.30000000000004,130.70000000000002,562.8,4800.0,4800.0,8.668750000000001,6.155,940.246094,810.268616,1568.0,17.220000000000002,1.3800000000000001,0.9100000000000001,79.88600000000001,0.6040000000000001,0.05,8.030000000000001,623.069153,-2.657923,-1.6940658945086007e-21
2024-10-21 07:00:00,1.57,16.34,1.06,2.39,2.256208,0.46216,24.320000000000004,41.86327841360328,5996.142016347346,22.470000000000006,22.6,22.600000000000005,22.3,37.29,-0.9900000000000001,36.9171,1.047735,40.150000000000006,122.05,92.36744000000002,728.9000000000001,218.10000000000002,130.50000000000003,559.4,4900.0,4900.0,8.447755,6.139,911.589111,741.928345,1566.0,17.22,1.38,0.9100000000000001,79.88600000000001,0.6040000000000001,0.05,7.990000000000001,618.823242,-2.665279,4.235164736271502e-22
2024-10-21 08:00:00,1.57,16.34,1.06,2.39,2.256208,0.46216,24.32,41.861515351953216,5995.596295519803,22.470000000000002,17.7,21.0,18.3,39.87,-1.0000000000000002,39.87,1.052325,40.33,121.50000000000003,91.95120000000001,758.8000000000001,212.7,131.0,559.2,4900.0,4900.0,8.451429,6.111,920.765259,741.41272,1566.0000000000002,17.22,1.3800000000000001,0.9099999999999999,79.886,0.604,0.05,7.990000000000002,615.050354,-3.021299,5.293955920339377e-22
2024-10-21 09:00:00,1.57,16.34,1.06,2.39,2.256208,0.46216,25.060000000000002,41.85975770325774,5995.052250165183,22.470000000000002,22.6,21.200000000000003,22.600000000000005,36.7,-1.0,36.7,1.05111,41.98,116.71,87.462474,750.0,219.60000000000002,131.1,561.5,4900.0,4900.0,8.480816,6.101,853.489746,760.750793,1566.0000000000002,17.22,1.38,0.91,79.886,0.604,0.05,7.990000000000001,614.390259,-3.755835,-3.1763735522036263e-22
2024-10-21 11:00:00,1.76,18.92,0.63,2.23,2.54923,0.404099,25.060000000000002,41.85625869016984,5993.9691999395445,22.47,20.6,20.200000000000003,19.400000000000002,24.4,-0.9900000000000001,24.156,1.04841,41.140000000000015,123.96000000000001,92.895624,738.7,220.70000000000002,130.8,560.1,5100.0,5100.0,8.128235000000002,5.788,856.117737,799.451965,1564.0000000000002,17.1,1.09,0.87,80.30600000000001,0.6340000000000001,0.05,8.32,628.449463,-2.574413,-1.6543612251060553e-24
2024-10-21 12:00:00,1.76,18.92,0.63,2.23,2.54923,0.404099,25.060000000000002,41.85451734849705,5993.430202100941,22.47,21.700000000000003,22.100000000000005,22.10000000000001,39.1,-1.0,39.1,0.91368,42.02000000000001,118.99,89.17110600000001,594.8,173.4,114.8,514.7000000000002,5000.0,5000.0,7.554,4.623,928.676208,845.613159,1564.0000000000002,17.100000000000005,1.09,0.87,80.30600000000001,0.6340000000000001,0.05,8.320000000000002,627.505432,-3.805078,4.342698215903395e-24
2024-10-21 13:00:00,1.76,18.92,0.63,2.23,2.54923,0.404099,24.93,41.85278146521813,5992.89289380009,22.470000000000002,22.600000000000005,21.9,22.0,39.7,-0.9900000000000001,39.303,0.888975,38.74000000000001,100.68,75.580476,437.69999999999993,156.1,99.1,473.60000000000014,3900.0,3900.0,8.810769,4.596,937.737854,835.272827,1564.0000000000002,17.1,1.0900000000000003,0.8700000000000001,80.306,0.6340000000000001,0.05,8.32,628.26062,-3.761043,-2.0679515313825692e-25
2024-10-21 14:00:00,1.61,15.92,0.87,1.86,2.309132,0.448328,24.930000000000003,41.851051051692906,5992.357278553201,22.470000000000002,22.6,22.9,22.300000000000008,39.1,-1.0,39.1,0.893295,33.5,101.49,76.18854300000001,351.1000000000001,132.1,88.2,351.1,3400.0,3400.0,7.752353000000001,3.464,891.012268,783.617615,1558.0,17.1,1.0900000000000003,0.8700000000000001,80.306,0.634,0.05,8.45,630.621216,-3.434489,-1.2924697071141057e-25
2024-10-21 15:00:00,1.61,15.92,0.87,1.86,2.309132,0.448328,24.93,41.84932611928118,5991.823359876478,22.470000000000002,19.900000000000002,22.5,18.1,37.6,-0.9900000000000001,37.224,0.954315,34.080000000000005,99.77,74.89733900000002,364.5,129.8,90.30000000000001,440.6000000000001,3400.0,3400.0,9.368824000000002,5.115,884.403259,750.898376,1558.0,17.1,1.0900000000000003,0.87,80.30600000000001,0.6340000000000001,0.05,8.45,647.252441,-2.877791,-7.754818242684634e-26
2024-10-21 16:00:00,1.61,15.92,0.87,1.86,2.309132,0.448328,24.93,41.8476066793428,5991.291141286136,22.130000000000003,20.600000000000005,19.600000000000005,20.7,23.97,-0.9900000000000001,23.7303,0.959445,34.77,106.42000000000002,79.88949400000001,439.30000000000007,153.0,100.30000000000001,490.20000000000005,3700.0000000000005,3700.0000000000005,9.575676,4.873,885.556213,740.044006,1558.0,17.100000000000005,1.0900000000000003,0.8700000000000001,80.30600000000001,0.6340000000000001,0.05,8.450000000000001,668.926514,-2.298519,0.0
2024-10-21 17:00:00,1.61,15.92,0.87,1.86,2.309132,0.448328,18.74,41.84589274323756,5990.760626298375,22.130000000000003,22.900000000000002,21.9,22.3,38.53,-0.99,38.1447,0.96201,34.59000000000001,106.97000000000003,86.92382200000003,395.3,84.5,92.50000000000001,390.00000000000006,3700.0000000000005,3700.0000000000005,7.824323999999999,5.078,842.900879,704.091858,1558.0,17.100000000000005,1.0900000000000003,0.8700000000000001,80.30600000000001,0.634,0.05,8.45,689.700867,-2.384109,-2.0679515313825692e-25
2024-10-21 19:00:00,1.52,14.65,1.86,2.15,2.124714,0.506424,18.740000000000002,41.842481427965836,5989.704721195434,22.130000000000003,20.0,20.7,18.800000000000004,38.6,-1.0,38.6,0.91746,32.89,112.51,91.42562600000002,471.80000000000007,131.9,103.4,459.20000000000005,3700.000000000001,3700.000000000001,9.123243000000002,5.287,862.176636,611.377197,1555.0,17.1,1.09,0.8700000000000001,80.306,0.6340000000000001,0.05,8.29,687.799805,-2.220217,-6.617444900424222e-24
2024-10-21 20:00:00,1.52,14.65,1.86,2.15,2.124714,0.506424,18.74,41.84078407151898,5989.179338112672,22.13,21.6,24.0,23.300000000000004,40.92,-1.0000000000000002,40.92,0.92313,38.76,110.93000000000004,90.14171800000001,587.2,178.5,114.9,510.6,4300.000000000001,4300.000000000001,8.727907000000002,5.298,851.71991,625.82428,1555.0,17.09,1.1700000000000002,0.9500000000000002,80.111,0.6790000000000002,0.049999999999999996,8.29,678.593018,-0.681697,0.0
2024-10-21 21:00:00,1.52,14.65,1.86,2.15,2.124714,0.506424,19.300000000000004,41.839092264344565,5988.655672697322,22.130000000000003,21.2,23.299999999999997,22.300000000000004,40.65,-1.0,40.65,0.98604,40.49000000000001,111.15000000000002,89.69805,607.1000000000001,176.40000000000003,117.3,512.6,4500.000000000001,4500.000000000001,8.398667,5.837,859.5401,670.569763,1555.0,17.14,1.1100000000000003,0.8500000000000001,80.25700000000002,0.6430000000000001,0.05,8.29,642.336304,-2.60568,-5.293955920339377e-23
2024-10-22 00:00:00,1.5,14.57,1.86,2.14,2.113186,0.508799,19.3,41.83405025205414,5987.095017617838,22.130000000000003,24.4,24.400000000000002,25.4,40.52,-0.99,40.1148,0.98847,41.59000000000001,120.22,97.01754,649.5,230.50000000000003,123.40000000000002,573.6000000000001,5000.0,5000.0,8.364,5.725,809.182739,680.164612,1550.0000000000002,17.100000000000005,1.2,0.9100000000000001,80.18100000000001,0.6090000000000002,0.05,8.580000000000002,668.831787,-3.067167,3.3881317890172014e-21
2024-10-22 01:00:00,1.66,16.95,0.77,2.54,2.301378,0.448841,23.850000000000005,41.83238075556767,5986.578258034222,22.130000000000003,22.700000000000003,20.1,21.400000000000002,36.0,-1.0,36.0,0.99225,44.120000000000005,120.14,91.48661000000001,593.5000000000001,218.40000000000003,117.40000000000002,556.8000000000001,5300.000000000001,5300.000000000001,7.632453000000001,5.595,976.567932,681.828308,1550.0,17.100000000000005,1.2000000000000002,0.9099999999999999,80.18100000000001,0.609,0.05,8.580000000000002,681.816956,-2.798287,0.0
2024-10-22 02:00:00,1.66,16.95,0.77,2.54,2.301378,0.448841,23.850000000000005,41.83071686515274,5986.063233699058,22.13,21.900000000000002,22.300000000000004,21.4,36.3,-1.0,36.3,0.994275,43.650000000000006,121.42000000000002,92.46133000000002,527.5,191.80000000000004,109.7,531.3,5300.0,5300.0,7.256604,5.71,1008.976929,687.477539,1550.0000000000002,17.1,1.2,0.9100000000000001,80.18100000000001,0.6090000000000001,0.05,8.58,665.800781,-3.328309,2.710505431213761e-20
2024-10-22 03:00:00,1.66,16.95,0.77,2.54,2.301378,0.448841,23.85,41.829058592169176,5985.549948128555,22.13,22.300000000000004,21.0,25.8,38.68,-1.0,38.68,0.992655,45.53000000000001,118.61000000000001,90.32151500000002,625.3000000000001,227.60000000000002,120.20000000000002,571.8000000000001,5400.000000000001,5400.000000000001,7.6888890000000005,5.703,1004.115417,652.502075,1561.0,17.100000000000005,1.2,0.9100000000000001,80.18100000000001,0.6090000000000001,0.05,8.68,653.684326,-3.293624,-1.0842021724855044e-19
