Repository: DvEz373/antam-project

# Optimization of Fuel and Reductant Usage in Nickel Calcination Process with Machine Learning

## 📌 Project Overview
This project focuses on optimizing fuel and reductant consumption in the **nickel calcination process** at PT ANTAM Tbk's **Nickel Mining Business Unit Kolaka**. By implementing **machine learning-based systems**, the project aims to enhance efficiency, reduce costs, and improve environmental sustainability in the **Rotary Kiln Electric Furnace (RKEF) process**.

## 📌 Methodology
The study follows a **CRISP-DM (Cross Industry Standard Process for Data Mining)** approach:
1. **Business Understanding**  
   - Understanding operational challenges and optimization opportunities.

File: new-data/filtered_intersection_df.csv (part 16 of 20)
time,ni_in,fe_in,sio2_in,cao_in,mgo_in,al2o3_in,fe_ni,s_m,bc,loi_in,mc_kilnfeed,fc_coal,gcv_coal,voltage_pry,voltage_sec,current_pry,current_sec1,current_sec2,current_sec3,load,power_factor,realisasi_beban,rpm,kg_tco,charge_kiln,tdo,pry_p,sec_p,pry_v,sec_v,total_coal,total_fuel,a_f_ratio,reductor_consume,t_tic162,t_tic163,metal_temp,ni_met,c_met,si_met,fe_met,s_met,ni_slag,fe_slag,t_kalsin,pic_161,loi_kalsin
2024-10-19 12:00:00,1.69,14.91,41.74,0.91,17.55,2.35,8.822485,2.378348,0.436033,,19.57,,,29.2,708.0,22.47,21.3,14.9,22.0,33.97,-1.0,33.97,0.97983,46.0,117.8,94.74654,699.3,201.4,126.2,543.8,5100.0,5100.0,7.882353,1.604,997.674255,754.176208,1575.0,17.98,1.09,0.82,79.409,0.701,0.06,7.5,604.869507,-2.561079,0.0
2024-10-19 13:00:00,1.69,14.91,41.74,0.91,17.55,2.35,8.822485,2.378348,0.436033,,18.8,,,29.1,723.8,22.47,23.2,23.5,21.9,37.67,-0.99,37.2933,0.978345,46.1,118.78,96.44936,700.2,201.6,126.2,543.6,5100.0,5100.0,7.88,1.714,1020.777344,785.803467,1575.0,17.98,1.09,0.82,79.409,0.701,0.06,7.5,602.419861,-4.522564,0.0
2024-10-19 14:00:00,1.69,14.98,42.03,0.91,17.63,2.29,8.863905,2.384005,0.434927,,18.8,,,29.0,711.6,22.47,23.6,23.8,25.1,37.14,-1.0,37.14,0.829845,55.2,110.91,90.05892,736.8,213.5,130.1,554.3,5100.0,5100.0,8.051765,4.675,1037.38147,786.227234,1575.0,17.98,1.09,0.82,79.409,0.701,0.06,7.5,629.01593,-4.66966,0.0
2024-10-19 15:00:00,1.69,14.98,42.03,0.91,17.63,2.29,8.863905,2.384005,0.434927,,18.8,,,28.9,737.4,22.47,23.7,24.4,24.9,36.2,-0.99,35.838,0.982125,41.5,109.26,88.71912,663.7,189.5,123.1,530.2,4800.0,4800.0,8.16625,5.934,1046.471313,818.467224,1576.0,17.98,1.09,0.82,79.409,0.701,0.05,7.77,658.699768,-1.898069,0.0
2024-10-19 16:00:00,1.69,14.98,42.03,0.91,17.63,2.29,8.863905,2.384005,0.434927,,18.8,,,28.9,728.3,22.47,23.6,21.3,25.4,37.7,-1.0,37.7,0.976995,40.7,116.77,94.81724,579.0,160.6,115.0,499.7,4400.0,4400.0,8.382273,5.485,1013.547058,797.027405,1576.0,17.98,1.09,0.82,79.409,0.701,0.05,7.77,645.266785,-2.897712,0.18
2024-10-19 17:00:00,1.69,14.98,42.03,0.91,17.63,2.29,8.863905,2.384005,0.434927,,24.88,,,29.1,744.5,22.47,19.8,20.9,21.0,38.5,-1.0,38.5,0.596835,47.3,56.1,42.14232,233.1,92.3,70.8,366.8,3600.0,3600.0,7.293333,3.46,989.748413,811.959412,1576.0,17.98,1.09,0.82,79.409,0.701,0.05,7.77,637.422119,-0.838648,0.18
2024-10-19 18:00:00,1.77,17.02,39.22,0.83,16.37,2.46,9.615819,2.395846,0.432505,,24.88,,,29.1,778.5,22.47,21.0,20.7,20.2,37.24,-0.99,36.8676,0.99009,46.8,100.25,75.3078,423.8,155.0,97.9,477.6,3900.0,3900.0,8.853846,5.082,990.920654,770.050232,1574.0,17.98,1.09,0.82,79.409,0.701,0.06,7.87,693.601074,-3.281818,0.18
2024-10-19 19:00:00,1.77,17.02,39.22,0.83,16.37,2.46,9.615819,2.395846,0.432505,,24.88,,,29.1,746.4,22.47,21.6,22.3,21.1,38.3,-1.0,38.3,1.01817,47.3,121.23,91.067976,535.7,193.1,110.1,534.6,4900.0,4900.0,7.894286,5.627,1006.58606,754.755737,1574.0,17.98,1.09,0.82,79.409,0.701,0.06,7.87,665.327271,-2.76255,0.18
2024-10-19 20:00:00,1.77,17.02,39.22,0.83,16.37,2.46,9.615819,2.395846,0.432505,,24.88,,,29.0,765.9,22.47,23.2,22.7,23.0,37.54,-0.99,37.1646,1.016685,47.4,124.38,93.434256,575.6,214.5,114.1,550.9,5100.0,5100.0,7.823529,5.584,974.069763,746.516724,1574.0,17.98,1.09,0.82,79.409,0.701,0.06,7.87,664.001465,-3.108572,0.18
2024-10-19 21:00:00,1.77,17.02,39.22,0.83,16.37,2.46,9.615819,2.395846,0.432505,,25.76,,,29.0,729.8,22.47,24.8,23.0,23.1,36.45,-0.99,36.0855,1.014525,48.5,122.05,90.60992,588.5,217.8,115.9,559.6,5200.0,5200.0,7.794231,5.595,981.288818,764.850098,1574.0,17.98,1.09,0.82,79.409,0.701,0.06,7.87,657.848022,-2.448558,0.18
2024-10-19 22:00:00,1.77,17.86,38.43,0.75,15.59,2.73,10.090395,2.465042,0.419613,,25.76,,,29.0,696.0,22.47,23.4,28.0,23.9,38.03,-0.99,37.6497,1.021005,49.6,123.32,91.552768,625.3,236.2,119.9,575.6,5200.0,5200.0,8.025,5.809,957.884705,782.211731,1573.0,17.98,1.09,0.82,79.409,0.701,0.06,7.85,656.428345,-3.636524,0.18
2024-10-19 23:00:00,1.77,17.86,38.43,0.75,15.59,2.73,10.090395,2.465042,0.419613,,25.76,,,29.0,743.6,22.47,21.6,23.3,22.1,37.16,-1.0,37.16,1.019655,47.6,120.73,89.629952,579.4,224.2,116.0,565.3,5200.0,5200.0,7.861154,5.922,992.479797,806.263794,1573.0,17.98,1.09,0.82,79.409,0.701,0.06,7.85,685.32959,-2.427981,0.18
2024-10-20 00:00:00,1.77,17.86,38.43,0.75,15.59,2.73,10.090395,2.465042,0.419613,,25.76,,,29.1,745.2,22.47,20.8,23.0,21.7,37.89,-1.0,37.89,1.023435,47.2,121.64,90.305536,577.6,209.2,114.7,556.7,5100.0,5100.0,7.898824,4.775,989.708618,832.834473,1573.0,17.98,1.09,0.82,79.409,0.701,0.06,7.85,681.15271,-3.311542,0.0
2024-10-20 01:00:00,1.79,17.81,38.33,0.89,15.89,2.72,9.949721,2.412209,0.431143,,26.47,,,29.3,446.3,22.47,22.0,21.5,21.6,33.25,-0.99,32.9175,1.02492,43.3,122.3,89.92719,572.1,204.0,114.1,552.7,4600.0,4600.0,8.697391,5.533,957.427734,797.115784,1573.0,17.98,1.09,0.82,79.409,0.701,0.06,7.85,690.842041,-4.561084,0.0
2024-10-20 02:00:00,1.79,17.81,38.33,0.89,15.89,2.72,9.949721,2.412209,0.431143,,26.47,,,29.1,748.1,22.47,20.3,20.4,20.4,35.56,-1.0,35.56,1.021815,45.2,121.5,89.33895,566.7,201.2,113.8,552.7,4600.0,4600.0,8.693478,5.525,942.91394,780.580261,1573.0,17.98,1.09,0.82,79.409,0.701,0.06,7.85,655.860596,-3.479237,0.0
2024-10-20 03:00:00,1.79,17.81,38.33,0.89,15.89,2.72,9.949721,2.412209,0.431143,,22.52,,,29.1,748.5,22.47,22.4,22.3,20.9,38.65,-1.0,38.65,1.016415,45.3,121.42,94.076216,624.3,206.9,119.5,550.3,4800.0,4800.0,8.3725,5.526,947.404297,778.332947,1576.0,17.98,1.09,0.82,79.409,0.701,0.05,8.02,656.996216,-3.924669,0.0
2024-10-20 04:00:00,1.71,16.98,39.94,1.21,16.17,2.56,9.929825,2.470006,0.426497,,22.52,,,29.2,778.7,22.47,21.5,19.9,14.9,37.3,-0.99,36.927,1.019385,45.7,20.62,15.976376,621.5,204.5,119.5,553.2,4700.0,4700.0,8.58766,5.526,949.838745,788.727905,1576.0,17.98,1.09,0.82,79.409,0.701,0.05,8.02,654.346619,-4.532081,0.0
2024-10-20 05:00:00,1.71,16.98,39.94,1.21,16.17,2.56,9.929825,2.470006,0.426497,,22.52,,,29.1,753.3,22.47,17.4,22.4,21.4,38.8,-1.0,38.8,1.01628,46.6,119.51,92.596348,625.6,212.1,119.2,553.4,4800.0,4800.0,8.4075,5.504,937.70874,793.646484,1576.0,17.98,1.09,0.82,79.409,0.701,0.05,8.02,670.347595,-4.266596,0.0
2024-10-20 06:00:00,1.71,16.98,39.94,1.21,16.17,2.56,9.929825,2.470006,0.426497,,22.52,,,29.1,698.0,22.04,23.0,24.3,22.7,34.6,-1.0,34.6,1.021815,44.8,118.86,92.092728,626.7,204.4,119.3,550.6,4800.0,4800.0,8.37375,5.879,902.187134,755.586304,1576.0,17.98,1.09,0.82,79.409,0.701,0.05,8.02,666.463745,-4.830955,0.0
2024-10-20 07:00:00,1.71,16.98,39.94,1.21,16.17,2.56,9.929825,2.470006,0.426497,,22.52,,,29.2,692.9,22.04,21.7,21.3,23.6,32.76,-1.0,32.76,0.096255,44.9,104.23,80.757404,18.2,28.3,0.8,272.2,4500.0,4500.0,3.64,0.0,890.724792,739.775513,1575.0,17.98,1.09,0.82,79.409,0.701,0.06,8.17,631.848877,-0.778969,0.0
2024-10-20 08:00:00,1.71,16.98,39.94,1.21,16.17,2.56,9.929825,2.470006,0.426497,,22.52,,,29.1,746.7,22.47,22.0,22.2,22.6,36.18,-1.0,36.18,0.692955,45.2,53.22,41.234856,424.1,62.1,99.7,340.8,2700.0,2700.0,9.788889,3.965,859.297485,676.416504,1575.0,17.98,1.09,0.82,79.409,0.701,0.06,8.17,637.422119,-1.87273,0.0
2024-10-20 09:00:00,1.71,16.98,39.94,1.21,16.17,2.56,9.929825,2.470006,0.426497,,25.18,,,29.0,740.7,22.47,22.6,24.1,23.1,36.93,-1.0,36.93,0.702945,55.9,80.89,60.521898,459.2,92.1,103.0,407.9,3500.0,3500.0,8.758286,3.661,884.087769,679.034241,1575.0,17.98,1.09,0.82,79.409,0.701,0.06,8.17,653.400452,-2.283293,0.0
2024-10-20 10:00:00,1.66,15.86,39.73,0.96,17.89,2.33,9.554217,2.220794,0.467549,,25.18,,,29.2,747.9,22.47,21.9,22.2,21.5,34.71,-1.0,34.71,0.76599,55.7,86.05,64.38261,491.4,174.0,104.5,509.5,3900.0,3900.0,9.446154,3.756,881.137512,654.714722,1575.0,17.98,1.09,0.82,79.409,0.701,0.06,8.17,637.799988,-2.80497,0.0
2024-10-20 11:00:00,1.66,15.86,39.73,0.96,17.89,2.33,9.554217,2.220794,0.467549,,25.18,,,29.1,756.6,22.47,21.9,23.1,20.3,38.5,-0.99,38.115,0.861165,44.3,92.0,68.8344,481.8,180.1,105.1,513.5,4200.0,4200.0,8.837143,4.495,911.555725,744.016907,1579.0,17.98,1.09,0.82,79.409,0.701,0.05,8.17,634.776794,-3.262765,0.0
2024-10-20 12:00:00,1.66,15.86,39.73,0.96,17.89,2.33,9.554217,2.220794,0.467549,,25.18,,,29.0,742.8,22.47,23.0,21.2,23.0,38.3,-1.0,38.3,0.85779,55.1,100.3,75.04446,498.8,214.4,106.9,547.2,4700.0,4700.0,8.350213,4.509,945.679626,768.977234,1579.0,17.97,1.19,0.79,79.394,0.656,0.05,8.17,626.844604,-3.171569,0.0
2024-10-20 13:00:00,1.66,15.86,39.73,0.96,17.89,2.33,9.554217,2.220794,0.467549,,25.5,,,29.1,704.0,22.47,14.2,24.2,21.3,36.5,-1.0,36.5,0.961605,50.0,103.31,76.96595,510.6,186.6,107.0,518.7,4700.0,4700.0,7.98766,4.775,987.310791,784.430603,1579.0,17.97,1.19,0.79,79.394,0.656,0.05,8.17,690.937134,-3.124347,0.0
2024-10-20 14:00:00,1.66,15.89,40.21,0.96,18.01,2.44,9.572289,2.232649,0.464952,,25.5,,,29.0,755.3,22.47,21.6,23.3,21.6,35.7,-0.99,35.343,0.99333,44.5,110.03,81.97235,420.3,156.4,97.1,476.1,4700.0,4700.0,7.317447,5.407,961.546387,725.913208,1579.0,17.97,1.19,0.79,79.394,0.656,0.05,8.17,797.384583,-1.599114,0.0
2024-10-20 15:00:00,1.66,15.89,40.21,0.96,18.01,2.44,9.572289,2.232649,0.464952,,25.5,,,29.1,724.5,22.47,21.5,22.7,21.2,36.0,-1.0,36.0,1.111455,41.9,118.35,88.17075,417.2,154.2,96.9,474.2,4500.0,4500.0,7.614667,5.499,865.408691,711.343689,1578.0,17.97,1.19,0.79,79.394,0.656,0.05,8.25,728.390015,-2.673007,0.0
2024-10-20 16:00:00,1.66,15.89,40.21,0.96,18.01,2.44,9.572289,2.232649,0.464952,,25.5,,,29.0,715.1,22.47,23.5,222.5,23.7,37.63,-1.0,37.63,1.01061,37.5,119.93,89.34785,438.8,156.4,99.2,483.5,4500.0,4500.0,7.769333,5.495,930.156677,688.390625,1578.0,17.82,1.11,0.83,79.535,0.705,0.05,8.25,703.510803,-1.835612,0.85
2024-10-20 17:00:00,1.71,17.06,37.36,0.64,16.27,2.42,9.976608,2.296251,0.447729,,25.94,,,29.1,747.2,22.47,21.6,23.5,21.4,36.93,-1.0,36.93,1.02249,40.4,108.75,80.54025,434.6,141.3,98.9,480.8,4400.0,4400.0,7.905,6.196,951.354065,770.069458,1578.0,17.82,1.11,0.83,79.535,0.705,0.05,8.25,657.848022,-3.057667,0.85
2024-10-20 18:00:00,1.71,17.06,37.36,0.64,16.27,2.42,9.976608,2.296251,0.447729,,25.94,,,28.9,752.6,22.47,23.2,23.8,24.9,37.56,-1.0,37.56,1.030455,36.4,123.3,91.31598,444.9,160.5,99.2,477.3,4500.0,4500.0,7.686667,6.276,955.707397,796.707825,1578.0,17.82,1.11,0.83,79.535,0.705,0.05,8.25,670.347595,-3.883919,0.85
2024-10-20 19:00:00,1.71,17.06,37.36,0.64,16.27,2.42,9.976608,2.296251,0.447729,,25.94,,,29.1,755.1,22.47,23.6,22.2,21.1,37.75,-0.99,37.3725,1.038825,36.6,122.86,90.990116,435.4,148.6,99.0,478.5,4500.0,4500.0,7.7,6.299,956.488281,761.422485,1576.0,17.82,1.11,0.83,79.535,0.705,0.05,8.29,691.41272,-3.708688,0.85
2024-10-20 20:00:00,1.71,17.06,37.36,0.64,16.27,2.42,9.976608,2.296251,0.447729,,25.94,,,29.0,724.1,22.47,23.3,23.2,22.6,36.33,-1.0,36.33,1.022085,38.7,123.75,91.64925,542.4,188.3,111.0,528.1,4800.0,4800.0,7.98875,6.31,960.942871,770.566711,1576.0,17.82,1.11,0.83,79.535,0.705,0.05,8.29,671.200317,-3.469047,0.85
2024-10-20 21:00:00,1.81,16.54,39.61,0.77,17.36,2.57,9.138122,2.281682,0.452159,,24.26,,,29.1,801.6,22.47,20.7,21.2,22.4,36.98,-1.0,36.98,1.021005,42.4,120.02,90.903148,504.4,184.6,107.4,520.0,5100.0,5100.0,7.381176,6.328,954.942627,732.496094,1576.0,17.64,1.35,0.88,79.504,0.626,0.05,8.29,646.590515,-3.687886,0.85
2024-10-20 22:00:00,1.81,16.54,39.61,0.77,17.36,2.57,9.138122,2.281682,0.452159,,24.26,,,29.1,754.2,22.47,23.2,22.0,21.7,37.93,-0.99,37.5507,1.020735,42.2,122.98,93.145052,576.9,207.2,115.1,545.6,5200.0,5200.0,7.623462,6.379,955.060852,762.036621,1576.0,17.64,1.35,0.88,79.504,0.626,0.05,8.14,645.361328,-4.248261,0.85
2024-10-20 23:00:00,1.81,16.54,39.61,0.77,17.36,2.57,9.138122,2.281682,0.452159,,24.26,,,29.1,748.2,22.47,21.0,21.2,20.7,36.93,-1.0,36.93,1.02033,42.6,124.13,94.016062,568.4,207.7,114.8,547.7,5300.0,5300.0,7.5,6.365,980.887878,817.572632,1576.0,17.64,1.35,0.88,79.504,0.626,0.05,8.14,667.410889,-3.872307,0.85
2024-10-21 00:00:00,1.81,16.54,39.61,0.77,17.36,2.57,9.138122,2.281682,0.452159,,24.26,,,29.1,740.4,22.47,21.3,21.8,22.3,35.42,-1.0,35.42,1.04868,42.3,123.7,93.69038,568.8,210.9,115.0,547.7,5000.0,5000.0,7.9524,6.246,962.352051,802.219055,1576.0,17.64,1.35,0.88,79.504,0.626,0.05,8.14,683.33551,-4.196388,0.0
2024-10-21 01:00:00,1.81,16.54,39.61,0.77,17.36,2.57,9.138122,2.281682,0.452159,,25.01,,,29.1,796.5,22.47,22.4,21.1,21.3,40.32,-1.0,40.32,1.05246,38.75,123.86,92.882614,626.7,214.7,120.9,556.2,4800.0,4800.0,8.46375,6.207,964.228638,800.51593,1576.0,17.64,1.35,0.88,79.504,0.626,0.05,8.14,688.369995,-4.10047,0.0
2024-10-21 02:00:00,1.69,16.86,40.07,0.84,16.57,2.21,9.976331,2.418226,0.4285,,25.01,,,29.0,768.9,22.47,22.2,22.8,23.1,40.16,-1.0,40.16,1.04976,37.23,123.56,92.657644,652.3,214.5,120.6,557.1,4600.0,4600.0,8.839565,6.185,932.135925,755.46991,1577.0,17.64,1.35,0.88,79.504,0.626,0.05,8.28,672.621643,-3.402593,0.0
2024-10-21 03:00:00,1.69,16.86,40.07,0.84,16.57,2.21,9.976331,2.418226,0.4285,,25.01,,,29.0,776.0,22.47,21.7,22.3,21.4,39.4,-1.0,39.4,1.047735,38.22,122.97,92.215203,703.4,210.0,127.6,559.8,4700.0,4700.0,8.775319,6.203,917.051086,747.047119,1577.0,17.64,1.35,0.88,79.504,0.626,0.05,8.28,648.008972,-4.052097,0.0
2024-10-21 04:00:00,1.57,16.34,39.98,1.06,17.72,2.39,10.407643,2.256208,0.46216,,25.01,,,29.1,756.8,22.47,21.7,22.2,19.7,35.25,-1.0,35.25,1.05489,39.52,123.98,92.972602,737.5,217.7,131.2,560.0,4900.0,4900.0,8.463673,6.213,919.374756,736.773193,1577.0,17.64,1.31,0.9,79.549,0.601,0.05,8.28,631.093384,-3.785516,0.0
2024-10-21 05:00:00,1.57,16.34,39.98,1.06,17.72,2.39,10.407643,2.256208,0.46216,,24.32,,,29.1,803.1,22.47,21.0,20.8,19.2,37.76,-1.0,37.76,1.052865,39.25,122.29,92.549072,749.6,219.8,130.8,559.0,4800.0,4800.0,8.6225,6.192,930.572449,787.647644,1577.0,17.34,1.09,0.91,80.09,0.57,0.05,8.28,625.051147,-4.404099,0.0
2024-10-21 06:00:00,1.57,16.34,39.98,1.06,17.72,2.39,10.407643,2.256208,0.46216,,24.32,,,29.0,736.1,22.47,23.0,22.3,22.2,37.54,-1.0,37.54,1.048005,39.01,123.03,93.109104,740.7,211.3,130.7,562.8,4800.0,4800.0,8.66875,6.155,940.246094,810.268616,1562.0,17.34,1.09,0.91,80.09,0.57,0.05,8.1,639.028381,-3.537111,0.0
2024-10-21 07:00:00,1.57,16.34,39.98,1.06,17.72,2.39,10.407643,2.256208,0.46216,,24.32,,,29.2,751.5,22.47,22.6,22.6,22.3,37.29,-0.99,36.9171,1.047735,40.15,122.05,92.36744,728.9,218.1,130.5,559.4,4900.0,4900.0,8.447755,6.139,911.589111,741.928345,1562.0,17.34,1.09,0.91,80.09,0.57,0.05,8.1,645.077698,-3.977781,0.0
2024-10-21 08:00:00,1.57,16.34,39.98,1.06,17.72,2.39,10.407643,2.256208,0.46216,,24.32,,,29.2,794.3,22.47,17.7,21.0,18.3,39.87,-1.0,39.87,1.052325,40.33,121.5,91.9512,758.8,212.7,131.0,559.2,4900.0,4900.0,8.451429,6.111,920.765259,741.41272,1562.0,17.34,1.09,0.91,80.09,0.57,0.05,8.1,636.855225,-3.844184,0.7
2024-10-21 09:00:00,1.57,16.34,39.98,1.06,17.72,2.39,10.407643,2.256208,0.46216,,25.06,,,29.1,751.4,22.47,22.6,21.2,22.6,36.7,-1.0,36.7,1.05111,41.98,116.71,87.462474,750.0,219.6,131.1,561.5,4900.0,4900.0,8.480816,6.101,853.489746,760.750793,1562.0,17.34,1.09,0.91,80.09,0.57,0.05,8.1,609.676086,-3.460115,0.7
2024-10-21 10:00:00,1.76,18.92,38.06,0.63,14.93,2.23,10.75,2.54923,0.404099,,25.06,,,30.3,231.6,22.47,6.2,7.0,7.0,5.1,-0.99,5.049,1.05003,41.87,121.82,91.291908,743.1,220.6,130.0,561.7,5100.0,5100.0,8.137647,6.186,888.259277,791.115173,1565.0,17.34,1.09,0.91,80.09,0.57,0.05,7.91,610.713013,-3.66325,0.7
2024-10-21 11:00:00,1.76,18.92,38.06,0.63,14.93,2.23,10.75,2.54923,0.404099,,25.06,,,29.7,531.8,22.47,20.6,20.2,19.4,24.4,-0.99,24.156,1.04841,41.14,123.96,92.895624,738.7,220.7,130.8,560.1,5100.0,5100.0,8.128235,5.788,856.117737,799.451965,1565.0,17.34,1.09,0.91,80.09,0.57,0.05,7.91,637.233093,-3.410215,0.7
2024-10-21 12:00:00,1.76,18.92,38.06,0.63,14.93,2.23,10.75,2.54923,0.404099,,25.06,,,29.7,814.2,22.47,21.7,22.1,22.1,39.1,-1.0,39.1,0.91368,42.02,118.99,89.171106,594.8,173.4,114.8,514.7,5000.0,5000.0,7.554,4.623,928.676208,845.613159,1565.0,17.34,1.09,0.91,80.09,0.57,0.05,7.91,753.612,0.142491,0.7
2024-10-21 13:00:00,1.76,18.92,38.06,0.63,14.93,2.23,10.75,2.54923,0.404099,,24.93,,,29.7,815.3,22.47,22.6,21.9,22.0,39.7,-0.99,39.303,0.888975,38.74,100.68,75.580476,437.7,156.1,99.1,473.6,3900.0,3900.0,8.810769,4.596,937.737854,835.272827,1565.0,17.34,1.09,0.91,80.09,0.57,0.05,7.91,845.650269,-2.563716,0.7
2024-10-21 14:00:00,1.61,15.92,40.71,0.87,17.63,1.86,9.888199,2.309132,0.448328,,24.93,,,29.7,814.5,22.47,22.6,22.9,22.3,39.1,-1.0,39.1,0.893295,33.5,101.49,76.188543,351.1,132.1,88.2,351.1,3400.0,3400.0,7.752353,3.464,891.012268,783.617615,1565.0,17.34,1.09,0.91,80.09,0.57,0.05,7.91,863.937561,-2.2491,0.7
2024-10-21 15:00:00,1.61,15.92,40.71,0.87,17.63,1.86,9.888199,2.309132,0.448328,,24.93,,,29.7,555.6,22.47,19.9,22.5,18.1,37.6,-0.99,37.224,0.954315,34.08,99.77,74.897339,364.5,129.8,90.3,440.6,3400.0,3400.0,9.368824,5.115,884.403259,750.898376,1562.0,17.23,1.27,1.0,79.879,0.621,0.05,7.82,798.262634,-3.622246,0.7
2024-10-21 16:00:00,1.61,15.92,40.71,0.87,17.63,1.86,9.888199,2.309132,0.448328,,24.93,,,29.7,554.0,22.13,20.6,19.6,20.7,23.97,-0.99,23.7303,0.959445,34.77,106.42,79.889494,439.3,153.0,100.3,490.2,3700.0,3700.0,9.575676,4.873,885.556213,740.044006,1562.0,17.23,1.27,1.0,79.879,0.621,0.05,7.82,767.732971,-3.680428,0.0
2024-10-21 17:00:00,1.61,15.92,40.71,0.87,17.63,1.86,9.888199,2.309132,0.448328,,18.74,,,29.7,815.3,22.13,22.9,21.9,22.3,38.53,-0.99,38.1447,0.96201,34.59,106.97,86.923822,395.3,84.5,92.5,390.0,3700.0,3700.0,7.824324,5.078,842.900879,704.091858,1562.0,17.23,1.27,1.0,79.879,0.621,0.05,7.82,833.435181,-0.355832,0.0
2024-10-21 18:00:00,1.52,14.65,37.14,1.86,17.48,2.15,9.638158,2.124714,0.506424,,18.74,,,29.6,811.2,22.13,23.3,24.2,24.6,39.99,-1.0,39.99,0.96039,29.42,112.18,91.157468,365.7,100.2,90.2,392.3,3300.0,3300.0,8.772727,5.397,846.735535,639.905334,1562.0,17.23,1.27,1.0,79.879,0.621,0.05,7.82,710.003235,-2.356915,0.0
2024-10-21 19:00:00,1.52,14.65,37.14,1.86,17.48,2.15,9.638158,2.124714,0.506424,,18.74,,,29.6,817.4,22.13,20.0,20.7,18.8,38.6,-1.0,38.6,0.91746,32.89,112.51,91.425626,471.8,131.9,103.4,459.2,3700.0,3700.0,9.123243,5.287,862.176636,611.377197,1568.0,17.23,1.27,1.0,79.879,0.621,0.05,8.03,646.779663,-3.408048,0.0
2024-10-21 20:00:00,1.52,14.65,37.14,1.86,17.48,2.15,9.638158,2.124714,0.506424,,18.74,,,29.6,812.3,22.13,21.6,24.0,23.3,40.92,-1.0,40.92,0.92313,38.76,110.93,90.141718,587.2,178.5,114.9,510.6,4300.0,4300.0,8.727907,5.298,851.71991,625.82428,1568.0,17.23,1.27,1.0,79.879,0.621,0.05,8.03,627.882996,-2.636897,0.0
2024-10-21 21:00:00,1.52,14.65,37.14,1.86,17.48,2.15,9.638158,2.124714,0.506424,,19.3,,,29.6,813.8,22.13,21.2,23.3,22.3,40.65,-1.0,40.65,0.98604,40.49,111.15,89.69805,607.1,176.4,117.3,512.6,4500.0,4500.0,8.398667,5.837,859.5401,670.569763,1568.0,17.23,1.27,1.0,79.879,0.621,0.05,8.03,620.710144,-3.818153,0.0
2024-10-21 22:00:00,1.5,14.57,37.34,1.86,17.67,2.14,9.713333,2.113186,0.508799,,19.3,,,29.6,821.9,22.13,21.8,221.2,16.1,35.84,-1.0,35.84,0.989955,40.67,118.02,95.24214,513.9,182.6,108.9,518.9,4800.0,4800.0,7.8475,6.161,859.666321,662.294373,1568.0,17.22,1.38,0.91,79.886,0.604,0.05,8.03,623.069153,-2.657923,0.0
2024-10-21 23:00:00,1.5,14.57,37.34,1.86,17.67,2.14,9.713333,2.113186,0.508799,,19.3,,,29.6,816.5,22.13,20.0,12.4,20.1,39.56,-1.0,39.56,0.99063,41.18,121.42,97.98594,606.7,208.7,119.0,546.9,5000.0,5000.0,7.9908,5.834,865.022644,669.595032,1566.0,17.22,1.38,0.91,79.886,0.604,0.05,7.99,618.823242,-2.665279,0.0
2024-10-22 00:00:00,1.5,14.57,37.34,1.86,17.67,2.14,9.713333,2.113186,0.508799,,19.3,,,29.9,818.7,22.13,24.4,24.4,25.4,40.52,-0.99,40.1148,0.98847,41.59,120.22,97.01754,649.5,230.5,123.4,573.6,5000.0,5000.0,8.364,5.725,809.182739,680.164612,1566.0,17.22,1.38,0.91,79.886,0.604,0.05,7.99,615.050354,-3.021299,0.0
2024-10-22 01:00:00,1.66,16.95,38.41,0.77,16.69,2.54,10.210843,2.301378,0.448841,,23.85,,,29.9,824.3,22.13,22.7,20.1,21.4,36.0,-1.0,36.0,0.99225,44.12,120.14,91.48661,593.5,218.4,117.4,556.8,5300.0,5300.0,7.632453,5.595,976.567932,681.828308,1566.0,17.22,1.38,0.91,79.886,0.604,0.05,7.99,614.390259,-3.755835,0.0
2024-10-22 02:00:00,1.66,16.95,38.41,0.77,16.69,2.54,10.210843,2.301378,0.448841,,23.85,,,29.9,825.3,22.13,21.9,22.3,21.4,36.3,-1.0,36.3,0.994275,43.65,121.42,92.46133,527.5,191.8,109.7,531.3,5300.0,5300.0,7.256604,5.71,1008.976929,687.477539,1564.0,17.22,1.38,0.91,79.886,0.604,0.05,8.32,613.541504,-3.078179,0.0
2024-10-22 03:00:00,1.66,16.95,38.41,0.77,16.69,2.54,10.210843,2.301378,0.448841,,23.85,,,29.9,822.0,22.13,22.3,21.0,25.8,38.68,-1.0,38.68,0.992655,45.53,118.61,90.321515,625.3,227.6,120.2,571.8,5400.0,5400.0,7.688889,5.703,1004.115417,652.502075,1564.0,17.1,1.09,0.87,80.306,0.634,0.05,8.32,628.449463,-2.574413,0.0
2024-10-22 04:00:00,1.66,16.98,38.34,0.76,16.7,2.47,10.228916,2.295808,0.449735,,23.85,,,29.9,825.8,22.13,22.0,23.9,19.9,38.7,-0.99,38.313,0.989955,45.63,120.53,91.783595,577.1,212.9,116.1,554.2,5500.0,5500.0,7.312364,5.699,1004.911743,649.555847,1564.0,17.1,1.09,0.87,80.306,0.634,0.05,8.32,627.505432,-3.805078,0.0
2024-10-22 05:00:00,1.66,16.98,38.34,0.76,16.7,2.47,10.228916,2.295808,0.449735,,22.69,,,29.9,830.1,22.13,21.5,20.3,18.1,38.1,-1.0,38.1,0.994275,46.81,117.5,90.83925,585.9,223.3,116.0,566.0,5500.0,5500.0,7.44,5.669,997.402649,663.404297,1564.0,17.1,1.09,0.87,80.306,0.634,0.05,8.32,628.26062,-3.761043,0.0
2024-10-22 06:00:00,1.66,16.98,38.34,0.76,16.7,2.47,10.228916,2.295808,0.449735,,22.69,,,29.9,821.9,22.13,22.3,24.0,24.8,37.8,-1.0,37.8,0.9909,46.65,120.05,92.810655,614.9,238.2,119.9,578.3,5600.0,5600.0,7.480714,5.961,1019.256897,727.8526,1558.0,17.1,1.09,0.87,80.306,0.634,0.05,8.45,630.621216,-3.434489,0.0
2024-10-22 07:00:00,1.66,16.98,38.34,0.76,16.7,2.47,10.228916,2.295808,0.449735,,22.69,,,29.9,817.2,22.13,21.1,20.8,20.6,38.0,-1.0,38.0,0.994275,44.8,118.3,91.45773,618.4,236.8,120.4,580.8,5300.0,5300.0,7.938113,5.979,1029.417358,751.877502,1558.0,17.1,1.09,0.87,80.306,0.634,0.05,8.45,647.252441,-2.877791,0.0
2024-10-22 08:00:00,1.66,16.98,38.34,0.76,16.7,2.47,10.228916,2.295808,0.449735,,22.69,,,29.7,812.7,22.13,22.2,22.4,24.5,38.3,-1.0,38.3,0.984285,45.51,114.25,88.326675,632.7,233.8,119.7,582.7,5200.0,5200.0,8.104615,5.816,1024.694946,762.070679,1558.0,17.1,1.09,0.87,80.306,0.634,0.05,8.45,668.926514,-2.298519,0.0
2024-10-22 09:00:00,1.66,16.98,38.34,0.76,16.7,2.47,10.228916,2.295808,0.449735,,21.87,,,29.7,813.8,22.13,20.7,21.1,22.1,39.7,-1.0,39.7,1.039095,44.92,115.77,90.451101,673.1,233.0,123.3,583.3,5200.0,5200.0,8.153077,5.609,1023.579285,765.369385,1558.0,17.1,1.09,0.87,80.306,0.634,0.05,8.45,689.700867,-2.384109,0.0
2024-10-22 10:00:00,1.78,17.08,38.25,0.71,16.67,2.39,9.595506,2.294541,0.449076,,21.87,,,29.6,806.7,22.13,21.8,22.8,21.7,39.4,-1.0,39.4,1.042065,43.99,118.22,92.365286,671.1,228.6,124.8,580.4,5200.0,5200.0,8.136923,5.019,1035.033203,763.861328,1555.0,17.1,1.09,0.87,80.306,0.634,0.05,8.29,675.275208,-2.971712,0.0
2024-10-22 11:00:00,1.78,17.08,38.25,0.71,16.67,2.39,9.595506,2.294541,0.449076,,21.87,,,29.6,815.4,22.13,20.8,21.2,21.1,39.5,-1.0,39.5,1.044495,44.29,119.66,93.490358,666.0,235.6,124.7,574.3,5300.0,5300.0,7.913208,5.319,1025.280029,744.989685,1555.0,17.1,1.09,0.87,80.306,0.634,0.05,8.29,687.799805,-2.220217,0.0
2024-10-22 12:00:00,1.78,17.08,38.25,0.71,16.67,2.39,9.595506,2.294541,0.449076,,21.87,,,29.6,815.6,22.13,23.4,23.8,21.6,40.2,-1.0,40.2,0.095985,45.96,108.78,84.989814,14.0,5.8,0.4,130.1,5000.0,5000.0,1.566,0.0,951.166626,777.772461,1555.0,17.09,1.17,0.95,80.111,0.679,0.05,8.29,678.593018,-0.681697,0.0
2024-10-22 13:00:00,1.78,17.08,38.25,0.71,16.67,2.39,9.595506,2.294541,0.449076,,21.32,,,29.7,239.9,17.87,18.3,18.2,18.5,8.8,-0.96,8.448,0.75168,46.08,62.94,49.521192,369.5,132.2,90.2,451.1,2900.0,2900.0,11.19931,3.597,910.149841,679.716858,1555.0,17.14,1.11,0.85,80.257,0.643,0.05,8.29,642.336304,-2.60568,0.0
2024-10-22 14:00:00,1.74,17.33,37.94,0.99,16.5,2.53,9.95977,2.299394,0.453536,,21.32,,,29.6,814.7,21.07,21.5,22.4,20.7,33.1,-1.0,33.1,0.844425,44.05,86.26,67.869368,360.2,128.7,89.6,450.5,3800.0,3800.0,8.527895,4.157,932.628967,739.765137,1555.0,17.14,1.11,0.85,80.257,0.643,0.05,8.29,665.421936,-1.795838,0.0
2024-10-22 15:00:00,1.74,17.33,37.94,0.99,16.5,2.53,9.95977,2.299394,0.453536,,21.32,,,29.7,648.3,21.07,20.2,20.5,19.7,30.2,-0.99,29.898,0.867915,39.35,99.1,77.97188,441.0,159.8,100.2,492.6,3900.0,3900.0,9.12,4.53,892.701843,730.273987,1550.0,17.12,1.2,0.86,80.187,0.633,0.05,8.58,675.369995,-3.042196,0.0
2024-10-22 16:00:00,1.74,17.33,37.94,0.99,16.5,2.53,9.95977,2.299394,0.453536,,21.32,,,29.6,813.6,22.13,21.4,20.4,21.4,39.2,-1.0,39.2,0.95985,39.23,104.52,82.236336,534.6,176.7,110.4,518.6,4100.0,4100.0,9.204878,5.137,979.391296,735.369568,1550.0,17.1,1.2,0.91,80.181,0.609,0.05,8.58,668.831787,-3.067167,0.0
2024-10-22 17:00:00,1.74,17.33,37.94,0.99,16.5,2.53,9.95977,2.299394,0.453536,,23.1,,,29.6,788.7,22.13,17.6,21.9,20.9,38.9,-1.0,38.9,0.962415,38.72,111.04,85.38976,540.2,169.0,110.3,516.1,4300.0,4300.0,8.740465,4.984,961.765076,699.316711,1550.0,17.1,1.2,0.91,80.181,0.609,0.05,8.58,681.816956,-2.798287,0.0
2024-10-22 18:00:00,1.77,16.69,37.64,0.82,17.13,2.53,9.429379,2.197315,0.470662,,23.1,,,29.6,815.6,22.13,21.5,24.0,21.6,38.3,-1.0,38.3,0.958365,41.22,109.18,83.95942,613.7,178.7,117.5,512.6,4500.0,4500.0,8.401333,5.02,955.840271,691.438904,1550.0,17.1,1.2,0.91,80.181,0.609,0.05,8.58,665.800781,-3.328309,0.0
2024-10-22 19:00:00,1.77,16.69,37.64,0.82,17.13,2.53,9.429379,2.197315,0.470662,,23.1,,,29.6,814.5,22.13,23.2,23.0,22.7,38.8,-1.0,38.8,0.9612,40.15,112.09,86.19721,552.4,170.7,112.5,515.2,4500.0,4500.0,8.369333,5.033,957.492737,681.359619,1561.0,17.1,1.2,0.91,80.181,0.609,0.05,8.68,653.684326,-3.293624,0.0
2024-10-22 20:00:00,1.77,16.69,37.64,0.82,17.13,2.53,9.429379,2.197315,0.470662,,23.1,,,29.6,816.3,22.13,19.9,22.4,20.6,33.58,-1.0,33.58,0.614115,41.32,111.33,85.61277,550.4,173.9,112.4,514.2,4600.0,4600.0,8.173043,3.171,946.12384,715.455383,1561.0,17.1,1.2,0.91,80.181,0.609,0.05,8.68,641.107544,-2.120883,0.0
2024-10-22 21:00:00,1.77,16.69,37.64,0.82,17.13,2.53,9.429379,2.197315,0.470662,,22.52,,,29.6,812.6,22.13,21.4,21.4,26.5,36.63,-1.0,36.63,0.623835,78.06,34.59,26.800332,315.5,137.7,84.9,463.7,2700.0,2700.0,12.191111,4.891,846.12738,655.730225,1561.0,17.1,1.2,0.91,80.181,0.609,0.05,8.68,636.666199,-2.724885,0.0
2024-10-22 22:00:00,1.66,15.71,37.61,0.8,17.6,3.53,9.463855,2.136932,0.483154,,22.52,,,29.6,816.6,22.13,21.8,23.0,21.3,38.11,-1.0,38.11,0.509895,74.58,33.52,25.971296,233.0,102.0,72.4,382.6,2500.0,2500.0,10.92,2.934,797.104675,623.928101,1561.0,17.1,1.2,0.91,80.181,0.609,0.05,8.68,624.862305,-3.483106,0.0
2024-10-22 23:00:00,1.66,15.71,37.61,0.8,17.6,3.53,9.463855,2.136932,0.483154,,22.52,,,29.7,817.2,22.13,22.0,21.8,23.2,38.97,-1.0,38.97,0.77274,42.91,76.9,59.58212,419.6,118.0,95.8,420.7,3300.0,3300.0,9.390909,4.464,919.841003,674.389099,1564.0,17.0,1.35,0.91,80.158,0.582,0.05,8.71,618.540222,-3.150956,0.0
2024-10-23 00:00:00,1.66,15.71,37.61,0.8,17.6,3.53,9.463855,2.136932,0.483154,,22.52,,,29.8,823.2,22.13,18.7,22.5,19.8,36.57,-1.0,36.57,0.90693,39.8,110.54,85.646392,503.2,175.9,105.7,518.6,4400.0,4400.0,8.513182,5.385,1037.610718,771.555603,1564.0,17.0,1.35,0.91,80.158,0.582,0.05,8.71,621.936768,-3.930432,0.65
2024-10-23 01:00:00,1.66,15.71,37.61,0.8,17.6,3.53,9.463855,2.136932,0.483154,,20.72,,,29.6,816.8,22.13,20.5,22.8,20.9,37.1,-1.0,37.1,1.00035,41.74,117.38,93.058864,591.2,203.6,116.3,550.8,4900.0,4900.0,8.168571,5.484,1031.540527,753.786072,1564.0,17.0,1.35,0.91,80.158,0.582,0.05,8.71,636.949646,-2.236225,0.65
2024-10-23 02:00:00,1.58,16.82,37.64,1.01,15.41,2.47,10.64557,2.44257,0.428571,,20.72,,,29.6,817.8,22.13,18.4,21.3,21.7,38.25,-1.0,38.25,1.01466,42.81,121.47,96.301416,521.3,186.8,109.8,523.9,5200.0,5200.0,7.311923,5.587,1012.462341,731.900574,1564.0,17.0,1.35,0.91,80.158,0.582,0.05,8.71,620.427063,-4.998098,0.65
2024-10-23 03:00:00,1.58,16.82,37.64,1.01,15.41,2.47,10.64557,2.44257,0.428571,,20.72,,,30.1,836.3,22.13,20.7,20.6,17.6,38.65,-1.0,38.65,1.012905,41.43,120.69,95.683032,472.2,168.3,103.8,502.9,5000.0,5000.0,7.2804,5.386,1004.875671,700.929932,1561.0,17.0,1.35,0.91,80.158,0.582,0.05,8.82,603.456238,-3.197861,0.65
2024-10-23 04:00:00,1.58,16.82,37.64,1.01,15.41,2.47,10.64557,2.44257,0.428571,,20.72,,,29.7,694.7,22.13,17.5,18.0,4.3,35.7,-0.99,35.343,0.991575,44.57,121.16,96.055648,626.5,220.7,119.6,558.8,5400.0,5400.0,7.537778,5.463,987.701904,684.296082,1561.0,16.82,1.23,0.93,80.375,0.645,0.05,8.82,590.17926,-3.671709,0.65
2024-10-23 05:00:00,1.58,16.82,37.64,1.01,15.41,2.47,10.64557,2.44257,0.428571,,23.17,,,30.4,813.5,22.13,25.4,18.2,22.4,37.5,-1.0,37.5,0.988335,46.59,118.05,90.697815,621.8,235.4,120.1,579.0,5500.0,5500.0,7.626545,5.449,985.324036,711.242371,1561.0,16.82,1.23,0.93,80.375,0.645,0.05,8.82,592.814636,-3.169859,0.65
2024-10-23 06:00:00,1.6,16.93,37.91,1.01,15.53,2.58,10.58125,2.441082,0.428684,,23.17,,,29.6,784.2,22.13,12.8,24.9,23.6,38.0,-1.0,38.0,0.991575,45.55,120.74,92.764542,614.9,238.6,119.6,576.2,5500.0,5500.0,7.590545,5.804,1023.711365,729.102905,1561.0,16.82,1.23,0.93,80.375,0.645,0.05,8.82,595.827209,-3.218962,0.65
2024-10-23 07:00:00,1.6,16.93,37.91,1.01,15.53,2.58,10.58125,2.441082,0.428684,,23.17,,,29.6,765.8,22.13,11.6,20.6,21.4,39.85,-1.0,39.85,0.995085,46.46,118.39,90.959037,613.7,236.2,119.9,580.0,5500.0,5500.0,7.635273,5.776,918.951843,724.047119,1557.0,16.82,1.23,0.93,80.375,0.645,0.05,8.91,604.492676,-2.815889,0.65
2024-10-23 08:00:00,1.6,16.93,37.91,1.01,15.53,2.58,10.58125,2.441082,0.428684,,23.17,,,29.6,797.7,22.13,22.5,24.2,18.4,38.69,-1.0,38.69,0.99495,45.84,117.79,90.498057,581.0,211.4,115.9,548.4,5400.0,5400.0,7.381111,5.518,1021.235413,811.233643,1557.0,16.82,1.23,0.93,80.375,0.645,0.05,8.91,613.730164,-2.59418,0.53
2024-10-23 09:00:00,1.6,16.93,37.91,1.01,15.53,2.58,10.58125,2.441082,0.428684,,23.37,,,29.6,793.1,22.13,23.5,19.5,22.6,39.42,-1.0,39.42,0.99657,42.54,112.84,86.469292,601.5,201.1,116.1,549.1,4800.0,4800.0,8.315,1.256,978.951965,753.158203,1557.0,16.82,1.23,0.93,80.375,0.645,0.05,8.91,652.454407,-2.948902,0.53
2024-10-23 10:00:00,1.76,17.61,38.65,0.77,16.42,2.24,10.005682,2.353837,0.439069,,23.37,,,29.7,791.1,22.13,22.0,23.0,22.0,38.88,-1.0,38.88,0.991035,41.22,114.03,87.381189,600.0,202.2,116.2,548.5,4700.0,4700.0,8.485532,4.993,978.804016,739.967285,1557.0,16.82,1.23,0.93,80.375,0.645,0.05,8.91,627.788574,-4.067534,0.53
2024-10-23 11:00:00,1.76,17.61,38.65,0.77,16.42,2.24,10.005682,2.353837,0.439069,,23.37,,,29.5,795.3,22.13,22.2,23.5,15.7,39.24,-1.0,39.24,0.992655,40.56,118.34,90.683942,591.1,201.0,115.8,549.1,4800.0,4800.0,8.31125,5.524,979.321289,759.063782,1560.0,16.89,1.25,0.86,80.368,0.632,0.05,8.99,623.352234,-4.334281,0.53
2024-10-23 12:00:00,1.76,17.61,38.65,0.77,16.42,2.24,10.005682,2.353837,0.439069,,23.37,,,299.5,790.1,22.13,19.0,22.5,21.8,39.11,-1.0,39.11,0.990765,39.95,120.14,92.063282,600.2,201.2,116.0,549.5,4800.0,4800.0,8.31875,5.226,968.27594,719.64917,1560.0,16.83,1.27,0.89,80.417,0.593,0.05,8.99,618.162903,-3.924033,0.53
2024-10-23 13:00:00,1.76,17.61,38.65,0.77,16.42,2.24,10.005682,2.353837,0.439069,,24.02,,,29.6,785.9,22.13,8.3,23.0,22.5,38.98,-1.0,38.98,0.992115,43.43,117.44,89.230912,594.1,202.7,115.9,551.5,5100.0,5100.0,7.851765,5.248,974.694397,725.508728,1560.0,16.83,1.27,0.89,80.417,0.593,0.05,8.99,603.738831,-3.585067,0.53
2024-10-23 14:00:00,1.69,16.46,41.17,0.77,16.38,2.12,9.739645,2.513431,0.411222,,24.02,,,29.2,779.1,22.13,17.6,21.2,19.8,37.58,-1.0,37.58,0.98793,43.84,116.33,88.387534,594.8,210.4,115.6,547.4,5100.0,5100.0,7.8,5.244,985.73645,777.360535,1560.0,16.83,1.27,0.89,80.417,0.593,0.05,8.99,607.131226,-3.350198,0.53
2024-10-23 15:00:00,1.69,16.46,41.17,0.77,16.38,2.12,9.739645,2.513431,0.411222,,24.02,,,29.6,787.8,22.13,21.1,20.2,23.2,38.6,-1.0,38.6,0.990765,43.47,119.63,90.894874,580.7,212.0,116.0,584.7,5200.0,5200.0,8.085,5.198,986.142456,810.393616,1561.0,16.83,1.27,0.89,80.417,0.593,0.06,8.76,636.666199,-3.27291,0.53
2024-10-23 16:00:00,1.69,16.46,41.17,0.77,16.38,2.12,9.739645,2.513431,0.411222,,24.02,,,29.6,817.5,22.13,23.2,23.7,19.7,38.7,-0.99,38.313,0.987525,39.99,120.02,91.191196,583.2,205.0,116.0,554.4,4800.0,4800.0,8.38,5.304,966.093262,804.454651,1561.0,16.83,1.27,0.89,80.417,0.593,0.06,8.76,658.415833,-4.054106,0.0
2024-10-23 17:00:00,1.69,16.46,41.17,0.77,16.38,2.12,9.739645,2.513431,0.411222,,15.69,,,29.6,789.8,22.13,20.9,21.8,22.0,38.9,-1.0,38.9,0.983745,38.05,118.25,99.696575,584.6,204.0,116.1,551.6,4500.0,4500.0,8.902667,6.582,951.760193,783.419373,1561.0,16.83,1.27,0.89,80.417,0.593,0.06,8.76,670.347595,-3.934154,0.0
2024-10-23 18:00:00,1.68,15.69,39.33,0.67,17.18,1.66,9.339286,2.28929,0.448985,,15.69,,,29.5,812.9,22.13,21.6,21.1,19.7,39.1,-1.0,39.1,0.988335,40.45,116.18,97.951358,594.9,208.2,116.0,551.3,4700.0,4700.0,8.518723,4.898,955.389526,763.976563,1561.0,16.83,1.27,0.89,80.417,0.593,0.06,8.76,646.96875,-3.675631,0.0
2024-10-23 19:00:00,1.68,15.69,39.33,0.67,17.18,1.66,9.339286,2.28929,0.448985,,15.69,,,29.6,790.7,22.13,21.7,22.6,22.2,37.9,-0.99,37.521,0.98496,39.21,117.33,98.920923,591.4,208.0,115.5,547.6,4600.0,4600.0,8.64913,4.911,952.261169,741.988098,1563.0,16.83,1.27,0.89,80.417,0.593,0.05,8.59,653.116638,-3.719523,0.0
2024-10-23 20:00:00,1.68,15.69,39.33,0.67,17.18,1.66,9.339286,2.28929,0.448985,,15.69,,,29.1,775.4,22.13,2.9,24.9,23.8,37.8,-1.0,37.8,0.986445,40.43,118.73,100.101263,586.4,216.0,116.0,549.2,4800.0,4800.0,8.315,4.922,941.074646,739.852234,1563.0,16.83,1.27,0.89,80.417,0.593,0.05,8.59,642.619812,-3.739798,0.0
2024-10-23 21:00:00,1.68,15.69,39.33,0.67,17.18,1.66,9.339286,2.28929,0.448985,,23.01,,,29.7,812.3,22.13,21.8,22.9,21.1,38.4,-1.0,38.4,0.99198,41.16,119.05,91.656595,625.4,235.4,120.0,578.3,4900.0,4900.0,8.550612,4.933,967.985779,759.347351,1563.0,16.89,1.23,0.91,80.414,0.556,0.05,8.59,649.427551,-3.14826,0.0
2024-10-23 22:00:00,1.65,14.59,39.06,0.75,17.06,1.78,8.842424,2.289566,0.450479,,23.01,,,29.7,812.7,22.13,20.7,21.4,15.3,40.1,-1.0,40.1,0.99198,41.57,120.28,92.603572,619.6,235.6,120.0,579.4,5000.0,5000.0,8.3928,4.956,981.59375,794.741272,1570.0,16.89,1.23,0.91,80.414,0.556,0.06,8.55,651.035522,-4.199168,0.0
2024-10-23 23:00:00,1.65,14.59,39.06,0.75,17.06,1.78,8.842424,2.289566,0.450479,,23.01,,,29.6,816.3,22.13,21.8,22.8,21.6,40.9,-1.0,40.9,0.99387,40.2,121.89,93.843111,618.2,236.1,120.2,577.6,4900.0,4900.0,8.54449,4.963,984.18335,802.953735,1570.0,16.89,1.23,0.91,80.414,0.556,0.06,8.55,646.023254,-4.053159,0.0
2024-10-24 00:00:00,1.65,14.59,39.06,0.75,17.06,1.78,8.842424,2.289566,0.450479,,23.01,,,29.6,815.3,22.13,23.8,22.1,23.8,40.9,-1.0,40.9,0.990765,40.57,120.79,92.996221,614.0,236.0,120.1,579.2,4900.0,4900.0,8.562857,4.926,986.723022,805.311768,1570.0,16.89,1.23,0.91,80.414,0.556,0.06,8.55,686.754517,-3.736705,
2024-10-24 01:00:00,1.67,17.61,37.7,0.8,16.05,2.06,10.54491,2.34891,0.440887,,23.01,,,29.7,823.4,22.13,19.4,23.2,20.1,35.09,-1.0,35.09,1.01466,35.94,130.79,100.695221,622.6,168.4,119.0,499.1,4700.0,4700.0,7.890638,5.195,970.551636,771.381348,1570.0,16.89,1.23,0.91,80.414,0.556,0.06,8.55,721.389587,-2.007668,0.14
2024-10-24 02:00:00,1.67,17.61,37.7,0.8,16.05,2.06,10.54491,2.34891,0.440887,,22.91,,,29.3,812.9,22.13,18.4,19.9,16.2,43.05,-1.0,43.05,1.01007,37.86,121.5,93.66435,564.3,146.5,114.8,466.9,4600.0,4600.0,7.587391,5.199,968.957764,792.840088,1569.0,16.89,1.23,0.91,80.414,0.556,0.05,8.4,682.481262,-3.156269,0.14
2024-10-24 03:00:00,1.67,17.61,37.7,0.8,16.05,2.06,10.54491,2.34891,0.440887,,22.91,,,29.6,818.1,22.13,20.4,20.7,21.6,41.55,-1.0,41.55,1.01061,37.1,121.29,93.502461,581.9,146.4,116.8,461.7,4500.0,4500.0,7.713333,5.154,969.207031,784.0979,1569.0,16.89,1.23,0.91,80.414,0.556,0.05,8.4,683.715332,-2.485014,0.14
2024-10-24 04:00:00,1.77,18.48,37.12,0.8,14.87,2.06,10.440678,2.496301,0.415987,,23.78,,,29.6,758.9,22.13,22.4,28.8,24.4,38.45,-0.99,38.0655,1.01412,38.28,120.16,91.585952,615.9,139.4,118.9,467.9,4600.0,4600.0,7.653913,5.008,955.514038,739.425232,1569.0,16.89,1.23,0.91,80.414,0.556,0.05,8.4,666.0849,-3.028491,0.14
2024-10-24 05:00:00,1.77,18.48,37.12,0.8,14.87,2.06,10.440678,2.496301,0.415987,,23.78,,,29.6,815.6,22.13,22.2,25.3,22.0,37.62,-0.99,37.2438,1.00791,37.43,120.21,91.624062,608.4,149.0,118.9,475.6,4500.0,4500.0,7.926667,5.03,953.281494,748.724976,1569.0,16.96,1.27,0.82,80.38,0.57,0.05,8.4,640.823975,-3.192641,0.14
2024-10-24 06:00:00,1.77,18.48,37.12,0.8,14.87,2.06,10.440678,2.496301,0.415987,,23.78,,,29.2,809.0,22.13,21.8,20.5,21.4,42.23,-1.0,42.23,1.00737,39.33,119.49,91.075278,620.5,159.6,119.2,490.5,4700.0,4700.0,7.783404,5.366,934.265747,744.477417,1569.0,16.96,1.27,0.82,80.38,0.57,0.07,8.64,628.638367,-4.929723,0.14
2024-10-24 07:00:00,1.77,18.48,37.12,0.8,14.87,2.06,10.440678,2.496301,0.415987,,23.78,,,30.0,828.0,22.13,18.4,21.2,18.6,39.61,-1.0,39.61,1.01223,40.04,119.89,91.380158,625.7,166.9,119.2,499.8,4800.0,4800.0,7.7375,4.995,948.188843,725.10791,1569.0,16.96,1.27,0.82,80.38,0.57,0.07,8.64,635.43811,-2.652325,0.14
2024-10-24 08:00:00,1.77,18.48,37.12,0.8,14.87,2.06,10.440678,2.496301,0.415987,,23.78,,,29.6,815.3,22.13,18.0,20.6,18.9,39.7,-1.0,39.7,1.01196,39.65,121.06,92.271932,625.3,149.8,119.0,495.3,4800.0,4800.0,7.67875,4.992,925.177063,746.284241,1569.0,16.96,1.27,0.82,80.38,0.57,0.07,8.64,643.376038,-3.504798,0.14
2024-10-24 09:00:00,1.77,18.48,37.12,0.8,14.87,2.06,10.440678,2.496301,0.415987,,22.89,,,29.6,810.5,22.13,17.6,24.8,25.3,38.9,-0.99,38.511,1.00818,46.1,104.12,80.286932,629.9,165.6,118.8,499.3,4800.0,4800.0,7.72625,5.378,964.350342,746.698242,1568.0,16.96,1.27,0.82,80.38,0.57,0.06,8.78,634.210083,-4.093668,0.0
2024-10-24 10:00:00,1.65,16.21,39.17,0.75,15.73,2.25,9.824242,2.490146,0.415259,,22.89,,,29.7,792.6,22.13,22.7,21.7,20.7,40.4,-0.99,39.996,1.00737,39.55,118.85,91.645235,645.5,162.0,121.5,502.4,4700.0,4700.0,7.964681,5.386,959.370667,793.934998,1568.0,16.96,1.27,0.82,80.38,0.57,0.06,8.78,637.233093,-2.877075,0.0
2024-10-24 11:00:00,1.65,16.21,39.17,0.75,15.73,2.25,9.824242,2.490146,0.415259,,23.71,,,29.3,813.0,22.13,20.8,21.6,17.9,39.1,-1.0,39.1,1.01196,37.78,116.46,88.847334,662.1,162.1,503.0,503.0,4400.0,4400.0,13.718182,5.415,919.500549,826.184021,1568.0,16.96,1.27,0.82,80.38,0.57,0.06,8.78,714.879272,-4.826819,0.0
2024-10-24 12:00:00,1.65,16.21,39.17,0.75,15.73,2.25,9.824242,2.490146,0.415259,,23.71,,,29.6,815.0,22.13,7.1,19.2,18.3,38.8,-1.0,38.8,1.0071,31.84,119.35,91.052115,659.8,171.0,121.5,492.0,3800.0,3800.0,9.686842,5.406,893.114807,769.030701,1568.0,16.96,1.27,0.82,80.38,0.57,0.06,8.78,687.704773,-3.820462,0.0
2024-10-24 13:00:00,1.65,16.21,39.17,0.75,15.73,2.25,9.824242,2.490146,0.415259,,23.71,,,29.6,815.0,22.13,23.4,23.1,23.9,39.9,-0.99,39.501,1.009935,35.29,121.86,92.966994,641.9,146.1,121.1,496.7,4300.0,4300.0,8.620465,5.41,932.549255,752.881775,1568.0,16.96,1.27,0.82,80.38,0.57,0.06,8.37,683.715332,-4.059094,0.0
2024-10-24 14:00:00,1.64,16.1,38.76,0.74,15.53,2.36,9.817073,2.495815,0.414308,,23.71,,,29.5,821.9,22.13,20.3,20.9,13.4,39.56,-1.0,39.56,1.01844,37.33,115.2,87.88608,653.5,161.2,121.3,499.6,4300.0,4300.0,8.663721,5.711,903.505798,711.73407,1568.0,16.96,1.27,0.82,80.38,0.57,0.06,8.37,643.281494,-1.926637,0.0
2024-10-24 15:00:00,1.64,16.1,38.76,0.74,15.53,2.36,9.817073,2.495815,0.414308,,23.71,,,29.5,796.5,22.13,23.3,22.6,24.3,39.42,-0.99,39.0258,1.018575,37.88,118.8,90.63252,653.0,157.9,122.5,502.0,4500.0,4500.0,8.326667,5.323,950.815857,714.714539,1568.0,16.96,1.27,0.82,80.38,0.57,0.06,8.37,612.032959,-4.478992,0.0
2024-10-24 16:00:00,1.64,16.1,38.76,0.74,15.53,2.36,9.817073,2.495815,0.414308,,23.71,,,29.6,819.6,22.13,20.2,20.1,16.9,37.0,-0.99,36.63,1.021545,40.47,116.14,88.603206,652.5,156.3,122.6,501.4,4700.0,4700.0,7.965957,4.317,949.775391,707.532654,1568.0,16.96,1.27,0.82,80.38,0.57,0.06,8.37,606.659973,-2.825684,0.02
2024-10-24 17:00:00,1.64,16.1,38.76,0.74,15.53,2.36,9.817073,2.495815,0.414308,,19.58,,,29.5,785.0,22.13,22.2,23.5,22.4,38.9,-0.99,38.511,1.018575,43.31,113.14,90.987188,652.3,228.6,121.2,579.4,4900.0,4900.0,8.578776,4.869,963.621155,699.299805,1570.0,16.96,1.27,0.82,80.38,0.57,0.05,8.55,599.970703,-4.026948,0.02
2024-10-24 18:00:00,1.74,16.25,37.64,1.02,17.07,1.93,9.33908,2.205038,0.472863,,19.58,,,29.6,787.2,22.13,22.7,22.5,20.8,39.5,-0.99,39.105,1.03113,41.3,121.06,97.356452,649.5,228.6,121.1,579.2,5000.0,5000.0,8.4036,5.024,998.754822,762.450256,1570.0,16.96,1.27,0.82,80.38,0.57,0.05,8.55,595.921387,-3.786858,0.02
2024-10-24 19:00:00,1.74,16.25,37.64,1.02,17.07,1.93,9.33908,2.205038,0.472863,,19.58,,,29.8,768.9,22.13,18.8,22.2,27.5,39.4,-1.0,39.4,1.00872,40.88,119.87,96.399454,648.3,226.1,121.1,579.8,4900.0,4900.0,8.582449,5.029,976.839478,727.294312,1570.0,16.96,1.27,0.82,80.38,0.57,0.05,8.55,616.653687,-3.617851,0.02
