Repository: DvEz373/antam-project

# Optimization of Fuel and Reductant Usage in Nickel Calcination Process with Machine Learning

## 📌 Project Overview
This project focuses on optimizing fuel and reductant consumption in the **nickel calcination process** at PT ANTAM Tbk's **Nickel Mining Business Unit Kolaka**. By implementing **machine learning-based systems**, the project aims to enhance efficiency, reduce costs, and improve environmental sustainability in the **Rotary Kiln Electric Furnace (RKEF) process**.

## 📌 Methodology
The study follows a **CRISP-DM (Cross Industry Standard Process for Data Mining)** approach:
1. **Business Understanding**  
   - Understanding operational challenges and optimization opportunities.

File: new-data/filtered_intersection_df_interpolated.csv (part 16 of 20)
time,ni_in,fe_in,cao_in,al2o3_in,s_m,bc,mc_kilnfeed,fc_coal,gcv_coal,current_pry,current_sec1,current_sec2,current_sec3,load,power_factor,realisasi_beban,rpm,kg_tco,charge_kiln,tdo,pry_p,sec_p,pry_v,sec_v,total_coal,total_fuel,a_f_ratio,reductor_consume,t_tic162,t_tic163,metal_temp,ni_met,c_met,si_met,fe_met,s_met,ni_slag,fe_slag,t_kalsin,pic_161,loi_kalsin
2024-10-22 04:00:00,1.66,16.98,0.76,2.47,2.295808,0.449735,23.85,41.827405947976786,5985.03840483892,22.130000000000003,22.0,23.9,19.9,38.7,-0.99,38.313,0.989955,45.63,120.53,91.78359500000002,577.1000000000001,212.9,116.10000000000002,554.2,5500.000000000002,5500.000000000002,7.312364,5.699,1004.911743,649.555847,1561.0000000000002,17.100000000000005,1.2000000000000002,0.91,80.18100000000001,0.609,0.05,8.68,641.107544,-2.120883,4.336808689942018e-19
2024-10-22 05:00:00,1.66,16.98,0.76,2.47,2.295808,0.449735,22.69,41.8257589439354,5984.528607346359,22.13,21.5,20.300000000000004,18.1,38.1,-1.0,38.1,0.994275,46.81000000000001,117.5,90.83925000000002,585.9000000000001,223.30000000000004,116.00000000000003,566.0,5500.000000000001,5500.000000000001,7.440000000000001,5.669,997.402649,663.404297,1561.0000000000002,17.1,1.2,0.9100000000000001,80.18100000000001,0.609,0.05,8.680000000000001,636.666199,-2.724885,-1.734723475976807e-18
2024-10-22 06:00:00,1.66,16.98,0.76,2.47,2.295808,0.449735,22.689999999999998,41.82411759140483,5984.020559167081,22.13,22.3,24.0,24.800000000000004,37.8,-1.0000000000000002,37.8,0.9909,46.65,120.05000000000001,92.810655,614.9000000000001,238.20000000000002,119.9,578.3000000000001,5600.000000000001,5600.000000000001,7.480714000000001,5.961,1019.256897,727.8526,1561.0,17.1,1.2,0.9100000000000001,80.18100000000001,0.6090000000000001,0.05,8.680000000000001,624.862305,-3.483106,6.938893903907228e-18
2024-10-22 07:00:00,1.66,16.98,0.76,2.47,2.295808,0.449735,22.690000000000005,41.82248190174492,5983.514263817295,22.130000000000003,21.100000000000005,20.800000000000004,20.6,38.0,-1.0,38.0,0.994275,44.800000000000004,118.30000000000001,91.45773000000001,618.4,236.80000000000004,120.40000000000002,580.8,5300.0,5300.0,7.938113000000003,5.979,1029.417358,751.877502,1564.0,17.0,1.3500000000000003,0.9100000000000001,80.15799999999999,0.5820000000000001,0.05,8.71,618.540222,-3.150956,0.0
2024-10-22 08:00:00,1.66,16.98,0.76,2.47,2.295808,0.449735,22.690000000000005,41.82085188631546,5983.009724813204,22.130000000000003,22.200000000000003,22.4,24.500000000000004,38.3,-1.0,38.3,0.984285,45.510000000000005,114.25000000000003,88.326675,632.7,233.80000000000004,119.70000000000002,582.7,5200.000000000001,5200.000000000001,8.104615000000003,5.816,1024.694946,762.070679,1564.0000000000002,17.000000000000004,1.35,0.9100000000000001,80.15800000000002,0.582,0.05,8.710000000000003,621.936768,-3.930432,0.6500000000000001
2024-10-22 09:00:00,1.66,16.98,0.76,2.47,2.295808,0.449735,21.870000000000005,41.81922755647629,5982.506945671021,22.130000000000006,20.700000000000003,21.1,22.100000000000005,39.7,-1.0000000000000002,39.7,1.039095,44.92,115.77000000000001,90.45110100000001,673.1,233.0,123.3,583.3,5200.000000000001,5200.000000000001,8.153077,5.609,1023.579285,765.369385,1564.0000000000002,17.000000000000004,1.35,0.9100000000000001,80.158,0.582,0.05,8.710000000000003,636.949646,-2.236225,0.65
2024-10-22 10:00:00,1.78,17.08,0.71,2.39,2.294541,0.449076,21.870000000000005,41.81760892358722,5982.005929906951,22.130000000000006,21.800000000000004,22.8,21.700000000000003,39.4,-1.0,39.4,1.042065,43.99,118.22000000000001,92.365286,671.1,228.59999999999997,124.80000000000001,580.4,5200.000000000001,5200.000000000001,8.136923,5.019,1035.033203,763.861328,1564.0,17.000000000000004,1.35,0.9100000000000001,80.15800000000002,0.5820000000000001,0.05000000000000001,8.71,620.427063,-4.998098,0.6500000000000001
2024-10-22 11:00:00,1.78,17.08,0.71,2.39,2.294541,0.449076,21.870000000000005,41.81599599900808,5981.506681037201,22.130000000000003,20.8,21.200000000000003,21.100000000000005,39.5,-1.0,39.5,1.044495,44.290000000000006,119.66,93.49035800000001,666.0,235.60000000000002,124.70000000000002,574.3000000000001,5300.0,5300.0,7.913208000000002,5.319,1025.280029,744.989685,1561.0000000000005,17.000000000000004,1.35,0.9100000000000001,80.158,0.582,0.05000000000000001,8.82,603.456238,-3.197861,0.65
2024-10-22 12:00:00,1.78,17.08,0.71,2.39,2.294541,0.449076,21.870000000000008,41.81438879409869,5981.0092025779795,22.130000000000003,23.4,23.800000000000004,21.600000000000005,40.2,-1.0000000000000002,40.2,0.095985,45.96,108.78000000000002,84.989814,14.0,5.79999999999999,0.4000000000000057,130.1,5000.0,5000.0,1.5659999999999998,0.0,951.166626,777.772461,1561.0,16.82,1.2300000000000002,0.9299999999999999,80.37500000000001,0.645,0.05,8.820000000000002,590.17926,-3.671709,0.6500000000000001
2024-10-22 14:00:00,1.74,17.33,0.99,2.53,2.299394,0.453536,21.320000000000004,41.81119158872842,5980.019570955952,21.070000000000004,21.5,22.4,20.7,33.1,-1.0000000000000002,33.1,0.844425,44.05,86.26000000000002,67.86936800000001,360.20000000000005,128.70000000000002,89.6,450.50000000000006,3800.0,3800.0,8.527895000000001,4.157,932.628967,739.765137,1561.0000000000002,16.82,1.23,0.9299999999999999,80.37500000000001,0.645,0.05,8.82,595.827209,-3.218962,0.6500000000000001
2024-10-22 15:00:00,1.74,17.33,0.99,2.53,2.299394,0.453536,21.320000000000004,41.809601610987194,5979.527424825561,21.070000000000004,20.200000000000003,20.500000000000004,19.700000000000003,30.2,-0.99,29.898,0.867915,39.35000000000001,99.10000000000001,77.97188000000001,441.0,159.8,100.2,492.6,3900.0,3900.0,9.120000000000001,4.53,892.701843,730.273987,1557.0000000000002,16.82,1.2300000000000002,0.9300000000000002,80.37500000000001,0.645,0.05,8.91,604.492676,-2.815889,0.65
2024-10-22 16:00:00,1.74,17.33,0.99,2.53,2.299394,0.453536,21.320000000000007,41.80801739835499,5979.03706317053,22.130000000000003,21.400000000000002,20.400000000000002,21.4,39.2,-1.0,39.2,0.95985,39.230000000000004,104.52000000000001,82.236336,534.6000000000001,176.7,110.4,518.6,4100.0,4100.0,9.204878000000003,5.137,979.391296,735.369568,1557.0,16.82,1.23,0.9300000000000002,80.37500000000001,0.645,0.05,8.91,613.730164,-2.59418,0.53
2024-10-22 17:00:00,1.74,17.33,0.99,2.53,2.299394,0.453536,23.100000000000005,41.80643896219165,5978.548489507065,22.130000000000003,17.6,21.900000000000002,20.9,38.9,-1.0,38.9,0.962415,38.720000000000006,111.04,85.38976,540.2,169.00000000000003,110.30000000000001,516.1,4300.0,4300.0,8.740465,4.984,961.765076,699.316711,1557.0000000000002,16.82,1.2300000000000002,0.9300000000000002,80.375,0.645,0.05,8.91,652.454407,-2.948902,0.5300000000000001
2024-10-22 18:00:00,1.77,16.69,0.82,2.53,2.197315,0.470662,23.1,41.80486631385696,5978.061707351373,22.130000000000003,21.5,24.0,21.6,38.3,-1.0000000000000002,38.3,0.958365,41.220000000000006,109.18000000000002,83.95942,613.7,178.70000000000002,117.50000000000001,512.6000000000001,4500.0,4500.0,8.401333000000001,5.02,955.840271,691.438904,1557.0,16.820000000000004,1.2300000000000002,0.9300000000000002,80.375,0.645,0.05000000000000001,8.91,627.788574,-4.067534,0.53
2024-10-22 19:00:00,1.77,16.69,0.82,2.53,2.197315,0.470662,23.1,41.80329946471079,5977.576720219664,22.130000000000003,23.200000000000003,23.0,22.700000000000003,38.8,-1.0,38.8,0.9612,40.150000000000006,112.09,86.19721000000001,552.4000000000001,170.70000000000002,112.5,515.2,4500.0,4500.0,8.369333,5.033,957.492737,681.359619,1560.0000000000002,16.89,1.2500000000000002,0.8600000000000001,80.36800000000001,0.6320000000000001,0.049999999999999996,8.99,623.352234,-4.334281,0.53
2024-10-22 20:00:00,1.77,16.69,0.82,2.53,2.197315,0.470662,23.1,41.801738426112905,5977.093531628143,22.130000000000003,19.9,22.400000000000006,20.6,33.58,-1.0,33.58,0.614115,41.32,111.33000000000001,85.61277000000003,550.4,173.90000000000003,112.40000000000002,514.2,4600.0,4600.0,8.173043,3.171,946.12384,715.455383,1560.0,16.830000000000002,1.2700000000000002,0.8899999999999999,80.417,0.593,0.05,8.990000000000002,618.162903,-3.924033,0.5300000000000001
2024-10-22 23:00:00,1.66,15.71,0.8,3.53,2.136932,0.483154,22.520000000000003,41.79709028720737,5975.654792256792,22.130000000000003,22.000000000000004,21.800000000000004,23.2,38.97,-1.0,38.97,0.77274,42.910000000000004,76.9,59.58212000000001,419.6000000000001,118.00000000000001,95.79999999999998,420.7,3300.0,3300.0,9.390909,4.464,919.841003,674.389099,1561.0,16.83,1.2700000000000002,0.8899999999999999,80.417,0.593,0.06,8.760000000000002,636.666199,-3.27291,0.53
2024-10-23 00:00:00,1.66,15.71,0.8,3.53,2.136932,0.483154,22.520000000000003,41.79555260440096,5975.178832988105,22.130000000000003,18.700000000000003,22.5,19.800000000000004,36.57,-1.0000000000000002,36.57,0.90693,39.800000000000004,110.54000000000002,85.64639200000002,503.20000000000005,175.90000000000003,105.7,518.6000000000001,4400.0,4400.0,8.513182000000002,5.385,1037.610718,771.555603,1561.0,16.83,1.2700000000000002,0.8900000000000001,80.41700000000002,0.5930000000000001,0.06000000000000001,8.760000000000002,658.415833,-4.054106,-5.204170427930421e-18
2024-10-23 01:00:00,1.66,15.71,0.8,3.53,2.136932,0.483154,20.720000000000002,41.794020788941964,5974.704689840645,22.13,20.5,22.800000000000004,20.9,37.1,-1.0000000000000002,37.1,1.00035,41.74000000000001,117.38,93.058864,591.2,203.60000000000002,116.3,550.8,4900.000000000001,4900.000000000001,8.168571000000002,5.484,1031.540527,753.786072,1561.0000000000002,16.83,1.2700000000000002,0.8899999999999999,80.41700000000002,0.5930000000000001,0.06,8.76,670.347595,-3.934154,-6.938893903907228e-18
2024-10-23 02:00:00,1.58,16.82,1.01,2.47,2.44257,0.428571,20.720000000000002,41.7924948521902,5974.23236633062,22.130000000000003,18.4,21.3,21.700000000000003,38.25,-1.0000000000000002,38.25,1.01466,42.81000000000001,121.47,96.301416,521.3,186.8,109.8,523.9,5200.000000000001,5200.000000000001,7.311923000000001,5.587,1012.462341,731.900574,1561.0000000000002,16.83,1.2700000000000002,0.8900000000000001,80.417,0.5930000000000001,0.060000000000000005,8.76,646.96875,-3.675631,-2.168404344971009e-19
2024-10-23 03:00:00,1.58,16.82,1.01,2.47,2.44257,0.428571,20.720000000000002,41.79097480550549,5973.761865974235,22.130000000000003,20.7,20.6,17.6,38.65,-1.0,38.65,1.012905,41.43000000000001,120.69000000000003,95.68303200000001,472.20000000000005,168.30000000000004,103.80000000000001,502.9,5000.0,5000.0,7.280400000000001,5.386,1004.875671,700.929932,1563.0,16.829999999999995,1.2700000000000002,0.8900000000000001,80.41700000000002,0.593,0.05000000000000001,8.59,653.116638,-3.719523,-1.8973538018496328e-19
2024-10-23 05:00:00,1.58,16.82,1.01,2.47,2.44257,0.428571,23.170000000000005,41.78795242777655,5972.826348787228,22.130000000000003,25.4,18.200000000000003,22.400000000000002,37.5,-1.0,37.5,0.988335,46.59,118.05000000000001,90.697815,621.8000000000001,235.4,120.10000000000002,579.0,5500.0,5500.0,7.626545,5.449,985.324036,711.242371,1563.0000000000002,16.890000000000004,1.23,0.91,80.41400000000002,0.5560000000000002,0.05000000000000001,8.590000000000002,649.427551,-3.14826,0.0
2024-10-23 08:00:00,1.6,16.93,1.01,2.58,2.441082,0.428684,23.17,41.783463320681584,5971.436834564223,22.130000000000003,22.5,24.2,18.4,38.69,-1.0,38.69,0.99495,45.84,117.78999999999999,90.498057,581.0000000000001,211.4,115.90000000000002,548.4000000000001,5400.0,5400.0,7.381111000000001,5.518,1021.235413,811.233643,1570.0,16.89,1.2300000000000002,0.91,80.41400000000002,0.556,0.06000000000000001,8.55,686.754517,-3.736705,0.07000951330733551
2024-10-23 09:00:00,1.6,16.93,1.01,2.58,2.441082,0.428684,23.370000000000005,41.78197885295546,5970.977346970055,22.13,23.500000000000004,19.5,22.600000000000005,39.42,-1.0000000000000002,39.42,0.99657,42.54,112.84,86.46929200000001,601.5,201.1,116.1,549.1,4800.0,4800.0,8.315000000000001,1.256,978.951965,753.158203,1570.0,16.89,1.23,0.91,80.41400000000003,0.5560000000000002,0.060000000000000005,8.55,721.389587,-2.007668,0.14
2024-10-23 10:00:00,1.76,17.61,0.77,2.24,2.353837,0.439069,23.370000000000005,41.78050035481515,5970.519707142983,22.13,22.0,23.000000000000004,22.000000000000007,38.88,-1.0,38.88,0.991035,41.220000000000006,114.03,87.381189,600.0000000000001,202.2,116.20000000000002,548.5,4700.0,4700.0,8.485532000000001,4.993,978.804016,739.967285,1569.0,16.890000000000004,1.2300000000000002,0.9100000000000001,80.41400000000002,0.5560000000000002,0.05,8.400000000000002,682.481262,-3.156269,0.14
2024-10-23 12:00:00,1.76,17.61,0.77,2.24,2.353837,0.439069,23.37,41.7775613127312,5969.609984854952,22.130000000000003,19.000000000000004,22.500000000000004,21.8,39.11,-1.0,39.11,0.990765,39.95,120.14000000000001,92.06328200000002,600.2,201.2,116.0,549.5,4800.0,4800.0,8.31875,5.226,968.27594,719.64917,1569.0,16.89,1.2300000000000002,0.9100000000000001,80.414,0.556,0.05,8.400000000000002,666.0849,-3.028491,0.14
2024-10-23 14:00:00,1.69,16.46,0.77,2.12,2.513431,0.411222,24.02,41.77464628530833,5968.7076958297985,22.130000000000003,17.600000000000005,21.200000000000003,19.8,37.58,-1.0,37.58,0.98793,43.84,116.33000000000001,88.38753400000002,594.8,210.40000000000003,115.60000000000002,547.4,5100.000000000001,5100.000000000001,7.800000000000001,5.244,985.73645,777.360535,1569.0000000000002,16.96,1.2700000000000002,0.8200000000000001,80.38,0.57,0.07000000000000002,8.640000000000002,628.638367,-4.929723,0.14
2024-10-23 15:00:00,1.69,16.46,0.77,2.12,2.513431,0.411222,24.020000000000003,41.77319780549435,5968.259347581319,22.130000000000003,21.100000000000005,20.200000000000003,23.200000000000003,38.6,-1.0,38.6,0.990765,43.47,119.63,90.89487400000002,580.7,212.0,116.0,584.7000000000002,5200.0,5200.0,8.085,5.198,986.142456,810.393616,1569.0,16.96,1.27,0.8199999999999998,80.38,0.57,0.07,8.640000000000002,635.43811,-2.652325,0.14
2024-10-23 16:00:00,1.69,16.46,0.77,2.12,2.513431,0.411222,24.020000000000003,41.77175536342507,5967.8128681971775,22.13,23.200000000000003,23.700000000000003,19.700000000000003,38.7,-0.99,38.313,0.987525,39.990000000000016,120.02000000000001,91.19119600000002,583.2,205.00000000000003,116.0,554.4000000000001,4800.000000000001,4800.000000000001,8.380000000000003,5.304,966.093262,804.454651,1569.0000000000002,16.96,1.27,0.8200000000000001,80.38,0.5700000000000001,0.07,8.64,643.376038,-3.504798,0.14
2024-10-23 17:00:00,1.69,16.46,0.77,2.12,2.513431,0.411222,15.690000000000001,41.77031897046037,5967.368261193588,22.13,20.900000000000002,21.800000000000004,22.000000000000007,38.9,-1.0,38.9,0.983745,38.050000000000004,118.25,99.69657500000001,584.6000000000001,204.00000000000006,116.1,551.6,4500.0,4500.0,8.902667,6.582,951.760193,783.419373,1568.0,16.960000000000004,1.27,0.82,80.38,0.5700000000000001,0.060000000000000005,8.780000000000001,634.210083,-4.093668,6.071532165918825e-18
2024-10-23 18:00:00,1.68,15.69,0.67,1.66,2.28929,0.448985,15.690000000000001,41.768888637960025,5966.9255300867535,22.13,21.6,21.1,19.700000000000003,39.1,-1.0,39.1,0.988335,40.45,116.18000000000002,97.951358,594.9000000000001,208.2,116.0,551.3000000000001,4700.0,4700.0,8.518723000000001,4.898,955.389526,763.976563,1568.0,16.96,1.27,0.8200000000000001,80.38,0.57,0.06000000000000001,8.78,637.233093,-2.877075,0.0
2024-10-23 19:00:00,1.68,15.69,0.67,1.66,2.28929,0.448985,15.689999999999998,41.767464377283865,5966.484678392884,22.13,21.700000000000003,22.600000000000005,22.200000000000003,37.9,-0.9900000000000001,37.521,0.98496,39.21000000000001,117.33000000000001,98.92092300000002,591.4,208.0,115.5,547.6000000000001,4600.000000000001,4600.000000000001,8.64913,4.911,952.261169,741.988098,1568.0000000000002,16.96,1.27,0.8200000000000001,80.38000000000001,0.5700000000000001,0.06,8.780000000000001,714.879272,-4.826819,4.336808689942018e-19
2024-10-23 21:00:00,1.68,15.69,0.67,1.66,2.28929,0.448985,23.01,41.76463411684341,5965.608627308867,22.13,21.800000000000004,22.9,21.1,38.4,-1.0,38.4,0.99198,41.16,119.05,91.65659500000001,625.4000000000001,235.4,120.00000000000001,578.3,4900.000000000001,4900.000000000001,8.550612000000001,4.933,967.985779,759.347351,1568.0,16.96,1.27,0.82,80.38000000000001,0.57,0.06,8.370000000000001,683.715332,-4.059094,0.0
2024-10-23 23:00:00,1.65,14.59,0.75,1.78,2.289566,0.450479,23.010000000000005,41.76182828001757,5964.740136071197,22.13,21.8,22.800000000000004,21.6,40.9,-1.0,40.9,0.99387,40.20000000000001,121.89000000000001,93.843111,618.2,236.09999999999997,120.2,577.6,4900.000000000001,4900.000000000001,8.54449,4.963,984.18335,802.953735,1568.0,16.96,1.27,0.8199999999999998,80.38,0.57,0.06,8.370000000000001,612.032959,-4.478992,8.673617379884035e-19
2024-10-24 00:00:00,1.65,14.59,0.75,1.78,2.289566,0.450479,23.010000000000005,41.76043454885968,5964.308734185262,22.13,23.800000000000004,22.1,23.800000000000004,40.9,-1.0,40.9,0.990765,40.57000000000001,120.79000000000002,92.99622100000002,614.0000000000001,236.00000000000003,120.1,579.2000000000002,4900.000000000001,4900.000000000001,8.562857000000001,4.926,986.723022,805.311768,1568.0,16.960000000000004,1.2700000000000005,0.8200000000000001,80.38,0.5700000000000001,0.06,8.37,606.659973,-2.825684,0.02
2024-10-24 01:00:00,1.67,17.61,0.8,2.06,2.34891,0.440887,23.01,41.7590469576849,5963.879232809537,22.13,19.400000000000002,23.200000000000003,20.1,35.09,-1.0,35.09,1.01466,35.940000000000005,130.79000000000002,100.69522100000003,622.6000000000001,168.4,119.00000000000001,499.10000000000014,4700.0,4700.0,7.890638000000001,5.195,970.551636,771.381348,1570.0000000000005,16.960000000000004,1.27,0.82,80.38,0.5700000000000001,0.05,8.55,599.970703,-4.026948,0.020000000000000004
2024-10-24 03:00:00,1.67,17.61,0.8,2.06,2.34891,0.440887,22.91,41.75629024072397,5963.025945653546,22.13,20.400000000000002,20.700000000000003,21.6,41.55,-1.0,41.55,1.01061,37.10000000000001,121.29000000000002,93.50246100000001,581.9000000000001,146.4,116.80000000000001,461.70000000000005,4500.000000000001,4500.000000000001,7.713333000000001,5.154,969.207031,784.0979,1570.0,16.96,1.2700000000000005,0.8200000000000001,80.38,0.5700000000000001,0.05000000000000001,8.55,616.653687,-3.617851,0.020000000000000004
2024-10-24 05:00:00,1.77,18.48,0.8,2.06,2.496301,0.415987,23.78,41.753558220013346,5962.180302732885,22.13,22.200000000000006,25.300000000000004,22.000000000000004,37.62,-0.9900000000000001,37.2438,1.00791,37.43000000000001,120.21000000000001,91.62406200000001,608.4000000000001,149.0,118.9,475.60000000000014,4500.0,4500.0,7.926667000000002,5.03,953.281494,748.724976,1571.0000000000002,17.010000000000005,1.3000000000000003,0.8,80.36300000000001,0.5270000000000001,0.05,8.29,601.101013,-4.088222,0.02
2024-10-24 06:00:00,1.77,18.48,0.8,2.06,2.496301,0.415987,23.780000000000005,41.75220149915146,5961.760356651323,22.13,21.800000000000004,20.500000000000004,21.4,42.23,-1.0000000000000002,42.23,1.00737,39.33,119.49000000000001,91.075278,620.5,159.60000000000002,119.20000000000002,490.50000000000006,4700.0,4700.0,7.783404000000001,5.366,934.265747,744.477417,1571.0,17.010000000000005,1.3000000000000003,0.7999999999999999,80.363,0.527,0.05000000000000002,8.29,608.262207,-3.678623,0.02
2024-10-24 07:00:00,1.77,18.48,0.8,2.06,2.496301,0.415987,23.780000000000005,41.7508509864316,5961.342332177214,22.130000000000003,18.4,21.200000000000003,18.600000000000005,39.61,-1.0000000000000002,39.61,1.01223,40.040000000000006,119.89000000000003,91.380158,625.7,166.90000000000003,119.19999999999999,499.80000000000007,4800.0,4800.0,7.737500000000001,4.995,948.188843,725.10791,1571.0000000000002,17.010000000000005,1.3,0.8000000000000002,80.36300000000001,0.527,0.05,8.29,633.737793,-4.482748,0.02
2024-10-24 08:00:00,1.77,18.48,0.8,2.06,2.496301,0.415987,23.780000000000005,41.74950669321361,5960.9262328267705,22.130000000000003,18.0,20.600000000000005,18.9,39.7,-1.0000000000000002,39.7,1.01196,39.65,121.06000000000003,92.27193200000002,625.3,149.8,119.0,495.30000000000007,4800.0,4800.0,7.678750000000001,4.992,925.177063,746.284241,1570.0000000000002,17.010000000000005,1.3,0.8,80.363,0.527,0.060000000000000005,8.340000000000002,635.815979,-2.938704,0.04
2024-10-24 09:00:00,1.77,18.48,0.8,2.06,2.496301,0.415987,22.89,41.74816863085729,5960.512062116197,22.130000000000003,17.6,24.800000000000004,25.300000000000004,38.9,-0.99,38.511,1.00818,46.10000000000001,104.12,80.286932,629.9,165.6,118.80000000000001,499.30000000000007,4800.000000000001,4800.000000000001,7.72625,5.378,964.350342,746.698242,1570.0,17.01,1.3,0.8,80.363,0.527,0.060000000000000005,8.340000000000002,625.42865,-3.577015,0.04
2024-10-24 10:00:00,1.65,16.21,0.75,2.25,2.490146,0.415259,22.890000000000004,41.74683681072247,5960.0998235617,22.13,22.700000000000003,21.700000000000003,20.700000000000006,40.4,-0.99,39.996,1.00737,39.55,118.85000000000002,91.645235,645.5000000000001,162.0,121.5,502.4,4700.0,4700.0,7.964681000000001,5.386,959.370667,793.934998,1570.0,17.01,1.3,0.8,80.363,0.5270000000000001,0.060000000000000005,8.34,637.327637,-3.201924,0.04
2024-10-24 11:00:00,1.65,16.21,0.75,2.25,2.490146,0.415259,23.71,41.74551124416899,5959.689520679491,22.130000000000003,20.800000000000004,21.600000000000005,17.9,39.1,-1.0,39.1,1.01196,37.78,116.46000000000001,88.84733400000002,662.1000000000003,162.10000000000002,503.0,503.0,4400.0,4400.0,13.718182000000002,5.415,919.500549,826.184021,1570.0000000000002,17.010000000000005,1.3,0.8,80.363,0.527,0.06000000000000001,8.34,642.430786,-3.552891,0.04
2024-10-24 13:00:00,1.65,16.21,0.75,2.25,2.490146,0.415259,23.710000000000004,41.74287891724526,5958.874735996759,22.130000000000003,23.4,23.1,23.900000000000002,39.9,-0.99,39.501,1.009935,35.290000000000006,121.86000000000001,92.96699400000001,641.9000000000001,146.1,121.1,496.70000000000005,4300.000000000001,4300.000000000001,8.620465000000001,5.41,932.549255,752.881775,1571.0,17.040000000000003,1.27,0.8200000000000001,80.356,0.514,0.05,8.26,611.655762,-3.174764,0.04
2024-10-24 15:00:00,1.64,16.1,0.74,2.36,2.495815,0.414308,23.710000000000008,41.740271740964644,5958.0677361976595,22.130000000000003,23.300000000000004,22.6,24.300000000000004,39.42,-0.9900000000000001,39.0258,1.018575,37.88,118.8,90.63252,653.0,157.90000000000003,122.5,502.0000000000001,4500.0,4500.0,8.326666999999999,5.323,950.815857,714.714539,1571.0000000000002,17.04,1.27,0.8200000000000001,80.356,0.5140000000000001,0.05000000000000002,8.26,607.97937,-1.916313,0.04
2024-10-24 16:00:00,1.64,16.1,0.74,2.36,2.495815,0.414308,23.71,41.738977612715075,5957.667164419993,22.13,20.200000000000003,20.1,16.9,37.0,-0.99,36.63,1.021545,40.47,116.14000000000001,88.60320600000001,652.5,156.3,122.6,501.40000000000003,4700.000000000001,4700.000000000001,7.9659569999999995,4.317,949.775391,707.532654,1565.0,17.04,1.2700000000000002,0.82,80.35600000000001,0.514,0.04000000000000001,8.07,615.144714,-2.315117,0.33
2024-10-24 17:00:00,1.64,16.1,0.74,2.36,2.495815,0.414308,19.58,41.73768980620576,5957.268549411858,22.130000000000003,22.200000000000003,23.5,22.4,38.9,-0.99,38.511,1.018575,43.31,113.14000000000001,90.98718800000002,652.3000000000001,228.60000000000002,121.20000000000002,579.4000000000001,4900.000000000001,4900.000000000001,8.578776,4.869,963.621155,699.299805,1565.0000000000002,17.04,1.2700000000000002,0.8200000000000001,80.35600000000001,0.514,0.04000000000000001,8.07,613.730164,-3.70658,0.33
2024-10-24 18:00:00,1.74,16.25,1.02,1.93,2.205038,0.472863,19.58,41.736408332796486,5956.87189468946,22.130000000000003,22.700000000000003,22.500000000000004,20.8,39.5,-0.9899999999999999,39.105,1.03113,41.3,121.06000000000003,97.35645200000002,649.5,228.60000000000002,121.1,579.2000000000002,5000.000000000001,5000.000000000001,8.4036,5.024,998.754822,762.450256,1565.0000000000005,17.04,1.27,0.8200000000000001,80.35600000000001,0.5140000000000001,0.04,8.07,602.325684,-2.905277,0.33
2024-10-24 20:00:00,1.74,16.25,1.02,1.93,2.205038,0.472863,19.580000000000002,41.73386443071745,5956.084480166714,22.130000000000003,19.700000000000003,21.800000000000004,20.8,37.9,-1.0,37.9,1.01088,41.77,119.71000000000001,96.27078200000001,630.0,227.70000000000002,120.8,580.7000000000002,5000.000000000001,5000.000000000001,8.418,5.019,997.104553,735.381287,1570.0000000000005,17.07,1.27,0.8100000000000002,80.338,0.512,0.05,8.23,612.88147,-3.748625,0.3300000000000001
2024-10-24 21:00:00,1.74,16.25,1.02,1.93,2.205038,0.472863,22.560000000000002,41.73260202476733,5955.69372739878,22.130000000000003,20.900000000000006,20.4,19.0,40.25,-1.0,40.25,1.00818,42.35000000000001,120.43,93.26099200000002,642.3,231.40000000000003,120.9,581.5,5100.000000000001,5100.000000000001,8.263529,5.016,1015.22644,763.103088,1570.0,17.070000000000004,1.2700000000000002,0.81,80.33800000000001,0.512,0.05,8.23,641.202087,-2.048512,0.33
2024-10-24 22:00:00,1.76,17.18,0.84,1.98,2.154155,0.480181,22.56,41.73134599735655,5955.304948981415,22.130000000000003,21.200000000000003,22.300000000000004,23.200000000000003,40.4,-1.0000000000000002,40.4,1.03194,42.27000000000001,120.66,93.43910400000001,630.2,231.3,121.0,580.8,5100.000000000001,5100.000000000001,8.256471,5.15,1006.501831,798.422791,1570.0,17.070000000000004,1.27,0.81,80.338,0.512,0.05,8.23,657.46936,-3.254835,0.33000000000000007
2024-10-24 23:00:00,1.76,17.18,0.84,1.98,2.154155,0.480181,22.560000000000002,41.730096359844936,5954.9181484308265,22.130000000000003,21.200000000000003,17.400000000000002,21.2,39.5,-1.0,39.5,1.0314,41.33,120.99000000000001,93.69465600000001,627.3000000000001,227.6,120.9,580.8,5000.000000000001,5000.000000000001,8.4204,5.167,1002.248718,773.981018,1570.0000000000005,17.07,1.27,0.81,80.33800000000001,0.512,0.049999999999999996,8.23,645.361328,-15.058223,0.33000000000000007
2024-10-25 00:00:00,1.76,17.18,0.84,1.98,2.154155,0.480181,22.560000000000002,41.72885312359231,5954.533329263223,22.130000000000003,23.300000000000004,23.300000000000004,22.000000000000004,41.65,-1.0,41.65,0.783675,45.28,103.81,80.39046400000001,246.00000000000003,38.20000000000001,74.20000000000002,326.70000000000005,4700.000000000001,4700.000000000001,5.117872,3.797,881.92865,721.002502,1572.0,17.070000000000004,1.27,0.8100000000000003,80.338,0.5120000000000001,0.05,8.550000000000002,721.581177,-3.533269,0.22
2024-10-25 01:00:00,1.72,16.49,0.82,2.2,2.149143,0.480875,24.400000000000002,41.72761629995851,5954.150494994814,22.130000000000003,22.300000000000004,24.100000000000005,23.300000000000004,40.19,-1.0000000000000002,40.19,0.84051,43.78000000000001,93.64000000000001,70.79184,454.0,133.60000000000002,101.00000000000003,481.6,4100.0,4100.0,8.525854,4.633,1003.816345,756.986389,1572.0000000000002,17.07,1.2700000000000002,0.81,80.33800000000001,0.512,0.05000000000000001,8.550000000000002,698.838806,-1.832141,0.22000000000000003
2024-10-25 03:00:00,1.72,16.49,0.82,2.2,2.149143,0.480875,23.910000000000004,41.72516193598661,5953.390795220398,22.130000000000003,23.1,24.1,23.1,36.55,-0.9900000000000001,36.1845,0.988335,42.82000000000001,114.42000000000002,87.06217800000002,535.0,151.20000000000002,110.70000000000002,500.5,4900.0,4900.0,7.484082000000001,5.587,1021.476135,780.206177,1572.0000000000002,16.810000000000002,1.35,0.81,80.456,0.5740000000000001,0.05,8.55,636.382813,-4.220281,0.22
2024-10-25 04:00:00,1.77,16.86,0.76,2.19,2.189756,0.471102,23.910000000000004,41.72394441836816,5953.013936746808,22.13,21.7,23.1,21.500000000000004,40.71,-1.0,40.71,0.990765,43.39,117.53,89.428577,529.4,162.30000000000007,110.40000000000002,495.4,5100.000000000001,5100.000000000001,7.127059000000001,5.574,1018.897339,730.936218,1568.0000000000002,16.810000000000002,1.3500000000000003,0.81,80.45600000000002,0.5740000000000001,0.06,8.94,619.578003,-4.2438,0.22000000000000003
2024-10-25 05:00:00,1.77,16.86,0.76,2.19,2.189756,0.471102,23.91,41.722733358807815,5952.639077237243,22.130000000000003,20.0,21.5,19.0,40.99,-1.0,40.99,0.98847,42.440000000000005,120.17,91.437353,682.0,180.1,126.1,508.4000000000001,5100.000000000001,5100.000000000001,7.464706000000001,5.652,992.678284,714.260132,1568.0000000000002,16.81,1.3500000000000003,0.81,80.456,0.5740000000000001,0.060000000000000005,8.940000000000001,618.823242,-2.778492,0.22000000000000003
2024-10-25 06:00:00,1.77,16.86,0.76,2.19,2.189756,0.471102,23.910000000000004,41.72152876866539,5952.266220207906,22.130000000000003,25.4,22.000000000000007,20.6,40.45,-0.99,40.0455,0.98685,42.44,120.16000000000001,91.42974400000001,762.7000000000002,236.60000000000002,133.30000000000004,576.7,5100.000000000001,5100.000000000001,8.352941000000001,5.998,1009.776855,774.631897,1568.0,16.810000000000002,1.35,0.81,80.45600000000002,0.5740000000000001,0.060000000000000005,8.940000000000001,619.578003,-3.842246,0.22000000000000003
2024-10-25 07:00:00,1.77,16.86,0.76,2.19,2.189756,0.471102,23.910000000000004,41.72033065930069,5951.895369175008,22.130000000000003,21.000000000000004,22.200000000000003,18.7,35.44,-1.0,35.44,0.98955,45.730000000000004,113.71000000000001,86.52193900000003,552.4,147.40000000000003,111.4,476.8,5200.0,5200.0,6.786923000000001,5.958,1036.400269,760.686035,1568.0,16.810000000000002,1.3500000000000003,0.81,80.45600000000002,0.574,0.06,8.94,621.464966,-3.933063,0.22000000000000003
2024-10-25 08:00:00,1.77,16.86,0.76,2.19,2.189756,0.471102,23.91,41.71913904207355,5951.526527654756,22.130000000000006,19.0,19.400000000000002,21.700000000000003,39.13,-1.0000000000000002,39.13,0.993735,44.55,116.73000000000002,88.819857,638.3000000000001,146.0,120.79999999999998,457.10000000000014,5200.000000000001,5200.000000000001,6.668077,5.676,1031.497559,749.365479,1568.0,16.810000000000002,1.3500000000000003,0.81,80.45600000000002,0.5740000000000001,0.05,8.650000000000002,618.068604,-1.926381,0.30000000000000004
2024-10-25 12:00:00,1.73,17.89,0.87,2.07,2.488312,0.418096,22.880000000000003,41.714437721736985,5950.071327024352,22.130000000000003,21.200000000000003,20.400000000000002,22.5,39.9,-1.0,39.9,1.01142,43.94000000000001,120.63000000000001,93.02985600000001,646.1000000000001,235.20000000000002,120.9,575.3000000000001,5300.000000000001,5300.000000000001,7.881509000000001,5.554,979.499084,790.284668,1568.0000000000002,16.810000000000002,1.3500000000000003,0.81,80.45600000000002,0.5740000000000001,0.05000000000000001,8.65,639.406372,-3.532001,0.30000000000000004
2024-10-25 13:00:00,1.73,17.89,0.87,2.07,2.488312,0.418096,25.53,41.71327873559495,5949.712585810441,22.130000000000003,23.2,17.0,23.1,40.15,-1.0,40.15,1.00737,44.82000000000001,120.48,89.721456,641.7000000000002,233.7,120.8,581.2,5400.000000000001,5400.000000000001,7.800000000000001,4.622,1020.267883,805.37262,1570.0,16.800000000000004,1.27,0.81,80.61100000000002,0.5090000000000001,0.05,7.360000000000001,622.974792,-3.080934,0.30000000000000004
2024-10-25 14:00:00,1.71,17.82,0.86,2.04,2.488494,0.418079,25.53,41.71212630974939,5949.355875206422,22.13,21.4,22.200000000000003,21.8,37.65,-1.0,37.65,0.09585,45.34,119.11000000000001,88.701217,641.6000000000001,237.40000000000003,121.0,577.0,5400.000000000001,5400.000000000001,7.755556,0.0,1020.963684,775.551514,1570.0,16.800000000000004,1.2700000000000002,0.8100000000000002,80.611,0.509,0.05,7.360000000000001,608.262207,-4.633552,0.30000000000000004
2024-10-25 18:00:00,1.72,15.87,0.82,1.68,2.293605,0.450842,26.480000000000004,41.70758243652839,5947.949409213403,22.13,19.1,21.6,17.800000000000004,38.89,-1.0,38.89,1.03275,38.88,110.59000000000002,81.305768,689.9000000000001,82.0,125.80000000000003,362.30000000000007,4300.000000000001,4300.000000000001,6.810698000000001,6.057,1016.795166,710.440063,1571.0,16.8,1.2700000000000002,0.8100000000000002,80.61100000000002,0.509,0.05,6.8500000000000005,596.957092,-2.369942,0.94
2024-10-25 19:00:00,1.72,15.87,0.82,1.68,2.293605,0.450842,21.15,41.706462982562556,5947.602904401952,22.130000000000003,18.4,22.400000000000002,19.600000000000005,38.5,-1.0,38.5,1.03059,40.24000000000001,119.27000000000001,94.04439500000001,752.7000000000002,107.4,130.5,404.20000000000005,4800.000000000001,4800.000000000001,6.68375,6.05,998.467163,696.035156,1571.0000000000002,16.8,1.2700000000000002,0.8100000000000003,80.61100000000002,0.5090000000000001,0.05,6.85,629.299255,-3.184758,0.94
2024-10-25 20:00:00,1.72,15.87,0.82,1.68,2.293605,0.450842,21.15,41.70535015705212,5947.258451297637,22.130000000000003,21.8,22.000000000000004,19.9,38.29,-0.99,37.9071,1.030455,40.77000000000001,120.20000000000002,94.7777,737.9,113.70000000000002,130.70000000000002,440.10000000000014,4900.0,4900.0,6.989388000000001,6.054,997.646729,723.317017,1571.0,16.750000000000004,1.3000000000000003,0.8800000000000001,80.553,0.5170000000000001,0.05000000000000001,6.8500000000000005,672.526855,-3.431171,0.9400000000000001
2024-10-25 21:00:00,1.72,15.87,0.82,1.68,2.293605,0.450842,21.150000000000006,41.70424397135692,5946.916053416667,22.130000000000003,22.000000000000004,22.000000000000004,21.800000000000004,39.6,-1.0000000000000002,39.6,1.029645,41.62,120.13999999999999,94.73039,733.6000000000001,135.3,130.00000000000003,470.1,5000.000000000001,5000.000000000001,7.2012,6.05,1009.660706,775.550842,1568.0000000000002,16.520000000000003,1.4500000000000002,0.89,80.67,0.47000000000000003,0.04000000000000001,6.390000000000001,677.076233,-3.468704,0.94
2024-10-25 22:00:00,1.74,15.98,0.82,1.72,2.286455,0.452123,21.15,41.703144436836766,5946.575714275249,22.13,18.5,21.400000000000002,17.100000000000005,39.07,-1.0000000000000002,39.07,1.030995,36.800000000000004,119.56999999999998,94.28094500000002,737.2000000000002,146.70000000000002,130.5,488.4000000000001,4400.0,4400.0,8.439545,6.084,965.534302,810.472351,1568.0,16.52,1.4500000000000002,0.8900000000000001,80.67000000000002,0.47,0.04,6.39,664.664307,-2.887846,0.9400000000000001
2024-10-25 23:00:00,1.74,15.98,0.82,1.72,2.286455,0.452123,21.15,41.70205156485148,5946.23743738959,22.13,19.4,19.4,16.9,38.97,-1.0,38.97,1.032075,35.21000000000001,119.3,94.06805000000001,737.2000000000002,151.40000000000003,120.7,494.7,4200.0,4200.0,8.791429,6.068,977.048767,796.434204,1568.0,16.52,1.45,0.8900000000000002,80.67000000000002,0.47,0.04,6.389999999999999,649.14386,-3.593125,0.9400000000000001
2024-10-26 01:00:00,1.65,13.59,0.87,1.81,2.120119,0.486161,23.67,41.69988585392481,5945.567084450383,21.070000000000004,17.5,18.600000000000005,18.7,16.15,-0.96,15.504,1.01925,35.93000000000001,119.67,91.344111,564.1,173.7,113.9,517.9,4300.0,4300.0,8.815814,5.348,964.155884,767.730896,1571.0,16.520000000000003,1.4500000000000002,0.89,80.67,0.47,0.05,6.410000000000001,626.089355,-1.718168,0.15000000000000002
2024-10-26 02:00:00,1.65,13.59,0.87,1.81,2.120119,0.486161,23.670000000000005,41.69881303770305,5945.235015429247,22.470000000000002,24.1,23.1,22.600000000000005,37.27,-0.9900000000000001,36.8973,1.020465,37.51,119.98000000000002,91.580734,570.0000000000001,172.6,113.3,516.2000000000002,4500.0,4500.0,8.393333000000002,5.475,972.173828,777.365906,1571.0000000000002,16.520000000000003,1.4500000000000002,0.89,80.67000000000002,0.47000000000000003,0.05000000000000001,6.41,606.471497,-4.432907,0.15
2024-10-26 03:00:00,1.65,13.59,0.87,1.81,2.120119,0.486161,24.450000000000003,41.69774692945544,5944.905022728703,22.470000000000002,21.7,23.800000000000004,22.6,36.88,-1.0,36.88,1.01871,36.030000000000015,122.12,92.26166,571.2,172.5,113.20000000000002,515.0,4400.000000000001,4400.000000000001,8.566364,5.481,989.4776,769.940247,1571.0,16.52,1.45,0.8900000000000001,80.67000000000002,0.47000000000000003,0.05,6.41,599.688232,-3.633575,0.15
2024-10-26 05:00:00,1.62,13.68,0.88,1.19,2.131698,0.483875,24.45,41.695634882321976,5944.251280354213,22.470000000000002,22.9,21.799999999999997,21.0,41.42,-0.9900000000000001,41.0058,1.0179,39.31,119.56000000000002,90.32758000000001,558.6000000000001,185.60000000000002,113.80000000000001,533.9000000000001,4699.999999999999,4699.999999999999,8.268511,5.325,960.793884,729.948547,1571.0,16.240000000000002,1.3800000000000001,0.7200000000000001,81.142,0.5180000000000001,0.05000000000000001,6.41,600.818481,-3.420836,0.15000000000000002
2024-10-26 06:00:00,1.62,13.68,0.88,1.19,2.131698,0.483875,24.449999999999996,41.69458896615576,5943.927537712685,22.47,20.9,23.6,21.0,33.6,-0.9900000000000002,33.264,1.019655,39.33,119.5,90.28225000000002,553.5,196.20000000000002,133.3,543.6000000000001,4700.0,4700.0,8.641277000000002,5.69,962.520447,717.512512,1569.0000000000002,16.24,1.38,0.7200000000000001,81.142,0.5180000000000001,0.05,6.2,709.621033,-3.933198,0.15
2024-10-26 07:00:00,1.62,13.68,0.88,1.19,2.131698,0.483875,24.450000000000003,41.693549803402966,5943.605885456575,22.47,21.400000000000002,22.100000000000005,25.600000000000005,35.94,-1.0000000000000002,35.94,1.020465,41.11,119.2,90.05560000000001,560.7000000000002,200.6,113.4,545.4000000000001,4900.0,4900.0,8.066939000000001,5.399,963.387878,718.278076,1569.0000000000005,16.240000000000002,1.38,0.7200000000000001,81.14200000000001,0.518,0.05,6.200000000000001,670.347595,-1.764015,0.15000000000000002
2024-10-26 08:00:00,1.62,13.68,0.88,1.19,2.131698,0.483875,24.45,41.69251740542343,5943.286327102094,22.47,18.200000000000003,22.700000000000003,23.7,36.19,-1.0,36.19,1.01925,41.4,120.78000000000002,91.24929,553.5,208.7,113.8,548.6,5000.0,5000.0,7.9488,5.006,977.033081,715.28363,1569.0,16.240000000000002,1.3800000000000001,0.72,81.14200000000001,0.5180000000000001,0.05,6.200000000000001,663.812073,-3.507958,4.336808689942018e-18
2024-10-26 09:00:00,1.62,13.68,0.88,1.19,2.131698,0.483875,22.940000000000005,41.69149178357698,5942.968866165448,22.470000000000002,23.7,22.4,22.2,40.0,-0.99,39.6,1.021545,43.53999999999999,117.14,90.26808400000002,518.6,187.60000000000002,107.9,521.7,5100.000000000001,5100.000000000001,7.407059000000001,5.884,959.952454,710.11792,1569.0000000000002,16.240000000000002,1.3800000000000001,0.7200000000000001,81.14200000000001,0.5180000000000001,0.05000000000000001,6.2,607.319641,-3.343683,-8.673617379884035e-19
2024-10-26 13:00:00,1.55,12.98,0.91,1.96,2.049927,0.503343,22.9,41.68745728471834,5941.720066921374,22.470000000000002,23.400000000000002,24.6,20.900000000000002,37.13,-0.9900000000000001,36.7587,1.00953,41.96000000000001,121.53000000000003,93.69963000000003,546.0,211.20000000000002,111.80000000000001,543.7000000000002,5100.0,5100.0,7.711765,5.736,989.4021,786.175354,1570.0000000000002,16.24,1.3800000000000003,0.72,81.14200000000001,0.518,0.05000000000000002,6.4,554.564941,-4.045551,-8.673617379884035e-19
2024-10-26 14:00:00,1.54,12.93,0.9,1.71,2.05334,0.502619,22.900000000000006,41.686465713934574,5941.413145817021,22.470000000000002,22.1,20.3,23.800000000000004,34.33,-1.0,34.33,1.01277,43.34000000000001,119.97000000000001,92.49687000000002,546.8000000000001,196.5,111.70000000000002,533.6000000000001,5200.000000000001,5200.000000000001,7.445769,6.084,983.060608,777.144897,1571.0000000000002,16.240000000000002,1.38,0.72,81.142,0.5180000000000001,0.05,6.210000000000001,551.562866,-11.122775,3.469446951953614e-18
2024-10-26 16:00:00,1.54,12.93,0.9,1.71,2.05334,0.502619,22.900000000000002,41.68450311660287,5940.8056626697635,22.470000000000002,23.800000000000004,22.1,21.200000000000003,36.77,-1.0,36.77,0.9828,39.71000000000001,120.88,93.19848000000002,437.1000000000001,154.7,101.80000000000001,487.90000000000003,4800.0,4800.0,7.371250000000001,5.715,955.210449,731.257874,1571.0000000000002,16.24,1.38,0.7200000000000001,81.142,0.518,0.05000000000000001,6.210000000000001,543.310974,-10.812916,0.4099999999999999
2024-10-26 17:00:00,1.58,12.76,0.94,1.77,2.086155,0.495379,21.73,41.68353211277457,5940.505107659275,22.470000000000002,23.500000000000004,19.6,19.600000000000005,34.1,-0.9900000000000002,33.759,1.02033,40.09000000000001,119.72,93.70484400000001,605.9000000000001,154.80000000000004,116.7,492.7,4800.0,4800.0,7.6175,5.069,943.781677,697.942627,1571.0000000000002,16.24,1.3800000000000001,0.7200000000000002,81.142,0.5180000000000001,0.05000000000000001,6.210000000000001,539.749451,-4.872673,0.41
2024-10-26 19:00:00,1.58,12.75,0.94,1.79,2.093876,0.493681,21.730000000000004,41.68161075159219,5939.910388345622,22.47,21.800000000000004,22.099999999999998,23.0,8.2,-1.0,8.2,0.87966,43.20000000000001,113.43,88.78166100000001,745.8000000000001,160.40000000000003,130.7,515.1000000000001,4900.000000000001,4900.000000000001,7.907755,4.994,954.410583,743.888733,1568.0,16.24,1.3800000000000001,0.7200000000000001,81.14200000000001,0.518,0.05000000000000002,5.98,541.061462,-4.41895,0.41000000000000003
