Repository: DvEz373/antam-project

# Optimization of Fuel and Reductant Usage in Nickel Calcination Process with Machine Learning

## 📌 Project Overview
This project focuses on optimizing fuel and reductant consumption in the **nickel calcination process** at PT ANTAM Tbk's **Nickel Mining Business Unit Kolaka**. By implementing **machine learning-based systems**, the project aims to enhance efficiency, reduce costs, and improve environmental sustainability in the **Rotary Kiln Electric Furnace (RKEF) process**.

## 📌 Methodology
The study follows a **CRISP-DM (Cross Industry Standard Process for Data Mining)** approach:
1. **Business Understanding**  
   - Understanding operational challenges and optimization opportunities.

File: new-data/filtered_intersection_df.csv (part 17 of 20)
time,ni_in,fe_in,sio2_in,cao_in,mgo_in,al2o3_in,fe_ni,s_m,bc,loi_in,mc_kilnfeed,fc_coal,gcv_coal,voltage_pry,voltage_sec,current_pry,current_sec1,current_sec2,current_sec3,load,power_factor,realisasi_beban,rpm,kg_tco,charge_kiln,tdo,pry_p,sec_p,pry_v,sec_v,total_coal,total_fuel,a_f_ratio,reductor_consume,t_tic162,t_tic163,metal_temp,ni_met,c_met,si_met,fe_met,s_met,ni_slag,fe_slag,t_kalsin,pic_161,loi_kalsin
2024-10-24 20:00:00,1.74,16.25,37.64,1.02,17.07,1.93,9.33908,2.205038,0.472863,,19.58,,,29.6,812.1,22.13,19.7,21.8,20.8,37.9,-1.0,37.9,1.01088,41.77,119.71,96.270782,630.0,227.7,120.8,580.7,5000.0,5000.0,8.418,5.019,997.104553,735.381287,1570.0,17.05,1.25,0.83,80.319,0.551,0.05,8.55,609.958862,-3.739551,0.02
2024-10-24 21:00:00,1.74,16.25,37.64,1.02,17.07,1.93,9.33908,2.205038,0.472863,,22.56,,,29.7,800.7,22.13,20.9,20.4,19.0,40.25,-1.0,40.25,1.00818,42.35,120.43,93.260992,642.3,231.4,120.9,581.5,5100.0,5100.0,8.263529,5.016,1015.22644,763.103088,1571.0,17.01,1.3,0.8,80.363,0.527,0.05,8.29,601.101013,-4.088222,0.02
2024-10-24 22:00:00,1.76,17.18,37.59,0.84,17.45,1.98,9.761364,2.154155,0.480181,,22.56,,,29.7,813.6,22.13,21.2,22.3,23.2,40.4,-1.0,40.4,1.03194,42.27,120.66,93.439104,630.2,231.3,121.0,580.8,5100.0,5100.0,8.256471,5.15,1006.501831,798.422791,1571.0,17.01,1.3,0.8,80.363,0.527,0.05,8.29,608.262207,-3.678623,0.02
2024-10-24 23:00:00,1.76,17.18,37.59,0.84,17.45,1.98,9.761364,2.154155,0.480181,,22.56,,,29.6,818.3,22.13,21.2,17.4,21.2,39.5,-1.0,39.5,1.0314,41.33,120.99,93.694656,627.3,227.6,120.9,580.8,5000.0,5000.0,8.4204,5.167,1002.248718,773.981018,1571.0,17.01,1.3,0.8,80.363,0.527,0.05,8.29,633.737793,-4.482748,0.02
2024-10-25 00:00:00,1.76,17.18,37.59,0.84,17.45,1.98,9.761364,2.154155,0.480181,,22.56,,,29.6,815.9,22.13,23.3,23.3,22.0,41.65,-1.0,41.65,0.783675,45.28,103.81,80.390464,246.0,38.2,74.2,326.7,4700.0,4700.0,5.117872,3.797,881.92865,721.002502,1570.0,17.01,1.3,0.8,80.363,0.527,0.06,8.34,635.815979,-2.938704,0.04
2024-10-25 01:00:00,1.72,16.49,37.61,0.82,17.5,2.2,9.587209,2.149143,0.480875,,24.4,,,29.6,815.4,22.13,22.3,24.1,23.3,40.19,-1.0,40.19,0.84051,43.78,93.64,70.79184,454.0,133.6,101.0,481.6,4100.0,4100.0,8.525854,4.633,1003.816345,756.986389,1570.0,17.01,1.3,0.8,80.363,0.527,0.06,8.34,625.42865,-3.577015,0.04
2024-10-25 02:00:00,1.72,16.49,37.61,0.82,17.5,2.2,9.587209,2.149143,0.480875,,24.4,,,29.6,831.2,22.13,23.1,21.7,7.6,40.12,-1.0,40.12,0.918135,45.46,101.19,76.49964,454.0,146.9,101.0,480.9,4600.0,4600.0,7.59,5.23,1034.199341,782.08667,1570.0,17.01,1.3,0.8,80.363,0.527,0.06,8.34,637.327637,-3.201924,0.04
2024-10-25 03:00:00,1.72,16.49,37.61,0.82,17.5,2.2,9.587209,2.149143,0.480875,,23.91,,,29.6,769.8,22.13,23.1,24.1,23.1,36.55,-0.99,36.1845,0.988335,42.82,114.42,87.062178,535.0,151.2,110.7,500.5,4900.0,4900.0,7.484082,5.587,1021.476135,780.206177,1570.0,17.01,1.3,0.8,80.363,0.527,0.06,8.34,642.430786,-3.552891,0.04
2024-10-25 04:00:00,1.77,16.86,37.62,0.76,17.18,2.19,9.525424,2.189756,0.471102,,23.91,,,29.7,794.0,22.13,21.7,23.1,21.5,40.71,-1.0,40.71,0.990765,43.39,117.53,89.428577,529.4,162.3,110.4,495.4,5100.0,5100.0,7.127059,5.574,1018.897339,730.936218,1571.0,17.01,1.3,0.8,80.363,0.527,0.05,8.26,637.138611,-3.65262,0.04
2024-10-25 05:00:00,1.77,16.86,37.62,0.76,17.18,2.19,9.525424,2.189756,0.471102,,23.91,,,29.2,806.1,22.13,20.0,21.5,19.0,40.99,-1.0,40.99,0.98847,42.44,120.17,91.437353,682.0,180.1,126.1,508.4,5100.0,5100.0,7.464706,5.652,992.678284,714.260132,1571.0,17.04,1.27,0.82,80.356,0.514,0.05,8.26,611.655762,-3.174764,0.04
2024-10-25 06:00:00,1.77,16.86,37.62,0.76,17.18,2.19,9.525424,2.189756,0.471102,,23.91,,,29.6,814.5,22.13,25.4,22.0,20.6,40.45,-0.99,40.0455,0.98685,42.44,120.16,91.429744,762.7,236.6,133.3,576.7,5100.0,5100.0,8.352941,5.998,1009.776855,774.631897,1571.0,17.04,1.27,0.82,80.356,0.514,0.05,8.26,606.565735,-3.476881,0.04
2024-10-25 07:00:00,1.77,16.86,37.62,0.76,17.18,2.19,9.525424,2.189756,0.471102,,23.91,,,29.7,745.8,22.13,21.0,22.2,18.7,35.44,-1.0,35.44,0.98955,45.73,113.71,86.521939,552.4,147.4,111.4,476.8,5200.0,5200.0,6.786923,5.958,1036.400269,760.686035,1571.0,17.04,1.27,0.82,80.356,0.514,0.05,8.26,607.97937,-1.916313,0.04
2024-10-25 08:00:00,1.77,16.86,37.62,0.76,17.18,2.19,9.525424,2.189756,0.471102,,23.91,,,29.7,787.1,22.13,19.0,19.4,21.7,39.13,-1.0,39.13,0.993735,44.55,116.73,88.819857,638.3,146.0,120.8,457.1,5200.0,5200.0,6.668077,5.676,1031.497559,749.365479,1565.0,17.04,1.27,0.82,80.356,0.514,0.04,8.07,615.144714,-2.315117,0.33
2024-10-25 09:00:00,1.77,16.86,37.62,0.76,17.18,2.19,9.525424,2.189756,0.471102,,22.88,,,29.7,702.9,21.5,3.2,11.9,11.3,19.44,1.0,19.44,0.96876,44.55,116.73,90.022176,650.1,232.5,122.0,574.6,5200.0,5200.0,8.037692,5.623,1018.93457,799.225037,1565.0,17.04,1.27,0.82,80.356,0.514,0.04,8.07,613.730164,-3.70658,0.33
2024-10-25 10:00:00,1.73,17.89,38.32,0.87,15.4,2.07,10.34104,2.488312,0.418096,,22.88,,,29.9,0.0,22.13,0.0,0.0,0.0,12.87,-0.99,12.7413,0.967815,45.03,115.49,89.065888,616.7,221.2,119.0,565.9,5200.0,5200.0,7.902692,5.583,1029.814331,807.800232,1565.0,17.04,1.27,0.82,80.356,0.514,0.04,8.07,602.325684,-2.905277,0.33
2024-10-25 11:00:00,1.73,17.89,38.32,0.87,15.4,2.07,10.34104,2.488312,0.418096,,22.88,,,29.9,833.0,22.13,18.5,20.5,2.7,40.4,-1.0,40.4,0.966465,43.61,119.23,91.950176,617.5,227.1,119.0,565.3,5200.0,5200.0,7.895769,5.683,1004.021362,761.287842,1565.0,17.07,1.27,0.81,80.338,0.512,0.04,8.07,597.427917,-3.818696,0.33
2024-10-25 12:00:00,1.73,17.89,38.32,0.87,15.4,2.07,10.34104,2.488312,0.418096,,22.88,,,29.6,819.5,22.13,21.2,20.4,22.5,39.9,-1.0,39.9,1.01142,43.94,120.63,93.029856,646.1,235.2,120.9,575.3,5300.0,5300.0,7.881509,5.554,979.499084,790.284668,1570.0,17.07,1.27,0.81,80.338,0.512,0.05,8.23,612.88147,-3.748625,0.33
2024-10-25 13:00:00,1.73,17.89,38.32,0.87,15.4,2.07,10.34104,2.488312,0.418096,,25.53,,,29.7,818.4,22.13,23.2,17.0,23.1,40.15,-1.0,40.15,1.00737,44.82,120.48,89.721456,641.7,233.7,120.8,581.2,5400.0,5400.0,7.8,4.622,1020.267883,805.37262,1570.0,17.07,1.27,0.81,80.338,0.512,0.05,8.23,641.202087,-2.048512,0.33
2024-10-25 14:00:00,1.71,17.82,37.85,0.86,15.21,2.04,10.421053,2.488494,0.418079,,25.53,,,29.6,789.2,22.13,21.4,22.2,21.8,37.65,-1.0,37.65,0.09585,45.34,119.11,88.701217,641.6,237.4,121.0,577.0,5400.0,5400.0,7.755556,0.0,1020.963684,775.551514,1570.0,17.07,1.27,0.81,80.338,0.512,0.05,8.23,657.46936,-3.254835,0.33
2024-10-25 15:00:00,1.71,17.82,37.85,0.86,15.21,2.04,10.421053,2.488494,0.418079,,25.53,,,29.7,812.9,22.13,21.1,21.3,21.5,39.02,-1.0,39.02,-0.000675,194.17,2.06,1.534082,4.2,0.0,0.0,132.1,400.0,400.0,19.815,0.0,692.39978,508.484558,1570.0,17.07,1.27,0.81,80.338,0.512,0.05,8.23,645.361328,-15.058223,0.33
2024-10-25 16:00:00,1.71,17.82,37.85,0.86,15.21,2.04,10.421053,2.488494,0.418079,,25.53,,,29.6,794.3,22.13,22.4,22.1,20.8,39.8,-1.0,39.8,0.96147,55.02,63.61,47.370367,521.3,193.2,108.7,527.9,3500.0,3500.0,10.913143,2.977,969.186584,744.892151,1572.0,17.07,1.27,0.81,80.338,0.512,0.05,8.55,721.581177,-3.533269,0.22
2024-10-25 17:00:00,1.71,17.82,37.85,0.86,15.21,2.04,10.421053,2.488494,0.418079,,26.48,,,29.5,810.5,22.13,22.0,20.9,22.4,40.01,-1.0,40.01,0.704025,62.01,53.22,39.127344,130.4,18.2,51.7,220.6,3300.0,3300.0,4.950909,3.836,902.950623,677.831238,1572.0,17.07,1.27,0.81,80.338,0.512,0.05,8.55,698.838806,-1.832141,0.22
2024-10-25 18:00:00,1.72,15.87,39.45,0.82,17.2,1.68,9.226744,2.293605,0.450842,,26.48,,,29.6,794.3,22.13,19.1,21.6,17.8,38.89,-1.0,38.89,1.03275,38.88,110.59,81.305768,689.9,82.0,125.8,362.3,4300.0,4300.0,6.810698,6.057,1016.795166,710.440063,1572.0,17.07,1.27,0.81,80.338,0.512,0.05,8.55,678.213806,-4.951959,0.22
2024-10-25 19:00:00,1.72,15.87,39.45,0.82,17.2,1.68,9.226744,2.293605,0.450842,,21.15,,,29.6,791.1,22.13,18.4,22.4,19.6,38.5,-1.0,38.5,1.03059,40.24,119.27,94.044395,752.7,107.4,130.5,404.2,4800.0,4800.0,6.68375,6.05,998.467163,696.035156,1572.0,16.81,1.35,0.81,80.456,0.574,0.05,8.55,636.382813,-4.220281,0.22
2024-10-25 20:00:00,1.72,15.87,39.45,0.82,17.2,1.68,9.226744,2.293605,0.450842,,21.15,,,29.6,795.2,22.13,21.8,22.0,19.9,38.29,-0.99,37.9071,1.030455,40.77,120.2,94.7777,737.9,113.7,130.7,440.1,4900.0,4900.0,6.989388,6.054,997.646729,723.317017,1568.0,16.81,1.35,0.81,80.456,0.574,0.06,8.94,619.578003,-4.2438,0.22
2024-10-25 21:00:00,1.72,15.87,39.45,0.82,17.2,1.68,9.226744,2.293605,0.450842,,21.15,,,29.6,792.8,22.13,22.0,22.0,21.8,39.6,-1.0,39.6,1.029645,41.62,120.14,94.73039,733.6,135.3,130.0,470.1,5000.0,5000.0,7.2012,6.05,1009.660706,775.550842,1568.0,16.81,1.35,0.81,80.456,0.574,0.06,8.94,618.823242,-2.778492,0.22
2024-10-25 22:00:00,1.74,15.98,39.67,0.82,17.35,1.72,9.183908,2.286455,0.452123,,21.15,,,29.7,797.0,22.13,18.5,21.4,17.1,39.07,-1.0,39.07,1.030995,36.8,119.57,94.280945,737.2,146.7,130.5,488.4,4400.0,4400.0,8.439545,6.084,965.534302,810.472351,1568.0,16.81,1.35,0.81,80.456,0.574,0.06,8.94,619.578003,-3.842246,0.22
2024-10-25 23:00:00,1.74,15.98,39.67,0.82,17.35,1.72,9.183908,2.286455,0.452123,,21.15,,,30.1,807.8,22.13,19.4,19.4,16.9,38.97,-1.0,38.97,1.032075,35.21,119.3,94.06805,737.2,151.4,120.7,494.7,4200.0,4200.0,8.791429,6.068,977.048767,796.434204,1568.0,16.81,1.35,0.81,80.456,0.574,0.06,8.94,621.464966,-3.933063,0.22
2024-10-26 00:00:00,1.74,15.98,39.67,0.82,17.35,1.72,9.183908,2.286455,0.452123,,21.15,,,30.0,606.2,14.04,20.1,19.6,22.4,5.0,-0.99,4.95,1.033425,36.38,120.96,95.37696,573.4,151.3,113.5,488.7,4400.0,4400.0,8.211818,6.053,981.584717,792.421326,1568.0,16.81,1.35,0.81,80.456,0.574,0.05,8.65,618.068604,-1.926381,0.3
2024-10-26 01:00:00,1.65,13.59,42.89,0.87,20.23,1.81,8.236364,2.120119,0.486161,,23.67,,,29.5,236.3,21.07,17.5,18.6,18.7,16.15,-0.96,15.504,1.01925,35.93,119.67,91.344111,564.1,173.7,113.9,517.9,4300.0,4300.0,8.815814,5.348,964.155884,767.730896,1568.0,16.81,1.35,0.81,80.456,0.574,0.05,8.65,629.110352,-2.800567,0.3
2024-10-26 02:00:00,1.65,13.59,42.89,0.87,20.23,1.81,8.236364,2.120119,0.486161,,23.67,,,29.0,705.2,22.47,24.1,23.1,22.6,37.27,-0.99,36.8973,1.020465,37.51,119.98,91.580734,570.0,172.6,113.3,516.2,4500.0,4500.0,8.393333,5.475,972.173828,777.365906,1568.0,16.81,1.35,0.81,80.456,0.574,0.05,8.65,618.162903,-2.627855,0.3
2024-10-26 03:00:00,1.65,13.59,42.89,0.87,20.23,1.81,8.236364,2.120119,0.486161,,24.45,,,29.1,749.1,22.47,21.7,23.8,22.6,36.88,-1.0,36.88,1.01871,36.03,122.12,92.26166,571.2,172.5,113.2,515.0,4400.0,4400.0,8.566364,5.481,989.4776,769.940247,1568.0,16.81,1.35,0.81,80.456,0.574,0.05,8.65,628.071838,-2.523135,0.3
2024-10-26 04:00:00,1.62,13.68,42.57,0.88,19.97,1.19,8.444444,2.131698,0.483875,,24.45,,,29.1,714.9,22.47,22.0,22.1,23.2,36.22,-1.0,36.22,1.018845,3.34,119.91,90.592005,569.4,180.2,113.6,523.5,400.0,400.0,95.565,5.33,964.667725,748.389282,1568.0,16.81,1.35,0.81,80.456,0.574,0.05,8.65,639.406372,-3.532001,0.3
2024-10-26 05:00:00,1.62,13.68,42.57,0.88,19.97,1.19,8.444444,2.131698,0.483875,,24.45,,,29.1,734.0,22.47,22.9,21.8,21.0,41.42,-0.99,41.0058,1.0179,39.31,119.56,90.32758,558.6,185.6,113.8,533.9,4700.0,4700.0,8.268511,5.325,960.793884,729.948547,1570.0,16.8,1.27,0.81,80.611,0.509,0.05,7.36,622.974792,-3.080934,0.3
2024-10-26 06:00:00,1.62,13.68,42.57,0.88,19.97,1.19,8.444444,2.131698,0.483875,,24.45,,,29.2,713.4,22.47,20.9,23.6,21.0,33.6,-0.99,33.264,1.019655,39.33,119.5,90.28225,553.5,196.2,133.3,543.6,4700.0,4700.0,8.641277,5.69,962.520447,717.512512,1570.0,16.8,1.27,0.81,80.611,0.509,0.05,7.36,608.262207,-4.633552,0.3
2024-10-26 07:00:00,1.62,13.68,42.57,0.88,19.97,1.19,8.444444,2.131698,0.483875,,24.45,,,29.1,678.0,22.47,21.4,22.1,25.6,35.94,-1.0,35.94,1.020465,41.11,119.2,90.0556,560.7,200.6,113.4,545.4,4900.0,4900.0,8.066939,5.399,963.387878,718.278076,1570.0,16.8,1.27,0.81,80.611,0.509,0.05,7.36,606.188782,-3.519556,0.3
2024-10-26 08:00:00,1.62,13.68,42.57,0.88,19.97,1.19,8.444444,2.131698,0.483875,,24.45,,,29.2,741.9,22.47,18.2,22.7,23.7,36.19,-1.0,36.19,1.01925,41.4,120.78,91.24929,553.5,208.7,113.8,548.6,5000.0,5000.0,7.9488,5.006,977.033081,715.28363,1570.0,16.8,1.27,0.81,80.611,0.509,0.05,7.36,602.702515,-4.024137,0.94
2024-10-26 09:00:00,1.62,13.68,42.57,0.88,19.97,1.19,8.444444,2.131698,0.483875,,22.94,,,29.1,792.5,22.47,23.7,22.4,22.2,40.0,-0.99,39.6,1.021545,43.54,117.14,90.268084,518.6,187.6,107.9,521.7,5100.0,5100.0,7.407059,5.884,959.952454,710.11792,1571.0,16.8,1.27,0.81,80.611,0.509,0.05,6.85,598.558044,-2.675812,0.94
2024-10-26 10:00:00,1.55,12.98,41.88,0.91,20.43,1.96,8.374194,2.049927,0.503343,,22.94,,,29.1,817.7,22.47,21.1,21.1,16.5,39.98,-0.99,39.5802,0.99927,44.49,116.87,90.060022,556.9,191.1,112.6,530.3,5200.0,5200.0,7.418077,5.734,1019.589294,793.543274,1571.0,16.8,1.27,0.81,80.611,0.509,0.05,6.85,596.957092,-2.369942,0.94
2024-10-26 11:00:00,1.55,12.98,41.88,0.91,20.43,1.96,8.374194,2.049927,0.503343,,22.94,,,29.2,766.4,22.47,21.2,16.5,22.5,37.47,-1.0,37.47,0.99765,41.95,121.57,93.681842,561.5,199.7,112.2,534.6,5100.0,5100.0,7.609412,5.731,1007.298828,810.036194,1571.0,16.8,1.27,0.81,80.611,0.509,0.05,6.85,629.299255,-3.184758,0.94
2024-10-26 12:00:00,1.55,12.98,41.88,0.91,20.43,1.96,8.374194,2.049927,0.503343,,22.94,,,29.0,710.1,22.47,21.0,28.6,23.7,35.12,-0.99,34.7688,1.01223,42.02,121.38,93.535428,556.4,207.0,111.6,543.1,5100.0,5100.0,7.702353,5.744,1005.025757,794.076599,1571.0,16.75,1.3,0.88,80.553,0.517,0.05,6.85,672.526855,-3.431171,0.94
2024-10-26 13:00:00,1.55,12.98,41.88,0.91,20.43,1.96,8.374194,2.049927,0.503343,,22.9,,,28.9,738.9,22.47,23.4,24.6,20.9,37.13,-0.99,36.7587,1.00953,41.96,121.53,93.69963,546.0,211.2,111.8,543.7,5100.0,5100.0,7.711765,5.736,989.4021,786.175354,1568.0,16.52,1.45,0.89,80.67,0.47,0.04,6.39,677.076233,-3.468704,0.94
2024-10-26 14:00:00,1.54,12.93,41.19,0.9,20.06,1.71,8.396104,2.05334,0.502619,,22.9,,,29.1,712.4,22.47,22.1,20.3,23.8,34.33,-1.0,34.33,1.01277,43.34,119.97,92.49687,546.8,196.5,111.7,533.6,5200.0,5200.0,7.445769,6.084,983.060608,777.144897,1568.0,16.52,1.45,0.89,80.67,0.47,0.04,6.39,664.664307,-2.887846,0.94
2024-10-26 15:00:00,1.54,12.93,41.19,0.9,20.06,1.71,8.396104,2.05334,0.502619,,22.9,,,28.9,695.9,22.47,22.7,29.6,20.9,35.33,-0.99,34.9767,0.991035,41.71,119.88,92.42748,571.6,214.9,114.6,545.6,5000.0,5000.0,7.9224,6.074,1011.339539,720.252747,1568.0,16.52,1.45,0.89,80.67,0.47,0.04,6.39,649.14386,-3.593125,0.94
2024-10-26 16:00:00,1.54,12.93,41.19,0.9,20.06,1.71,8.396104,2.05334,0.502619,,22.9,,,29.0,701.2,22.47,23.8,22.1,21.2,36.77,-1.0,36.77,0.9828,39.71,120.88,93.19848,437.1,154.7,101.8,487.9,4800.0,4800.0,7.37125,5.715,955.210449,731.257874,1568.0,16.52,1.45,0.89,80.67,0.47,0.04,6.39,638.461426,-2.569176,0.15
2024-10-26 17:00:00,1.58,12.76,41.89,0.94,20.08,1.77,8.075949,2.086155,0.495379,,21.73,,,29.1,751.7,22.47,23.5,19.6,19.6,34.1,-0.99,33.759,1.02033,40.09,119.72,93.704844,605.9,154.8,116.7,492.7,4800.0,4800.0,7.6175,5.069,943.781677,697.942627,1571.0,16.52,1.45,0.89,80.67,0.47,0.05,6.41,626.089355,-1.718168,0.15
2024-10-26 18:00:00,1.58,12.76,41.89,0.94,20.08,1.77,8.075949,2.086155,0.495379,,21.73,,,29.7,205.1,22.47,0.7,0.9,0.9,31.25,-0.97,30.3125,1.019385,38.86,120.96,94.675392,730.7,166.2,128.4,511.3,4700.0,4700.0,8.166383,6.094,903.696472,696.045471,1571.0,16.52,1.45,0.89,80.67,0.47,0.05,6.41,606.471497,-4.432907,0.15
2024-10-26 19:00:00,1.58,12.75,41.71,0.94,19.92,1.79,8.06962,2.093876,0.493681,,21.73,,,29.0,276.5,22.47,21.8,22.1,23.0,8.2,-1.0,8.2,0.87966,43.2,113.43,88.781661,745.8,160.4,130.7,515.1,4900.0,4900.0,7.907755,4.994,954.410583,743.888733,1571.0,16.52,1.45,0.89,80.67,0.47,0.05,6.41,599.688232,-3.633575,0.15
2024-10-26 20:00:00,1.58,12.75,41.71,0.94,19.92,1.79,8.06962,2.093876,0.493681,,21.73,,,29.4,786.8,22.47,21.4,23.4,21.1,17.3,-0.99,17.127,0.509895,57.23,71.64,56.072628,434.9,132.1,100.1,471.4,4100.0,4100.0,8.363415,5.388,929.807434,751.103149,1571.0,16.71,1.39,0.89,80.58,0.43,0.05,6.41,596.674683,-3.091438,0.15
2024-10-26 21:00:00,1.58,12.75,41.71,0.94,19.92,1.79,8.06962,2.093876,0.493681,,25.48,,,29.6,797.4,22.47,21.3,19.4,19.2,38.18,-0.99,37.7982,0.503955,61.76,61.53,45.852156,437.5,481.1,99.9,481.1,3800.0,3800.0,9.173684,6.178,953.232483,781.241272,1571.0,16.24,1.38,0.72,81.142,0.518,0.05,6.41,600.818481,-3.420836,0.15
2024-10-26 22:00:00,1.58,12.75,41.71,0.94,19.92,1.79,8.06962,2.093876,0.493681,,25.48,,,29.8,798.6,22.47,20.0,21.0,20.7,38.3,-0.99,37.917,0.872235,47.07,91.35,68.07402,683.3,145.9,125.0,489.1,4300.0,4300.0,8.568837,5.346,974.338928,776.033508,1569.0,16.24,1.38,0.72,81.142,0.518,0.05,6.2,709.621033,-3.933198,0.15
2024-10-26 23:00:00,1.58,12.75,41.71,0.94,19.92,1.79,8.06962,2.093876,0.493681,,25.48,,,30.2,807.2,22.47,21.9,20.2,22.4,38.7,-0.99,38.313,0.866025,41.82,102.82,76.621464,489.1,131.9,106.2,470.2,4300.0,4300.0,8.042791,5.322,968.488037,845.697998,1569.0,16.24,1.38,0.72,81.142,0.518,0.05,6.2,670.347595,-1.764015,0.15
2024-10-27 00:00:00,1.58,12.75,41.71,0.94,19.92,1.79,8.06962,2.093876,0.493681,,25.48,,,30.3,809.7,22.47,23.2,20.2,24.0,39.9,-0.99,39.501,0.866565,34.46,101.56,75.682512,459.0,134.3,102.6,461.3,3500.0,3500.0,9.666857,5.246,854.313049,711.155701,1569.0,16.24,1.38,0.72,81.142,0.518,0.05,6.2,663.812073,-3.507958,0.0
2024-10-27 01:00:00,1.83,15.98,39.64,0.75,17.07,2.12,8.73224,2.322203,0.44414,,24.39,,,31.4,847.5,22.47,18.8,20.3,14.0,31.7,-1.0,31.7,0.87183,36.32,101.86,77.016346,464.8,157.8,103.2,487.9,3700.0,3700.0,9.585405,4.711,892.510986,688.328491,1569.0,16.24,1.38,0.72,81.142,0.518,0.05,6.2,607.319641,-3.343683,0.0
2024-10-27 02:00:00,1.83,15.98,39.64,0.75,17.07,2.12,8.73224,2.322203,0.44414,,24.39,,,31.3,837.6,22.47,21.7,21.9,20.5,38.4,-1.0,38.4,0.956745,38.61,106.19,80.290259,530.4,203.0,110.7,538.7,4100.0,4100.0,9.503415,5.192,869.770203,656.567993,1570.0,16.24,1.38,0.72,81.142,0.518,0.05,6.4,603.173584,-3.68839,0.0
2024-10-27 03:00:00,1.83,15.98,39.64,0.75,17.07,2.12,8.73224,2.322203,0.44414,,24.39,,,30.5,790.1,22.47,22.6,24.0,21.7,36.8,-0.99,36.432,0.95634,38.6,111.39,84.221979,512.1,201.3,110.0,537.3,4300.0,4300.0,9.032093,5.236,893.183044,658.969299,1570.0,16.24,1.38,0.72,81.142,0.518,0.05,6.4,585.098328,-4.002229,0.0
2024-10-27 04:00:00,1.87,16.8,37.73,0.66,16.5,2.35,8.983957,2.286667,0.449813,,24.39,,,30.1,756.9,22.47,23.2,24.6,24.2,37.1,-0.99,36.729,0.95229,42.08,111.69,84.448809,534.3,198.2,112.3,538.8,4700.0,4700.0,8.311915,5.306,920.074524,659.628601,1570.0,16.24,1.38,0.72,81.142,0.518,0.05,6.4,560.4776,-3.095973,0.0
2024-10-27 05:00:00,1.87,16.8,37.73,0.66,16.5,2.35,8.983957,2.286667,0.449813,,24.71,,,30.2,850.2,22.47,7.3,20.6,18.9,45.91,-1.0,45.91,0.70983,46.93,106.55,80.221495,595.7,194.9,118.0,542.1,5000.0,5000.0,7.9212,3.736,968.033508,697.511597,1570.0,16.24,1.38,0.72,81.142,0.518,0.05,6.4,554.564941,-4.045551,0.0
2024-10-27 06:00:00,1.87,16.8,37.73,0.66,16.5,2.35,8.983957,2.286667,0.449813,,24.71,,,30.5,794.4,22.47,25.0,25.7,19.2,40.9,-0.99,40.491,0.09639,93.43,36.39,27.398031,5.7,4.0,3.2,132.8,3400.0,3400.0,2.4,0.0,806.526306,627.030518,1571.0,16.24,1.38,0.72,81.142,0.518,0.05,6.21,551.562866,-11.122775,0.0
2024-10-27 07:00:00,1.87,16.8,37.73,0.66,16.5,2.35,8.983957,2.286667,0.449813,,24.71,,,30.5,788.9,22.47,21.7,20.9,23.3,39.2,-0.99,38.808,-0.00027,,0.0,0.0,-2.1,-7.0,0.2,133.7,300.0,300.0,26.78,0.0,562.832581,452.565948,1571.0,16.24,1.38,0.72,81.142,0.518,0.05,6.21,546.592285,-13.869978,0.0
2024-10-27 08:00:00,1.87,16.8,37.73,0.66,16.5,2.35,8.983957,2.286667,0.449813,,24.71,,,29.3,758.3,22.47,21.5,26.6,23.3,37.85,-0.99,37.4715,-0.000405,,0.0,0.0,-1.8,-6.7,0.1,132.2,0.0,0.0,,0.0,462.266724,356.261108,1571.0,16.24,1.38,0.72,81.142,0.518,0.05,6.21,543.310974,-10.812916,0.41
2024-10-27 09:00:00,1.88,17.65,38.21,0.77,15.88,2.52,9.388298,2.406171,0.429992,,24.15,,,28.8,748.8,22.47,20.7,20.5,21.1,37.2,-0.99,36.828,0.463995,99.73,26.07,19.774095,153.4,54.6,59.7,288.6,2600.0,2600.0,8.037692,3.045,775.210999,574.210327,1571.0,16.24,1.38,0.72,81.142,0.518,0.05,6.21,539.749451,-4.872673,0.41
2024-10-27 10:00:00,1.88,17.65,38.21,0.77,15.88,2.52,9.388298,2.406171,0.429992,,24.15,,,28.5,735.3,22.47,22.3,23.7,23.3,36.6,-0.99,36.234,0.506655,47.1,61.57,46.700845,219.4,65.2,71.0,306.9,2900.0,2900.0,7.818621,3.093,805.514587,578.993835,1568.0,16.24,1.38,0.72,81.142,0.518,0.05,5.98,537.688049,-3.837321,0.41
2024-10-27 11:00:00,1.88,17.65,38.21,0.77,15.88,2.52,9.388298,2.406171,0.429992,,24.15,,,28.4,733.7,22.47,19.9,22.3,21.4,27.42,-1.0,27.42,0.61101,49.85,64.19,48.688115,235.6,71.2,74.1,350.1,3200.0,3200.0,7.95375,3.575,875.93634,663.143555,1568.0,16.24,1.38,0.72,81.142,0.518,0.05,5.98,541.061462,-4.41895,0.41
2024-10-27 12:00:00,1.71,13.99,40.99,0.84,19.71,1.72,8.181287,2.079655,0.495487,,24.15,,,28.5,738.3,22.47,22.7,20.1,17.6,38.7,-0.99,38.313,0.72549,48.6,72.02,54.62717,301.5,109.4,83.5,405.4,3500.0,3500.0,8.381143,4.113,903.268555,673.524963,1568.0,16.24,1.38,0.72,81.142,0.518,0.05,5.98,542.842285,-3.832775,0.41
2024-10-27 13:00:00,1.71,13.99,40.99,0.84,19.71,1.72,8.181287,2.079655,0.495487,,21.56,,,28.6,735.8,22.47,17.7,23.5,24.2,36.53,-0.99,36.1647,0.75384,47.96,85.48,67.050512,446.7,164.0,101.6,461.1,4100.0,4100.0,8.234634,4.551,891.6203,622.325317,1568.0,16.24,1.38,0.72,81.142,0.518,0.05,5.98,564.984436,-3.882256,0.41
2024-10-27 14:00:00,1.71,13.99,40.99,0.84,19.71,1.72,8.181287,2.079655,0.495487,,21.56,,,28.3,728.9,22.47,22.1,23.6,24.2,38.43,-0.99,38.0457,0.743985,51.29,89.68,70.344992,566.4,178.9,114.8,509.3,4600.0,4600.0,8.140435,4.52,932.771545,649.208069,1568.0,16.24,1.38,0.72,81.142,0.518,0.05,5.98,560.102112,-3.138836,0.41
2024-10-27 15:00:00,1.71,13.99,40.99,0.84,19.71,1.72,8.181287,2.079655,0.495487,,21.56,,,28.3,728.6,22.47,18.4,25.0,22.4,36.22,-0.99,35.8578,0.74034,51.35,89.59,70.274396,648.8,165.9,120.5,508.0,4600.0,4600.0,8.197826,4.537,950.947998,681.270691,1565.0,16.12,1.59,0.68,81.137,0.473,0.05,5.98,555.690918,-3.814157,0.41
2024-10-27 16:00:00,1.71,13.99,40.99,0.84,19.71,1.72,8.181287,2.079655,0.495487,,21.56,,,29.3,778.4,22.47,18.0,23.5,24.0,31.6,-0.99,31.284,0.7506,51.92,90.52,71.003888,538.6,183.9,109.8,523.7,4700.0,4700.0,8.087234,4.585,977.385132,707.349731,1565.0,16.12,1.59,0.68,81.137,0.473,0.05,5.98,559.257263,-3.578857,0.18
2024-10-27 17:00:00,1.71,13.99,40.99,0.84,19.71,1.72,8.181287,2.079655,0.495487,,24.56,,,29.6,789.3,22.47,19.6,23.5,23.1,33.12,-0.99,32.7888,0.86049,50.75,98.52,74.323488,569.9,198.6,113.4,539.2,5000.0,5000.0,7.8312,4.828,1032.84021,748.177307,1565.0,16.12,1.59,0.68,81.137,0.473,0.05,5.98,571.37207,-2.845881,0.18
2024-10-27 18:00:00,1.71,14.0,40.77,0.82,19.11,2.08,8.187135,2.133438,0.483093,,24.56,,,29.0,771.2,22.47,20.0,23.6,23.2,38.0,-0.99,37.62,0.911925,47.11,110.39,83.278216,621.0,212.0,117.9,561.3,5200.0,5200.0,7.836923,5.114,1034.654175,753.5495,1567.0,16.12,1.59,0.68,81.137,0.473,0.05,6.16,582.276611,-4.608623,0.18
2024-10-27 19:00:00,1.71,14.0,40.77,0.82,19.11,2.08,8.187135,2.133438,0.483093,,24.56,,,30.1,817.7,22.47,22.9,21.1,24.1,39.1,-1.0,39.1,0.904095,48.55,111.23,83.911912,566.4,203.8,114.8,545.7,5400.0,5400.0,7.338889,5.147,1035.353882,744.187439,1567.0,16.12,1.59,0.68,81.137,0.473,0.05,6.16,585.568726,-2.742516,0.18
2024-10-27 20:00:00,1.71,14.0,40.77,0.82,19.11,2.08,8.187135,2.133438,0.483093,,24.56,,,29.7,818.1,22.47,22.6,19.3,22.2,37.79,-1.0,37.79,0.894645,45.69,111.61,84.198584,590.7,213.9,116.1,551.3,5100.0,5100.0,7.851765,5.109,1026.505249,766.0448,1567.0,16.12,1.59,0.68,81.137,0.473,0.05,6.16,599.311401,-3.771423,0.18
2024-10-27 21:00:00,1.71,14.0,40.77,0.82,19.11,2.08,8.187135,2.133438,0.483093,,23.81,,,29.5,812.4,22.47,22.8,24.8,22.5,37.66,-0.99,37.2834,0.9396,46.16,112.66,85.835654,604.9,209.0,115.9,554.5,5200.0,5200.0,7.735385,5.304,1012.538208,776.866028,1567.0,16.12,1.59,0.68,81.137,0.473,0.05,6.16,610.901611,-2.805499,0.18
2024-10-27 22:00:00,1.79,15.19,39.52,0.8,17.68,2.24,8.486034,2.235294,0.461828,,23.81,,,30.3,834.2,22.47,21.0,21.1,21.1,40.58,-1.0,40.58,0.97254,46.26,114.57,87.290883,579.5,214.9,115.8,579.5,5300.0,5300.0,7.871321,5.672,1044.952759,794.618774,1569.0,16.12,1.59,0.68,81.137,0.473,0.04,5.74,624.484802,-4.246964,0.18
2024-10-27 23:00:00,1.79,15.19,39.52,0.8,17.68,2.24,8.486034,2.235294,0.461828,,23.81,,,29.3,785.7,22.47,23.3,26.2,23.1,34.32,-0.99,33.9768,0.99873,44.69,116.37,88.662303,601.5,212.0,115.6,561.5,5200.0,5200.0,7.812692,5.932,996.252075,776.892456,1569.0,16.12,1.59,0.68,81.137,0.473,0.04,5.74,654.725159,-3.787498,0.18
2024-10-28 00:00:00,1.79,15.19,39.52,0.8,17.68,2.24,8.486034,2.235294,0.461828,,23.81,,,29.9,772.2,22.47,22.6,22.0,20.4,38.48,-1.0,38.48,1.003185,44.43,121.54,92.601326,579.5,226.3,116.3,562.4,5400.0,5400.0,7.541111,5.614,1009.755981,769.816467,1569.0,16.12,1.59,0.68,81.137,0.473,0.04,5.74,634.304565,-4.144981,0.0
2024-10-28 01:00:00,1.78,15.1,40.14,0.73,17.57,2.01,8.483146,2.284576,0.450708,,22.48,,,29.9,772.2,22.47,22.6,22.0,20.4,37.62,-1.0,37.62,0.998865,42.48,120.06,93.070512,645.7,212.8,123.3,553.4,5100.0,5100.0,7.961176,5.793,994.378113,758.821228,1569.0,16.12,1.59,0.68,81.137,0.473,0.04,5.74,628.732727,-4.145607,0.0
2024-10-28 02:00:00,1.78,15.1,40.14,0.73,17.57,2.01,8.483146,2.284576,0.450708,,22.48,,,29.9,772.2,22.47,22.6,22.0,20.4,35.4,-1.0,35.4,1.001565,41.54,120.38,93.318576,657.7,211.2,123.9,554.5,5000.0,5000.0,8.1408,5.792,989.775635,751.051697,1564.0,16.12,1.59,0.68,81.137,0.473,0.04,5.93,615.521851,-3.532896,0.0
2024-10-28 03:00:00,1.78,15.1,40.14,0.73,17.57,2.01,8.483146,2.284576,0.450708,,22.48,,,29.8,775.2,22.47,22.4,21.9,21.5,36.6,-0.99,36.234,0.99981,42.4,120.27,93.233304,691.7,201.1,125.7,555.3,5100.0,5100.0,8.011765,5.818,984.335938,775.810669,1564.0,16.12,1.59,0.68,81.137,0.473,0.04,5.93,610.1474,-4.140847,0.0
2024-10-28 04:00:00,1.77,15.16,40.26,0.72,17.62,2.07,8.564972,2.284904,0.450429,,22.48,,,30.1,783.5,22.47,22.0,20.0,20.2,37.16,-0.99,36.7884,1.00035,41.4,120.76,93.613152,700.1,178.1,126.0,56.1,5000.0,5000.0,2.1852,5.795,1001.773926,723.275818,1564.0,16.12,1.59,0.68,81.137,0.473,0.04,5.93,606.28302,-3.787348,0.0
2024-10-28 05:00:00,1.77,15.16,40.26,0.72,17.62,2.07,8.564972,2.284904,0.450429,,23.29,,,29.9,805.2,22.47,21.5,19.3,22.3,35.2,-0.99,34.848,1.000485,42.75,119.31,91.522701,686.4,176.1,125.8,522.5,5100.0,5100.0,7.627059,5.786,977.150635,722.866089,1564.0,16.11,1.48,0.68,81.244,0.486,0.04,5.93,601.195251,-4.901203,0.0
2024-10-28 06:00:00,1.77,15.16,40.26,0.72,17.62,2.07,8.564972,2.284904,0.450429,,23.29,,,30.1,803.0,22.47,22.4,23.3,23.1,35.16,-0.99,34.8084,0.998325,41.25,121.2,92.97252,692.5,164.4,125.8,519.0,5000.0,5000.0,7.7376,6.103,991.226135,733.919434,1554.0,16.11,1.48,0.68,81.244,0.486,0.05,5.93,588.767639,-3.882402,0.0
2024-10-28 07:00:00,1.77,15.16,40.26,0.72,17.62,2.07,8.564972,2.284904,0.450429,,23.29,,,29.7,794.0,22.47,16.6,22.7,21.2,37.22,-0.99,36.8478,1.001295,42.78,119.22,91.453662,795.9,169.4,135.4,512.1,5100.0,5100.0,7.617647,5.775,995.148438,723.821289,1554.0,16.11,1.48,0.68,81.244,0.486,0.05,5.93,595.073975,-4.251778,0.0
2024-10-28 08:00:00,1.77,15.16,40.26,0.72,17.62,2.07,8.564972,2.284904,0.450429,,23.29,,,29.9,798.6,22.47,19.1,21.9,21.7,39.86,-0.99,39.4614,1.00278,41.26,121.18,92.957178,789.1,178.4,135.2,515.9,5000.0,5000.0,7.8132,5.795,980.509338,723.272522,1554.0,16.11,1.48,0.68,81.244,0.486,0.05,5.93,597.710449,-4.096717,0.0
2024-10-28 09:00:00,1.77,15.16,40.26,0.72,17.62,2.07,8.564972,2.284904,0.450429,,24.53,,,28.8,769.7,22.47,20.6,20.5,20.4,34.5,-1.0,34.5,0.99873,41.48,122.96,92.797912,789.1,180.6,135.2,523.1,5100.0,5100.0,7.744706,5.745,998.378784,705.431763,1554.0,16.11,1.48,0.68,81.244,0.486,0.05,5.93,598.934753,-3.758551,0.0
2024-10-28 10:00:00,1.77,15.16,40.26,0.72,17.62,2.07,8.564972,2.284904,0.450429,,24.53,,,28.8,767.0,22.47,20.2,23.8,21.8,35.06,-0.99,34.7094,0.99819,42.54,119.9,90.48853,781.7,194.5,134.9,534.5,5100.0,5100.0,7.875294,5.564,973.016663,706.130859,1557.0,15.96,1.58,0.7,81.339,0.421,0.04,5.55,593.850098,-2.9266,0.0
2024-10-28 11:00:00,1.72,14.33,42.16,0.91,19.73,1.53,8.331395,2.136847,0.483397,,24.53,,,28.2,758.9,22.47,19.0,21.4,16.5,40.7,-1.0,40.7,1.002375,42.46,120.11,90.647017,772.7,200.0,130.8,554.1,5100.0,5100.0,8.057647,5.363,960.855957,731.212524,1557.0,15.96,1.58,0.7,81.339,0.421,0.04,5.55,587.732666,-3.465308,0.0
2024-10-28 12:00:00,1.72,14.33,42.16,0.91,19.73,1.53,8.331395,2.136847,0.483397,,24.53,,,28.7,650.6,22.47,20.1,20.5,22.4,37.8,-0.99,37.422,0.999405,43.13,118.25,89.243275,700.8,209.0,127.2,550.6,5100.0,5100.0,7.974118,5.338,1023.512634,800.640869,1557.0,15.96,1.58,0.7,81.339,0.421,0.04,5.55,590.555725,-3.316245,0.0
2024-10-28 13:00:00,1.72,14.33,42.16,0.91,19.73,1.53,8.331395,2.136847,0.483397,,23.44,,,28.3,732.6,22.47,21.0,22.9,19.8,34.9,-0.99,34.551,0.99711,43.09,118.37,90.624072,598.7,174.9,114.8,520.0,5100.0,5100.0,7.468235,5.458,1033.99292,801.062744,1557.0,15.96,1.58,0.7,81.339,0.421,0.04,5.55,604.115784,-2.876654,0.0
2024-10-28 14:00:00,1.87,17.28,38.86,0.83,16.42,2.24,9.240642,2.366626,0.437799,,23.44,,,28.0,696.5,21.5,21.8,16.3,27.0,35.5,-0.99,35.145,0.99846,41.23,118.85,90.99156,522.9,166.8,107.6,507.1,4900.0,4900.0,7.526939,5.43,976.39325,741.522888,1562.0,15.96,1.58,0.7,81.339,0.421,0.05,5.62,668.168701,-5.21732,0.0
2024-10-28 15:00:00,1.87,17.28,38.86,0.83,16.42,2.24,9.240642,2.366626,0.437799,,23.44,,,28.5,714.2,21.5,21.5,22.3,22.9,32.7,-0.99,32.373,0.99846,39.69,118.42,90.662352,672.9,184.6,122.9,531.3,4700.0,4700.0,8.351489,5.537,987.883484,797.875183,1562.0,15.96,1.58,0.7,81.339,0.421,0.05,5.62,634.965759,-3.913137,0.0
2024-10-28 16:00:00,1.87,17.28,38.86,0.83,16.42,2.24,9.240642,2.366626,0.437799,,23.44,,,28.3,709.4,21.5,22.1,23.2,22.3,33.9,-0.99,33.561,0.787995,39.81,113.04,86.543424,432.5,93.4,97.0,403.1,4500.0,4500.0,6.668,4.043,1004.728943,815.219971,1562.0,15.96,1.58,0.7,81.339,0.421,0.05,5.62,680.203979,-2.877976,0.1
2024-10-28 17:00:00,1.87,17.28,38.86,0.83,16.42,2.24,9.240642,2.366626,0.437799,,19.27,,,29.2,729.3,21.5,21.4,23.0,21.5,35.26,-0.99,34.9074,0.666765,41.85,88.41,71.373393,316.2,110.4,84.0,423.1,3700.0,3700.0,8.223243,3.535,993.374634,807.820007,1562.0,15.96,1.58,0.7,81.339,0.421,0.05,5.62,699.696533,-4.069277,0.1
2024-10-28 18:00:00,1.59,12.11,43.02,0.97,21.12,1.69,7.616352,2.036932,0.50704,,19.27,,,29.5,726.0,21.5,18.2,19.7,13.1,33.5,-0.99,33.165,0.664875,44.52,83.1,67.08663,303.4,99.1,82.0,398.7,3700.0,3700.0,7.795135,3.511,971.282166,800.395203,1562.0,15.96,1.58,0.7,81.339,0.421,0.05,5.62,744.738098,-2.558429,0.1
2024-10-28 19:00:00,1.59,12.11,43.02,0.97,21.12,1.69,7.616352,2.036932,0.50704,,19.27,,,30.1,753.6,21.5,21.8,21.2,23.8,33.45,-0.99,33.1155,0.770985,41.86,88.4,71.36532,352.8,121.2,88.2,430.5,3700.0,3700.0,8.411351,4.114,958.275879,791.323364,1580.0,15.96,1.58,0.7,81.339,0.421,0.04,5.44,745.316284,-2.70405,0.1
2024-10-28 20:00:00,1.59,12.11,43.02,0.97,21.12,1.69,7.616352,2.036932,0.50704,,19.27,,,29.4,753.6,21.5,21.1,18.2,21.8,35.13,-1.0,35.13,0.763155,44.35,92.44,74.626812,453.8,160.6,100.0,502.2,4100.0,4100.0,8.812683,3.56,998.213013,764.158569,1580.0,15.96,1.58,0.7,81.339,0.421,0.04,5.44,736.4599,-3.733415,0.1
2024-10-28 21:00:00,1.59,12.11,43.02,0.97,21.12,1.69,7.616352,2.036932,0.50704,,20.59,,,30.1,754.5,21.5,19.5,19.5,20.3,35.56,-1.0,35.56,0.742365,50.09,91.84,72.930144,494.4,165.8,105.8,507.6,4600.0,4600.0,8.00087,3.564,1007.684265,815.179504,1580.0,15.84,1.6,0.63,81.464,0.466,0.04,5.44,710.098755,-3.505409,0.1
2024-10-28 22:00:00,1.58,11.95,42.95,0.98,21.24,1.78,7.563291,2.022128,0.510827,,20.59,,,30.7,757.2,21.5,22.6,24.1,22.7,35.27,-0.99,34.9173,0.92043,44.06,99.86,79.298826,493.1,169.7,105.9,507.8,4400.0,4400.0,8.368636,4.679,988.851013,806.13916,1580.0,15.84,1.6,0.63,81.464,0.466,0.04,5.44,779.277466,-4.431642,0.1
2024-10-28 23:00:00,1.58,11.95,42.95,0.98,21.24,1.78,7.563291,2.022128,0.510827,,20.59,,,30.4,764.3,21.5,22.5,23.5,18.3,35.97,-0.99,35.6103,0.9207,39.72,113.29,89.963589,518.7,189.6,109.2,520.4,4500.0,4500.0,8.394667,4.459,984.978088,747.405212,1569.0,15.84,1.6,0.63,81.464,0.466,0.05,5.9,726.758728,-3.138775,0.1
2024-10-29 00:00:00,1.58,11.95,42.95,0.98,21.24,1.78,7.563291,2.022128,0.510827,,20.59,,,30.1,762.8,21.5,21.5,21.2,21.9,35.21,-0.99,34.8579,0.913275,42.51,110.56,87.795696,547.0,180.3,111.5,525.0,4700.0,4700.0,8.125532,4.41,981.094482,730.03186,1569.0,15.84,1.6,0.63,81.464,0.466,0.05,5.9,711.436707,-3.073842,0.0
2024-10-29 01:00:00,1.55,12.61,40.36,0.91,19.13,1.74,8.135484,2.109775,0.490089,,23.48,,,30.4,743.9,21.5,21.2,21.1,20.9,33.63,-0.99,33.2937,0.90585,42.9,111.89,85.618228,631.9,175.4,120.4,524.9,4800.0,4800.0,8.06625,4.855,961.075256,743.194458,1569.0,15.84,1.6,0.63,81.464,0.466,0.05,5.9,651.697693,-4.166387,0.0
2024-10-29 02:00:00,1.55,12.61,40.36,0.91,19.13,1.74,8.135484,2.109775,0.490089,,23.48,,,30.1,734.6,21.5,20.7,21.7,18.9,33.14,-1.0,33.14,0.91287,43.34,110.75,84.7459,728.9,179.7,129.5,526.8,4800.0,4800.0,8.20375,4.88,986.977661,783.456665,1569.0,15.84,1.6,0.63,81.464,0.466,0.05,5.9,655.103577,-4.372354,0.0
2024-10-29 03:00:00,1.55,12.61,40.36,0.91,19.13,1.74,8.135484,2.109775,0.490089,,23.48,,,30.0,729.8,21.5,21.6,20.0,22.8,35.23,-0.99,34.8777,0.7047,45.9,100.22,76.688344,749.8,174.0,130.8,524.7,4600.0,4600.0,8.55,3.478,966.034119,819.637268,1570.0,15.84,1.6,0.63,81.464,0.466,0.05,5.61,694.838501,-4.459702,0.0
2024-10-29 04:00:00,1.55,12.58,39.8,0.87,18.95,1.77,8.116129,2.100264,0.491744,,23.48,,,30.2,742.4,21.5,21.4,22.2,17.7,35.02,-0.99,34.6698,0.700785,47.53,82.05,62.78466,554.6,136.4,112.6,482.9,3900.0,3900.0,9.161538,3.492,942.870056,800.332581,1570.0,15.91,1.55,0.66,81.452,0.428,0.05,5.61,710.672119,-4.762078,0.0
2024-10-29 05:00:00,1.55,12.58,39.8,0.87,18.95,1.77,8.116129,2.100264,0.491744,,23.59,,,30.0,730.7,21.5,20.7,23.6,21.4,34.86,-0.99,34.5114,0.704835,43.95,81.92,62.595072,552.0,145.1,112.5,478.4,3600.0,3600.0,9.848333,3.485,921.590332,780.960205,1570.0,15.91,1.55,0.66,81.452,0.428,0.05,5.61,691.69812,-3.969719,0.0
2024-10-29 06:00:00,1.55,12.58,39.8,0.87,18.95,1.77,8.116129,2.100264,0.491744,,23.59,,,30.1,732.5,21.5,20.0,20.7,23.4,35.0,-0.99,34.65,0.700515,44.89,82.43,62.984763,546.7,143.1,112.6,479.9,3700.0,3700.0,9.608108,3.468,909.944885,766.192139,1570.0,15.91,1.55,0.66,81.452,0.428,0.05,5.61,696.552429,-4.010701,0.0
2024-10-29 07:00:00,1.55,12.58,39.8,0.87,18.95,1.77,8.116129,2.100264,0.491744,,23.59,,,29.2,726.8,21.5,18.8,20.4,21.1,32.2,-0.99,31.878,0.875205,43.19,94.93,72.536013,624.7,150.1,119.9,490.8,4100.0,4100.0,8.937073,4.492,928.18158,766.140381,1560.0,15.91,1.55,0.66,81.452,0.428,0.04,5.55,680.298889,-4.176305,0.0
2024-10-29 08:00:00,1.55,12.58,39.8,0.87,18.95,1.77,8.116129,2.100264,0.491744,,23.59,,,29.6,717.5,21.5,20.6,22.5,22.0,35.4,-0.99,35.046,0.88155,43.29,101.64,77.663124,623.2,161.5,120.2,491.3,4400.0,4400.0,8.338636,4.118,956.17804,772.134033,1560.0,15.91,1.55,0.66,81.452,0.428,0.04,5.55,672.71637,-4.085299,0.5
2024-10-29 09:00:00,1.55,12.58,39.8,0.87,18.95,1.77,8.116129,2.100264,0.491744,,18.09,,,28.7,695.8,21.5,21.1,22.1,22.7,34.2,-0.99,33.858,0.883305,42.28,101.7,83.30247,530.9,160.9,109.8,490.9,4300.0,4300.0,8.38186,4.473,963.08136,793.239502,1560.0,15.91,1.55,0.66,81.452,0.428,0.04,5.55,679.825623,-4.33288,0.5
2024-10-29 10:00:00,1.65,13.76,41.56,1.23,18.85,2.14,8.339394,2.204775,0.474701,,18.09,,,29.5,721.1,21.5,19.2,18.2,16.3,34.7,-0.99,34.353,0.881145,43.78,98.22,80.452002,515.3,158.9,108.4,490.8,4300.0,4300.0,8.36093,4.191,929.719421,758.882507,1560.0,15.91,1.55,0.66,81.452,0.428,0.04,5.55,726.470886,-3.26035,0.5
2024-10-29 11:00:00,1.65,13.76,41.56,1.23,18.85,2.14,8.339394,2.204775,0.474701,,18.09,,,29.0,706.1,21.5,20.3,21.7,21.8,35.0,-0.99,34.65,0.875205,40.04,99.91,81.836281,455.9,158.4,102.0,491.1,4000.0,4000.0,8.8965,3.883,937.116821,762.022827,1562.0,15.91,1.69,0.72,81.273,0.407,0.04,5.58,716.601563,-3.382758,0.5
2024-10-29 12:00:00,1.65,13.76,41.56,1.23,18.85,2.14,8.339394,2.204775,0.474701,,18.09,,,28.4,686.5,21.5,19.2,23.0,22.4,34.0,-0.99,33.66,0.87399,40.59,101.0,82.7291,404.8,161.4,96.1,487.5,4100.0,4100.0,8.540488,4.076,937.608948,744.901001,1562.0,15.91,1.69,0.72,81.273,0.407,0.04,5.58,787.05603,-3.551002,0.5
2024-10-29 13:00:00,1.65,13.76,41.56,1.23,18.85,2.14,8.339394,2.204775,0.474701,,17.85,,,28.5,692.0,21.5,20.3,21.1,21.6,34.13,-0.99,33.7887,0.86616,40.21,96.98,79.66907,406.0,157.0,95.9,492.7,3900.0,3900.0,9.055385,4.083,940.652344,735.07251,1562.0,15.91,1.69,0.72,81.273,0.407,0.04,5.58,747.24408,-3.312368,0.5
2024-10-29 14:00:00,1.71,14.96,41.88,1.23,17.26,2.29,8.748538,2.426419,0.433108,,17.85,,,28.8,723.0,21.5,20.0,22.1,23.1,33.8,-1.0,33.8,0.87183,39.27,101.87,83.686205,407.0,161.0,95.0,489.3,4000.0,4000.0,8.7645,4.254,913.557861,720.628845,1562.0,15.91,1.69,0.72,81.273,0.407,0.04,5.58,713.827087,-3.071342,0.5
2024-10-29 15:00:00,1.71,14.96,41.88,1.23,17.26,2.29,8.748538,2.426419,0.433108,,17.85,,,29.2,728.6,21.5,20.7,21.0,24.1,34.38,-0.99,34.0362,0.87345,39.41,104.04,85.46886,432.0,154.8,97.6,484.1,4100.0,4100.0,8.512683,4.126,927.772827,694.480225,1570.0,15.95,1.64,0.7,81.298,0.412,0.04,5.57,714.209656,-3.541929,0.5
2024-10-29 16:00:00,1.71,14.96,41.88,1.23,17.26,2.29,8.748538,2.426419,0.433108,,17.85,,,28.7,717.6,21.5,21.0,22.8,21.0,34.38,-0.99,34.0362,0.861975,39.48,103.86,85.32099,448.2,155.0,100.1,4915.0,4100.0,4100.0,73.391707,4.102,861.220459,667.41687,1570.0,15.95,1.64,0.7,81.298,0.412,0.04,5.57,673.000671,-3.513386,0.0
2024-10-29 17:00:00,1.71,14.96,41.88,1.23,17.26,2.29,8.748538,2.426419,0.433108,,25.47,,,29.0,728.7,21.5,20.7,20.9,20.2,34.62,-0.99,34.2738,0.835245,46.88,100.26,74.723778,669.2,203.6,123.3,553.0,4700.0,4700.0,8.633617,3.949,974.928406,702.323669,1570.0,15.95,1.64,0.7,81.298,0.412,0.04,5.57,630.998901,-3.439286,0.0
2024-10-29 18:00:00,1.75,18.11,36.24,0.78,16.23,2.46,10.348571,2.232902,0.463221,,25.47,,,28.4,709.7,21.5,17.6,22.1,19.4,34.63,-1.0,34.63,0.83754,46.88,102.38,76.303814,686.3,204.8,125.5,554.7,4800.0,4800.0,8.5025,4.036,1005.417725,727.443359,1570.0,15.95,1.64,0.7,81.298,0.412,0.04,5.57,630.715576,-2.601937,0.0
2024-10-29 19:00:00,1.75,18.11,36.24,0.78,16.23,2.46,10.348571,2.232902,0.463221,,25.47,,,28.8,722.3,21.5,22.1,21.3,23.8,36.59,-0.99,36.2241,0.833895,48.5,101.04,75.305112,738.1,189.3,130.4,535.9,4900.0,4900.0,8.158776,3.944,1037.440186,766.878845,1560.0,15.95,1.64,0.7,81.298,0.412,0.05,6.47,641.202087,-3.089693,0.0
2024-10-29 20:00:00,1.75,18.11,36.24,0.78,16.23,2.46,10.348571,2.232902,0.463221,,25.47,,,29.2,542.1,20.48,20.9,20.0,19.6,24.9,-0.99,24.651,0.837945,48.79,102.47,76.370891,578.2,161.5,115.9,491.6,5000.0,5000.0,7.29,3.866,993.362671,719.010864,1560.0,15.95,1.64,0.7,81.298,0.412,0.05,6.47,672.242554,-3.808221,0.0
2024-10-29 21:00:00,1.75,18.11,36.24,0.78,16.23,2.46,10.348571,2.232902,0.463221,,25.17,,,29.6,530.3,20.48,18.2,21.6,18.7,23.2,-0.99,22.968,0.838215,46.56,100.95,75.540885,541.2,166.5,112.4,500.5,4700.0,4700.0,7.824255,4.171,1014.16333,798.494324,1560.0,16.03,1.63,0.58,81.345,0.415,0.05,6.47,647.72522,-3.137145,0.0
2024-10-29 22:00:00,1.7,17.06,37.22,0.76,16.77,2.26,10.035294,2.219439,0.465149,,25.17,,,30.0,557.0,20.48,21.3,21.8,22.8,24.28,-0.99,24.0372,0.837,44.37,101.42,75.892586,431.0,155.3,100.3,492.0,4500.0,4500.0,7.897333,3.836,960.385132,718.247253,1560.0,16.03,1.63,0.58,81.345,0.415,0.05,6.47,734.537048,-3.151027,0.0
2024-10-29 23:00:00,1.7,17.06,37.22,0.76,16.77,2.26,10.035294,2.219439,0.465149,,25.17,,,29.7,747.9,21.5,19.2,20.2,19.4,33.94,-1.0,33.94,0.838215,42.55,101.05,75.615715,539.4,155.8,112.2,480.0,4300.0,4300.0,8.263256,3.758,941.38385,712.781433,1560.0,16.03,1.63,0.58,81.345,0.415,0.05,6.47,669.968628,-2.501763,0.0
2024-10-30 00:00:00,1.7,17.06,37.22,0.76,16.77,2.26,10.035294,2.219439,0.465149,,25.17,,,29.7,742.1,21.5,20.4,22.3,22.9,35.89,-0.99,35.5311,0.83862,43.89,100.26,75.024558,507.6,176.9,107.6,517.8,4400.0,4400.0,8.528182,3.757,940.792664,667.822266,1561.0,16.03,1.63,0.58,81.345,0.415,0.04,6.55,650.278748,-3.976497,0.7
2024-10-30 01:00:00,1.65,14.27,39.96,1.06,18.2,1.93,8.648485,2.195604,0.474403,,22.68,,,30.3,763.1,21.5,16.4,20.3,19.1,35.51,-1.0,35.51,0.59184,49.02,93.84,72.557088,510.3,179.3,108.2,517.0,4600.0,4600.0,8.154783,2.753,933.307251,730.473389,1561.0,16.03,1.63,0.58,81.345,0.415,0.04,6.55,617.031006,-2.816743,0.7
2024-10-30 02:00:00,1.65,14.27,39.96,1.06,18.2,1.93,8.648485,2.195604,0.474403,,22.68,,,30.3,764.9,21.5,21.1,21.6,21.3,35.8,1.0,35.8,0.605475,51.0,72.55,56.09566,370.5,116.8,92.1,436.0,3700.0,3700.0,8.563784,3.035,910.686218,707.471008,1561.0,16.03,1.63,0.58,81.345,0.415,0.04,6.55,631.093384,-2.991523,0.7
