Repository: DvEz373/antam-project

# Optimization of Fuel and Reductant Usage in Nickel Calcination Process with Machine Learning

## 📌 Project Overview
This project focuses on optimizing fuel and reductant consumption in the **nickel calcination process** at PT ANTAM Tbk's **Nickel Mining Business Unit Kolaka**. By implementing **machine learning-based systems**, the project aims to enhance efficiency, reduce costs, and improve environmental sustainability in the **Rotary Kiln Electric Furnace (RKEF) process**.

## 📌 Methodology
The study follows a **CRISP-DM (Cross Industry Standard Process for Data Mining)** approach:
1. **Business Understanding**  
   - Understanding operational challenges and optimization opportunities.

File: new-data/filtered_intersection_df_interpolated.csv (part 17 of 20)
time,ni_in,fe_in,cao_in,al2o3_in,s_m,bc,mc_kilnfeed,fc_coal,gcv_coal,current_pry,current_sec1,current_sec2,current_sec3,load,power_factor,realisasi_beban,rpm,kg_tco,charge_kiln,tdo,pry_p,sec_p,pry_v,sec_v,total_coal,total_fuel,a_f_ratio,reductor_consume,t_tic162,t_tic163,metal_temp,ni_met,c_met,si_met,fe_met,s_met,ni_slag,fe_slag,t_kalsin,pic_161,loi_kalsin
2024-10-26 22:00:00,1.58,12.75,0.94,1.79,2.093876,0.493681,25.480000000000004,41.67878049640144,5939.034338886549,22.470000000000002,20.0,21.000000000000007,20.700000000000003,38.3,-0.9900000000000002,37.917,0.872235,47.07000000000001,91.35,68.07402,683.3,145.90000000000003,125.00000000000001,489.1000000000001,4300.0,4300.0,8.568837,5.346,974.338928,776.033508,1568.0,16.24,1.38,0.7200000000000001,81.14200000000001,0.518,0.05,5.980000000000001,560.102112,-3.138836,0.41
2024-10-26 23:00:00,1.58,12.75,0.94,1.79,2.093876,0.493681,25.480000000000004,41.67785093319924,5938.746611001401,22.470000000000002,21.9,20.200000000000003,22.400000000000002,38.7,-0.99,38.313,0.866025,41.82000000000001,102.82000000000001,76.621464,489.1,131.9,106.20000000000002,470.2,4300.0,4300.0,8.042791000000001,5.322,968.488037,845.697998,1565.0,16.12,1.5900000000000003,0.6800000000000002,81.137,0.47300000000000003,0.05000000000000001,5.980000000000001,555.690918,-3.814157,0.4100000000000001
2024-10-27 00:00:00,1.58,12.75,0.94,1.79,2.093876,0.493681,25.480000000000004,41.67692831652741,5938.4610332772,22.470000000000002,23.200000000000003,20.200000000000003,24.0,39.9,-0.99,39.501,0.866565,34.46000000000001,101.56,75.682512,459.00000000000006,134.30000000000004,102.6,461.30000000000007,3500.0,3500.0,9.666857,5.246,854.313049,711.155701,1565.0000000000002,16.120000000000005,1.59,0.68,81.13700000000001,0.47300000000000003,0.05,5.980000000000002,559.257263,-3.578857,0.18000000000000002
2024-10-27 02:00:00,1.83,15.98,0.75,2.12,2.322203,0.44414,24.39,41.675103968214216,5937.89634237648,22.47,21.700000000000003,21.9,20.500000000000004,38.4,-0.9999999999999999,38.4,0.956745,38.61000000000001,106.19,80.290259,530.4000000000001,203.00000000000006,110.70000000000002,538.7000000000002,4100.0,4100.0,9.503415,5.192,869.770203,656.567993,1567.0,16.120000000000005,1.5899999999999999,0.6800000000000002,81.13700000000001,0.47300000000000003,0.05,6.16,582.276611,-4.608623,0.18
2024-10-27 03:00:00,1.83,15.98,0.75,2.12,2.322203,0.44414,24.39,41.67420225929248,5937.617236232372,22.470000000000002,22.60000000000001,24.000000000000007,21.7,36.8,-0.99,36.432,0.95634,38.60000000000001,111.39000000000001,84.22197900000002,512.1000000000001,201.30000000000004,110.00000000000001,537.3,4300.000000000001,4300.000000000001,9.032093000000001,5.236,893.183044,658.969299,1567.0,16.120000000000005,1.5900000000000003,0.68,81.137,0.47300000000000003,0.05000000000000001,6.160000000000001,585.568726,-2.742516,0.18000000000000002
2024-10-27 04:00:00,1.87,16.8,0.66,2.35,2.286667,0.449813,24.39,41.67330754234041,5937.340294314046,22.470000000000002,23.2,24.600000000000005,24.200000000000003,37.1,-0.99,36.729,0.95229,42.08,111.69000000000001,84.44880900000001,534.3,198.20000000000005,112.30000000000001,538.8,4700.0,4700.0,8.311915,5.306,920.074524,659.628601,1567.0,16.120000000000005,1.5900000000000003,0.6800000000000002,81.13700000000001,0.47300000000000003,0.05,6.16,599.311401,-3.771423,0.18
2024-10-27 13:00:00,1.71,13.99,0.84,1.72,2.079655,0.495487,21.560000000000002,41.66557160277744,5934.945787383469,22.470000000000002,17.700000000000003,23.5,24.199999999999996,36.53,-0.99,36.1647,0.75384,47.96,85.48000000000002,67.05051200000001,446.70000000000005,164.0,101.6,461.10000000000014,4100.0,4100.0,8.234634,4.551,891.6203,622.325317,1564.0000000000002,16.11,1.4800000000000004,0.6800000000000002,81.244,0.486,0.04,5.930000000000001,601.195251,-4.901203,-8.470329472543003e-22
2024-10-27 14:00:00,1.71,13.99,0.84,1.72,2.079655,0.495487,21.560000000000002,41.66474743031222,5934.690681114361,22.470000000000002,22.1,23.600000000000005,24.2,38.43,-0.99,38.0457,0.743985,51.28999999999999,89.68,70.34499200000002,566.4000000000001,178.9,114.80000000000001,509.30000000000007,4600.0,4600.0,8.140435,4.52,932.771545,649.208069,1554.0000000000002,16.11,1.4800000000000002,0.68,81.24400000000001,0.48600000000000004,0.05,5.93,588.767639,-3.882402,9.529120656610879e-22
2024-10-27 15:00:00,1.71,13.99,0.84,1.72,2.079655,0.495487,21.560000000000002,41.66393037477471,5934.437777749317,22.470000000000002,18.4,25.000000000000004,22.4,36.22,-0.99,35.8578,0.74034,51.35,89.59000000000002,70.274396,648.8000000000001,165.90000000000003,120.50000000000001,508.0000000000001,4600.000000000001,4600.000000000001,8.197826000000001,4.537,950.947998,681.270691,1554.0000000000002,16.11,1.4800000000000002,0.6800000000000002,81.24400000000001,0.486,0.05,5.930000000000001,595.073975,-4.251778,-6.352747104407253e-22
2024-10-27 16:00:00,1.71,13.99,0.84,1.72,2.079655,0.495487,21.560000000000002,41.663120447524705,5934.187080804544,22.470000000000002,18.0,23.5,24.0,31.6,-0.99,31.284,0.7506,51.92,90.52000000000001,71.003888,538.6,183.9,109.8,523.7,4700.0,4700.0,8.087234,4.585,977.385132,707.349731,1554.0,16.11,1.4800000000000002,0.6800000000000003,81.24400000000001,0.486,0.05000000000000001,5.93,597.710449,-4.096717,0.0
2024-10-27 17:00:00,1.71,13.99,0.84,1.72,2.079655,0.495487,24.560000000000002,41.66231765992204,5933.938593796249,22.47,19.600000000000005,23.5,23.1,33.12,-0.9900000000000001,32.7888,0.86049,50.75,98.52000000000002,74.323488,569.9,198.60000000000002,113.40000000000002,539.2,5000.0,5000.0,7.8312,4.828,1032.84021,748.177307,1554.0,16.110000000000003,1.4800000000000002,0.6800000000000002,81.24400000000001,0.4860000000000001,0.05000000000000001,5.93,598.934753,-3.758551,0.0
2024-10-27 18:00:00,1.71,14.0,0.82,2.08,2.133438,0.483093,24.56,41.66152202332655,5933.692320240642,22.47,20.000000000000004,23.6,23.200000000000003,38.0,-0.9900000000000002,37.62,0.911925,47.11,110.39000000000001,83.278216,621.0,212.0,117.9,561.3000000000001,5200.0,5200.0,7.836922999999999,5.114,1034.654175,753.5495,1557.0,15.960000000000003,1.58,0.7000000000000001,81.33900000000001,0.421,0.04000000000000001,5.550000000000001,593.850098,-2.9266,0.0
2024-10-27 19:00:00,1.71,14.0,0.82,2.08,2.133438,0.483093,24.560000000000002,41.66073354909803,5933.448263653929,22.47,22.900000000000002,21.100000000000005,24.1,39.1,-1.0,39.1,0.904095,48.54999999999999,111.23000000000002,83.911912,566.4000000000001,203.8,114.80000000000001,545.7,5400.000000000001,5400.000000000001,7.338889,5.147,1035.353882,744.187439,1557.0,15.96,1.58,0.7,81.33900000000001,0.421,0.039999999999999994,5.550000000000002,587.732666,-3.465308,1.3552527156068805e-20
2024-10-27 20:00:00,1.71,14.0,0.82,2.08,2.133438,0.483093,24.560000000000006,41.659952248596326,5933.206427552317,22.47,22.600000000000005,19.300000000000004,22.200000000000003,37.79,-1.0,37.79,0.894645,45.68999999999999,111.61000000000001,84.19858400000001,590.7,213.90000000000006,116.10000000000002,551.3,5100.000000000001,5100.000000000001,7.851765000000002,5.109,1026.505249,766.0448,1557.0000000000002,15.96,1.58,0.7000000000000001,81.33900000000001,0.421,0.04000000000000001,5.550000000000001,590.555725,-3.316245,5.421010862427522e-20
2024-10-27 21:00:00,1.71,14.0,0.82,2.08,2.133438,0.483093,23.810000000000002,41.659178133181236,5932.966815452015,22.47,22.800000000000004,24.800000000000004,22.5,37.66,-0.99,37.2834,0.9396,46.16,112.66,85.835654,604.9000000000001,209.0,115.90000000000002,554.5,5200.000000000001,5200.000000000001,7.735385000000001,5.304,1012.538208,776.866028,1557.0,15.960000000000003,1.5800000000000005,0.7,81.33900000000001,0.42100000000000004,0.04,5.550000000000001,604.115784,-2.876654,-2.168404344971009e-19
2024-10-27 22:00:00,1.79,15.19,0.8,2.24,2.235294,0.461828,23.810000000000002,41.658411214212585,5932.729430869229,22.470000000000002,21.000000000000004,21.100000000000005,21.100000000000005,40.58,-1.0,40.58,0.97254,46.26,114.57000000000001,87.290883,579.5000000000001,214.9,115.8,579.5000000000001,5300.000000000001,5300.000000000001,7.871321,5.672,1044.952759,794.618774,1562.0000000000002,15.96,1.58,0.7000000000000001,81.339,0.421,0.05,5.620000000000001,668.168701,-5.21732,0.0
2024-10-28 00:00:00,1.79,15.19,0.8,2.24,2.235294,0.461828,23.81,41.6568990110539,5932.261358321037,22.47,22.600000000000005,22.000000000000004,20.400000000000002,38.48,-1.0,38.48,1.003185,44.43000000000001,121.54000000000002,92.601326,579.5,226.30000000000004,116.30000000000001,562.4000000000001,5400.000000000001,5400.000000000001,7.541111000000001,5.614,1009.755981,769.816467,1562.0000000000002,15.96,1.58,0.7,81.339,0.42100000000000004,0.05,5.620000000000001,680.203979,-2.877976,0.1
2024-10-28 01:00:00,1.78,15.1,0.73,2.01,2.284576,0.450708,22.480000000000004,41.656153749583524,5932.030677388049,22.47,22.6,22.0,20.400000000000002,37.62,-1.0,37.62,0.998865,42.480000000000004,120.06000000000003,93.07051200000001,645.7,212.8,123.3,553.4,5100.000000000001,5100.000000000001,7.961176,5.793,994.378113,758.821228,1562.0,15.96,1.58,0.7,81.33900000000001,0.421,0.05,5.620000000000001,699.696533,-4.069277,0.10000000000000002
2024-10-28 02:00:00,1.78,15.1,0.73,2.01,2.284576,0.450708,22.480000000000004,41.65541572999885,5931.802238037406,22.47,22.600000000000005,22.000000000000004,20.4,35.4,-1.0,35.4,1.001565,41.540000000000006,120.38000000000001,93.318576,657.7000000000002,211.2,123.90000000000003,554.5,5000.0,5000.0,8.1408,5.792,989.775635,751.051697,1562.0,15.96,1.58,0.7000000000000002,81.33900000000001,0.42100000000000004,0.05,5.62,744.738098,-2.558429,0.1
2024-10-28 03:00:00,1.78,15.1,0.73,2.01,2.284576,0.450708,22.480000000000004,41.65468496365973,5931.576043785319,22.47,22.4,21.9,21.5,36.6,-0.9900000000000001,36.234,0.99981,42.400000000000006,120.27000000000001,93.23330400000002,691.7,201.10000000000002,125.70000000000002,555.3000000000001,5100.000000000001,5100.000000000001,8.011765000000002,5.818,984.335938,775.810669,1580.0000000000002,15.960000000000003,1.58,0.7,81.33900000000001,0.42100000000000004,0.04000000000000001,5.440000000000001,745.316284,-2.70405,0.1
2024-10-28 04:00:00,1.77,15.16,0.72,2.07,2.284904,0.450429,22.480000000000004,41.653961461925995,5931.352098147994,22.470000000000002,22.000000000000004,20.000000000000004,20.200000000000003,37.16,-0.99,36.7884,1.00035,41.4,120.76000000000002,93.61315200000001,700.1,178.1,126.0,56.099999999999994,5000.0,5000.0,2.1852,5.795,1001.773926,723.275818,1580.0,15.96,1.5800000000000003,0.7000000000000002,81.33900000000003,0.421,0.04,5.440000000000001,736.4599,-3.733415,0.10000000000000002
2024-10-28 05:00:00,1.77,15.16,0.72,2.07,2.284904,0.450429,23.29,41.65324523615743,5931.130404641639,22.470000000000002,21.5,19.300000000000004,22.300000000000004,35.2,-0.9900000000000001,34.848,1.000485,42.75,119.31,91.52270100000001,686.4000000000001,176.1,125.80000000000001,522.5000000000001,5100.000000000002,5100.000000000002,7.627059000000001,5.786,977.150635,722.866089,1580.0,15.84,1.6,0.63,81.46400000000001,0.4660000000000001,0.04,5.440000000000001,710.098755,-3.505409,0.10000000000000002
2024-10-28 06:00:00,1.77,15.16,0.72,2.07,2.284904,0.450429,23.29,41.65253629771389,5930.910966782462,22.47,22.4,23.3,23.100000000000005,35.16,-0.9900000000000001,34.8084,0.998325,41.25000000000001,121.2,92.97252,692.5,164.40000000000003,125.8,519.0,5000.0,5000.0,7.737599999999999,6.103,991.226135,733.919434,1580.0000000000002,15.840000000000002,1.6,0.6300000000000001,81.46400000000001,0.4660000000000001,0.04000000000000001,5.440000000000001,779.277466,-4.431642,0.1
2024-10-28 08:00:00,1.77,15.16,0.72,2.07,2.284904,0.450429,23.29,41.651140328241105,5930.47887207047,22.470000000000002,19.100000000000005,21.900000000000002,21.700000000000003,39.86,-0.99,39.4614,1.00278,41.260000000000005,121.18000000000004,92.95717800000001,789.1000000000001,178.4,135.20000000000002,515.9000000000001,5000.0,5000.0,7.8132,5.795,980.509338,723.272522,1569.0,15.84,1.6000000000000003,0.63,81.46400000000001,0.466,0.05000000000000001,5.9,711.436707,-3.073842,1.0842021724855044e-18
2024-10-28 09:00:00,1.77,15.16,0.72,2.07,2.284904,0.450429,24.530000000000005,41.65045331993151,5930.266222250072,22.47,20.600000000000005,20.5,20.400000000000002,34.5,-1.0,34.5,0.99873,41.480000000000004,122.96000000000001,92.79791200000001,789.1,180.60000000000002,135.2,523.1,5100.000000000001,5100.000000000001,7.744705999999999,5.745,998.378784,705.431763,1569.0,15.84,1.6000000000000003,0.6300000000000001,81.464,0.4660000000000001,0.05,5.9,651.697693,-4.166387,-9.215718466126788e-19
2024-10-28 10:00:00,1.77,15.16,0.72,2.07,2.284904,0.450429,24.530000000000005,41.64977364438622,5930.055842141684,22.470000000000002,20.200000000000003,23.8,21.800000000000004,35.06,-0.9900000000000002,34.7094,0.99819,42.54,119.9,90.48853,781.7000000000002,194.5,134.9,534.5,5100.000000000001,5100.000000000001,7.875294000000001,5.564,973.016663,706.130859,1569.0,15.840000000000003,1.6,0.6300000000000001,81.464,0.466,0.05,5.9,655.103577,-4.372354,-8.131516293641283e-20
2024-10-28 12:00:00,1.72,14.33,0.91,1.53,2.136847,0.483397,24.53,41.648436337027775,5929.641905125756,22.470000000000002,20.1,20.5,22.400000000000002,37.8,-0.99,37.422,0.999405,43.13000000000001,118.25,89.24327500000001,700.8,209.0,127.20000000000002,550.6000000000001,5100.0,5100.0,7.974118000000001,5.338,1023.512634,800.640869,1570.0000000000002,15.91,1.5500000000000003,0.6600000000000001,81.452,0.42800000000000005,0.05,5.610000000000001,710.672119,-4.762078,4.336808689942018e-19
2024-10-28 13:00:00,1.72,14.33,0.91,1.53,2.136847,0.483397,23.44,41.64777872793428,5929.438355250636,22.470000000000002,21.000000000000004,22.900000000000002,19.8,34.9,-0.99,34.551,0.99711,43.09000000000001,118.37000000000002,90.624072,598.7000000000002,174.9,114.80000000000001,520.0,5100.000000000001,5100.000000000001,7.468235000000001,5.458,1033.99292,801.062744,1570.0000000000002,15.91,1.5500000000000003,0.6600000000000001,81.45200000000001,0.428,0.05,5.61,691.69812,-3.969719,0.0
2024-10-28 15:00:00,1.87,17.28,0.83,2.24,2.366626,0.437799,23.440000000000005,41.64648565571783,5929.038110347118,21.5,21.5,22.3,22.900000000000002,32.7,-0.99,32.373,0.99846,39.69,118.42000000000002,90.66235200000001,672.9,184.60000000000002,122.90000000000002,531.3,4700.0,4700.0,8.351489000000003,5.537,987.883484,797.875183,1560.0,15.91,1.5500000000000003,0.66,81.452,0.428,0.04,5.550000000000001,680.298889,-4.176305,-1.3877787807814457e-17
2024-10-28 16:00:00,1.87,17.28,0.83,2.24,2.366626,0.437799,23.44000000000001,41.645850215314525,5928.841422351136,21.500000000000004,22.1,23.200000000000003,22.300000000000004,33.9,-0.9900000000000001,33.561,0.787995,39.81000000000001,113.04000000000002,86.54342400000002,432.50000000000006,93.4,97.00000000000001,403.1,4500.0,4500.0,6.668000000000001,4.043,1004.728943,815.219971,1560.0,15.91,1.5500000000000003,0.6599999999999999,81.45200000000001,0.42800000000000005,0.04,5.550000000000001,672.71637,-4.085299,0.5000000000000001
2024-10-28 17:00:00,1.87,17.28,0.83,2.24,2.366626,0.437799,19.270000000000003,41.64522218719426,5928.647028680616,21.5,21.400000000000002,23.000000000000004,21.499999999999996,35.26,-0.9900000000000001,34.9074,0.666765,41.85,88.41,71.373393,316.2,110.4,84.0,423.10000000000014,3700.0,3700.0,8.223243000000002,3.535,993.374634,807.820007,1560.0,15.910000000000004,1.5500000000000003,0.6600000000000001,81.45200000000001,0.428,0.04000000000000001,5.55,679.825623,-4.33288,0.5000000000000001
2024-10-28 19:00:00,1.59,12.11,0.97,1.69,2.036932,0.50704,19.270000000000003,41.64398841324213,5928.26513838079,21.5,21.800000000000004,21.200000000000003,23.799999999999997,33.45,-0.9900000000000001,33.1155,0.770985,41.86,88.4,71.36532000000001,352.8,121.20000000000002,88.2,430.50000000000006,3700.0,3700.0,8.411351000000002,4.114,958.275879,791.323364,1562.0,15.910000000000002,1.6900000000000002,0.72,81.27300000000001,0.407,0.04000000000000001,5.580000000000001,716.601563,-3.382758,0.5
2024-10-28 20:00:00,1.59,12.11,0.97,1.69,2.036932,0.50704,19.270000000000003,41.64338269012989,5928.077648783897,21.5,21.100000000000005,18.200000000000003,21.8,35.13,-1.0000000000000002,35.13,0.763155,44.35,92.44,74.62681200000002,453.80000000000007,160.60000000000002,100.0,502.20000000000005,4100.0,4100.0,8.812683,3.56,998.213013,764.158569,1562.0,15.91,1.69,0.7200000000000001,81.27300000000001,0.4069999999999999,0.04000000000000001,5.58,787.05603,-3.551002,0.5000000000000001
2024-10-28 21:00:00,1.59,12.11,0.97,1.69,2.036932,0.50704,20.59,41.642784424739986,5927.892467577299,21.5,19.500000000000004,19.5,20.300000000000004,35.56,-1.0,35.56,0.742365,50.09,91.84000000000002,72.93014400000001,494.4000000000001,165.80000000000004,105.8,507.6,4600.0,4600.0,8.00087,3.564,1007.684265,815.179504,1562.0000000000005,15.91,1.69,0.72,81.273,0.4069999999999999,0.04000000000000001,5.58,747.24408,-3.312368,0.5
2024-10-28 22:00:00,1.58,11.95,0.98,1.78,2.022128,0.510827,20.590000000000007,41.64219362843221,5927.709598277197,21.5,22.6,24.100000000000005,22.7,35.27,-0.9900000000000001,34.9173,0.92043,44.06000000000002,99.86000000000001,79.29882600000002,493.1000000000001,169.70000000000002,105.9,507.80000000000007,4400.0,4400.0,8.368636000000002,4.679,988.851013,806.13916,1562.0,15.910000000000002,1.69,0.7200000000000001,81.273,0.407,0.04000000000000001,5.58,713.827087,-3.071342,0.5
2024-10-28 23:00:00,1.58,11.95,0.98,1.78,2.022128,0.510827,20.590000000000003,41.641610312566414,5927.529044399804,21.5,22.5,23.500000000000004,18.3,35.97,-0.99,35.6103,0.9207,39.72,113.29000000000002,89.96358900000001,518.7,189.6,109.2,520.4000000000001,4500.000000000001,4500.000000000001,8.394667000000002,4.459,984.978088,747.405212,1570.0,15.950000000000003,1.64,0.7000000000000001,81.29800000000002,0.412,0.04000000000000001,5.57,714.209656,-3.541929,0.5
2024-10-29 00:00:00,1.58,11.95,0.98,1.78,2.022128,0.510827,20.590000000000003,41.64103448850239,5927.350809461325,21.500000000000004,21.5,21.2,21.900000000000002,35.21,-0.99,34.8579,0.913275,42.510000000000005,110.56,87.795696,547.0,180.30000000000004,111.5,525.0,4700.0,4700.0,8.125532,4.41,981.094482,730.03186,1570.0000000000002,15.95,1.64,0.7000000000000001,81.298,0.41200000000000003,0.04000000000000001,5.570000000000001,673.000671,-3.513386,0.0
2024-10-29 01:00:00,1.55,12.61,0.91,1.74,2.109775,0.490089,23.480000000000004,41.640466167599975,5927.174896977969,21.500000000000004,21.200000000000003,21.1,20.900000000000002,33.63,-0.99,33.2937,0.90585,42.900000000000006,111.89000000000001,85.618228,631.9,175.40000000000003,120.40000000000002,524.9000000000001,4800.0,4800.0,8.066250000000002,4.855,961.075256,743.194458,1570.0,15.950000000000003,1.64,0.7000000000000001,81.298,0.4119999999999999,0.04000000000000001,5.57,630.998901,-3.439286,-2.168404344971009e-18
2024-10-29 02:00:00,1.55,12.61,0.91,1.74,2.109775,0.490089,23.480000000000004,41.639905361218986,5927.001310465942,21.5,20.7,21.700000000000003,18.900000000000002,33.14,-1.0,33.14,0.91287,43.34000000000001,110.75000000000001,84.7459,728.9000000000001,179.70000000000002,129.5,526.8,4800.000000000001,4800.000000000001,8.203750000000001,4.88,986.977661,783.456665,1570.0,15.95,1.6400000000000001,0.7000000000000002,81.298,0.412,0.04000000000000001,5.570000000000002,630.715576,-2.601937,-5.421010862427522e-19
2024-10-29 03:00:00,1.55,12.61,0.91,1.74,2.109775,0.490089,23.480000000000004,41.63935208071924,5926.830053441454,21.5,21.60000000000001,20.0,22.8,35.23,-0.99,34.8777,0.7047,45.900000000000006,100.22000000000001,76.688344,749.8,174.00000000000003,130.8,524.7,4600.0,4600.0,8.55,3.478,966.034119,819.637268,1560.0,15.95,1.6400000000000001,0.7,81.298,0.41200000000000003,0.05,6.470000000000001,641.202087,-3.089693,-2.168404344971009e-19
2024-10-29 04:00:00,1.55,12.58,0.87,1.77,2.100264,0.491744,23.480000000000004,41.638806337460565,5926.66112942071,21.5,21.400000000000006,22.2,17.7,35.02,-0.9900000000000001,34.6698,0.700785,47.53000000000001,82.05000000000001,62.78466,554.6000000000001,136.40000000000003,112.6,482.9,3900.0,3900.0,9.161538,3.492,942.870056,800.332581,1560.0,15.950000000000001,1.64,0.7,81.298,0.412,0.05000000000000001,6.47,672.242554,-3.808221,4.336808689942018e-19
2024-10-29 05:00:00,1.55,12.58,0.87,1.77,2.100264,0.491744,23.590000000000003,41.638268142802765,5926.494541919917,21.5,20.700000000000003,23.6,21.4,34.86,-0.9900000000000001,34.5114,0.704835,43.95000000000001,81.92000000000002,62.595072,552.0,145.10000000000002,112.5,478.4,3600.0000000000005,3600.0000000000005,9.848333,3.485,921.590332,780.960205,1560.0,16.03,1.63,0.58,81.34500000000003,0.41500000000000004,0.05,6.470000000000001,647.72522,-3.137145,-3.469446951953614e-18
2024-10-29 06:00:00,1.55,12.58,0.87,1.77,2.100264,0.491744,23.59,41.63773750810569,5926.330294455285,21.500000000000004,20.000000000000004,20.700000000000003,23.400000000000002,35.0,-0.9900000000000001,34.65,0.700515,44.89000000000001,82.43000000000002,62.984763,546.7,143.10000000000002,112.6,479.9,3700.0000000000005,3700.0000000000005,9.608108000000001,3.468,909.944885,766.192139,1560.0,16.03,1.63,0.58,81.34500000000001,0.41500000000000004,0.05,6.47,734.537048,-3.151027,0.0
2024-10-29 07:00:00,1.55,12.58,0.87,1.77,2.100264,0.491744,23.59,41.63721444472914,5926.168390543023,21.500000000000004,18.8,20.400000000000002,21.100000000000005,32.2,-0.99,31.878,0.875205,43.19000000000001,94.93,72.536013,624.7,150.1,119.9,490.80000000000007,4100.0,4100.0,8.937073000000002,4.492,928.18158,766.140381,1560.0,16.03,1.6300000000000001,0.5800000000000001,81.34500000000001,0.41500000000000004,0.05,6.47,669.968628,-2.501763,-2.7755575615628914e-17
2024-10-29 08:00:00,1.55,12.58,0.87,1.77,2.100264,0.491744,23.59,41.636698964032924,5926.008833699332,21.5,20.600000000000005,22.5,22.000000000000004,35.4,-0.9900000000000001,35.046,0.88155,43.290000000000006,101.64000000000001,77.663124,623.2,161.50000000000003,120.2,491.3000000000001,4400.0,4400.0,8.338636000000001,4.118,956.17804,772.134033,1561.0,16.03,1.63,0.58,81.34500000000001,0.41500000000000004,0.04,6.55,650.278748,-3.976497,0.7
2024-10-29 09:00:00,1.55,12.58,0.87,1.77,2.100264,0.491744,18.09,41.63619107737689,5925.851627440428,21.5,21.1,22.100000000000005,22.7,34.2,-0.99,33.858,0.883305,42.28000000000001,101.70000000000002,83.30247,530.9000000000001,160.90000000000003,109.80000000000003,490.9,4300.000000000001,4300.000000000001,8.38186,4.473,963.08136,793.239502,1561.0,16.03,1.63,0.5800000000000001,81.34500000000003,0.41500000000000004,0.04000000000000001,6.550000000000001,617.031006,-2.816743,0.7000000000000001
2024-10-29 11:00:00,1.65,13.76,1.23,2.14,2.204775,0.474701,18.09,41.635198131624605,5925.544280741796,21.500000000000004,20.300000000000004,21.7,21.800000000000004,35.0,-0.9900000000000001,34.65,0.875205,40.04,99.91,81.83628100000003,455.90000000000003,158.40000000000003,102.0,491.1000000000001,4000.0000000000005,4000.0000000000005,8.8965,3.883,937.116821,762.022827,1561.0,16.03,1.6300000000000003,0.5800000000000001,81.34500000000001,0.41500000000000004,0.04000000000000001,6.550000000000001,667.695068,-3.756687,0.7000000000000001
2024-10-29 12:00:00,1.65,13.76,1.23,2.14,2.204775,0.474701,18.090000000000003,41.63471309524802,5925.394147334486,21.5,19.200000000000003,23.000000000000004,22.4,34.0,-0.99,33.66,0.87399,40.59000000000001,101.0,82.7291,404.80000000000007,161.40000000000003,96.10000000000001,487.50000000000006,4100.0,4100.0,8.540488000000002,4.076,937.608948,744.901001,1559.0000000000002,16.15,1.4,0.23000000000000007,81.78700000000002,0.43300000000000005,0.05000000000000001,6.94,639.028381,-3.238606,0.7000000000000001
2024-10-29 13:00:00,1.65,13.76,1.23,2.14,2.204775,0.474701,17.85,41.63423569835088,5925.246378576789,21.500000000000007,20.300000000000004,21.1,21.60000000000001,34.13,-0.99,33.7887,0.86616,40.21,96.98000000000002,79.66907000000002,406.00000000000006,157.0,95.9,492.70000000000005,3900.0,3900.0,9.055385000000001,4.083,940.652344,735.07251,1559.0,16.01,1.32,0.010000000000000002,82.207,0.45300000000000007,0.05000000000000002,6.940000000000001,634.682373,-4.348624,0.7
2024-10-29 14:00:00,1.71,14.96,1.23,2.29,2.426419,0.433108,17.850000000000005,41.63376595229299,5925.100977984911,21.5,20.000000000000004,22.100000000000005,23.1,33.8,-1.0,33.8,0.87183,39.27000000000001,101.87,83.68620500000002,407.0,161.00000000000003,95.00000000000001,489.3000000000001,4000.0000000000005,4000.0000000000005,8.764500000000002,4.254,913.557861,720.628845,1559.0,16.01,1.3200000000000003,0.009999999999999998,82.207,0.45299999999999996,0.05,6.940000000000001,704.369507,-3.204389,0.7000000000000001
2024-10-29 15:00:00,1.71,14.96,1.23,2.29,2.426419,0.433108,17.850000000000005,41.63330386843421,5924.957949075063,21.5,20.700000000000003,21.0,24.1,34.38,-0.99,34.0362,0.87345,39.41,104.04,85.46886000000002,432.00000000000006,154.80000000000004,97.6,484.1,4100.0,4100.0,8.512682999999999,4.126,927.772827,694.480225,1558.9999999999998,16.01,1.32,0.01,82.207,0.45299999999999996,0.05000000000000002,6.940000000000001,731.078186,-4.42051,0.7
2024-10-29 16:00:00,1.71,14.96,1.23,2.29,2.426419,0.433108,17.85,41.63284945813436,5924.817295363452,21.500000000000004,21.000000000000004,22.800000000000004,21.0,34.38,-0.99,34.0362,0.861975,39.480000000000004,103.86000000000001,85.32099000000001,448.20000000000005,155.0,100.10000000000001,4915.000000000001,4100.0,4100.0,73.39170700000001,4.102,861.220459,667.41687,1560.0000000000002,16.01,1.32,0.01,82.20700000000001,0.45299999999999996,0.05000000000000001,6.56,701.3172,-4.899508,8.673617379884035e-18
2024-10-29 17:00:00,1.71,14.96,1.23,2.29,2.426419,0.433108,25.47,41.63240273275322,5924.679020366283,21.500000000000007,20.700000000000003,20.900000000000002,20.200000000000003,34.62,-0.99,34.2738,0.835245,46.88,100.26,74.723778,669.2,203.60000000000002,123.30000000000001,553.0000000000005,4700.000000000001,4700.000000000001,8.633617000000003,3.949,974.928406,702.323669,1560.0,16.01,1.32,0.01,82.20700000000001,0.45300000000000007,0.05,6.5600000000000005,698.838806,-3.674452,-8.673617379884035e-19
2024-10-29 18:00:00,1.75,18.11,0.78,2.46,2.232902,0.463221,25.47,41.63196370365066,5924.543127599768,21.500000000000007,17.6,22.100000000000005,19.4,34.63,-1.0,34.63,0.83754,46.88,102.38,76.30381400000002,686.3,204.8,125.50000000000001,554.7,4800.000000000001,4800.000000000001,8.502500000000001,4.036,1005.417725,727.443359,1560.0,16.010000000000005,1.3200000000000003,0.01,82.207,0.453,0.05,6.56,682.860901,-3.266122,1.0842021724855044e-19
2024-10-29 19:00:00,1.75,18.11,0.78,2.46,2.232902,0.463221,25.47,41.63153238218647,5924.409620580112,21.500000000000004,22.100000000000005,21.300000000000004,23.8,36.59,-0.9900000000000002,36.2241,0.833895,48.5,101.04,75.30511200000001,738.0999999999999,189.3,130.40000000000003,535.9,4900.000000000001,4900.000000000001,8.158776,3.944,1037.440186,766.878845,1560.0,16.010000000000005,1.3200000000000003,0.010000000000000002,82.207,0.45300000000000007,0.05000000000000001,6.56,715.644653,-3.505409,6.776263578034403e-21
2024-10-29 20:00:00,1.75,18.11,0.78,2.46,2.232902,0.463221,25.47,41.63110877972047,5924.278502823519,20.480000000000004,20.900000000000002,20.0,19.6,24.9,-0.9900000000000001,24.651,0.837945,48.79000000000001,102.47,76.370891,578.2000000000002,161.5,115.90000000000002,491.6000000000001,5000.000000000001,5000.000000000001,7.290000000000001,3.866,993.362671,719.010864,1558.0,16.010000000000005,1.3200000000000003,0.009999999999999998,82.207,0.45299999999999996,0.05,6.550000000000001,716.123108,-3.404844,1.0842021724855044e-19
2024-10-29 21:00:00,1.75,18.11,0.78,2.46,2.232902,0.463221,25.170000000000005,41.63069290761249,5924.149777846203,20.480000000000004,18.2,21.600000000000005,18.7,23.2,-0.99,22.968,0.838215,46.56000000000001,100.95000000000002,75.54088500000002,541.2000000000002,166.50000000000006,112.40000000000002,500.5,4700.000000000001,4700.000000000001,7.824255000000001,4.171,1014.16333,798.494324,1558.0,16.010000000000005,1.3200000000000003,0.010000000000000002,82.20700000000001,0.45300000000000007,0.05,6.550000000000001,723.498047,-4.884913,-8.673617379884035e-19
2024-10-29 22:00:00,1.7,17.06,0.76,2.26,2.219439,0.465149,25.17000000000001,41.630284777222364,5924.02344916437,20.480000000000004,21.300000000000004,21.800000000000004,22.800000000000004,24.28,-0.9900000000000001,24.0372,0.837,44.370000000000005,101.42,75.892586,431.00000000000006,155.30000000000004,100.3,492.0,4500.0,4500.0,7.8973330000000015,3.836,960.385132,718.247253,1558.0000000000005,16.010000000000005,1.3200000000000003,0.010000000000000002,82.20700000000001,0.453,0.05,6.550000000000002,716.123108,-3.307492,1.734723475976807e-18
2024-10-29 23:00:00,1.7,17.06,0.76,2.26,2.219439,0.465149,25.170000000000005,41.62988439990988,5923.899520294222,21.5,19.200000000000003,20.200000000000003,19.400000000000002,33.94,-1.0000000000000002,33.94,0.838215,42.550000000000004,101.05000000000001,75.61571500000001,539.4000000000001,155.80000000000004,112.20000000000002,480.0,4300.000000000001,4300.000000000001,8.263256,3.758,941.38385,712.781433,1558.0,16.01,1.3200000000000003,0.01,82.20700000000001,0.45300000000000007,0.05000000000000001,6.550000000000001,683.810242,-4.418097,-6.938893903907228e-18
2024-10-30 00:00:00,1.7,17.06,0.76,2.26,2.219439,0.465149,25.170000000000005,41.629491787034894,5923.777994751975,21.500000000000004,20.400000000000002,22.3,22.9,35.89,-0.9900000000000001,35.5311,0.83862,43.89,100.26000000000002,75.02455800000001,507.6000000000001,176.90000000000003,107.6,517.8,4400.0,4400.0,8.528182,3.757,940.792664,667.822266,1562.0000000000002,16.01,1.3200000000000003,0.01,82.20700000000001,0.45300000000000007,0.05,6.44,684.190002,-3.729889,0.23000000000000004
2024-10-30 04:00:00,1.65,14.27,1.06,1.93,2.195604,0.474403,22.680000000000003,41.62799920710616,5923.315996186104,21.5,22.100000000000005,21.799999999999997,20.1,35.98,-0.99,35.6202,0.684585,47.61,77.71000000000001,60.08537200000001,412.5,136.5,95.70000000000002,460.4,3700.0,3700.0,9.017838000000001,3.189,910.727234,727.938416,1560.0,16.010000000000005,1.32,0.01,82.207,0.45300000000000007,0.060000000000000005,6.530000000000001,704.655762,-1.875274,0.23000000000000004
2024-10-30 07:00:00,1.63,14.11,1.05,1.94,2.193194,0.474725,21.310000000000002,41.626961855384366,5922.994904498792,21.5,20.7,19.500000000000004,18.3,34.51,-0.9900000000000001,34.1649,0.92394,44.81000000000001,107.13000000000001,84.30059700000001,564.3000000000001,206.40000000000003,114.00000000000003,542.9,4800.0,4800.0,8.21125,4.671,999.559082,811.536804,1560.0,16.010000000000005,1.3200000000000003,0.010000000000000002,82.207,0.45300000000000007,0.060000000000000005,6.53,620.898804,-3.172521,0.23000000000000007
2024-10-30 08:00:00,1.63,14.11,1.05,1.94,2.193194,0.474725,21.31,41.626631766962774,5922.892732163194,21.5,22.000000000000004,20.7,23.200000000000003,34.36,-1.0,34.36,0.97173,43.830000000000005,109.51000000000002,86.173419,517.1000000000001,200.39999999999998,108.30000000000001,542.3,4800.0,4800.0,8.1325,4.958,981.104919,821.523926,1558.0000000000002,16.01,1.3200000000000003,0.010000000000000002,82.207,0.45300000000000007,0.04000000000000001,6.03,615.521851,-3.239549,1.2576745200831851e-17
2024-10-30 09:00:00,1.63,14.11,1.05,1.94,2.193194,0.474725,26.150000000000002,41.62630954521704,5922.792994801361,21.500000000000007,20.8,19.3,21.000000000000004,34.5,-1.0000000000000002,34.5,0.96444,40.57000000000001,108.45000000000002,80.09032500000002,524.7,206.80000000000004,109.80000000000001,544.6,4400.0,4400.0,8.923636000000002,2.068,953.493042,785.555176,1558.0,16.01,1.3200000000000003,0.01,82.207,0.45300000000000007,0.04,6.030000000000001,632.226563,-3.293937,-4.336808689942018e-19
2024-10-30 10:00:00,1.65,16.82,0.71,2.35,2.426882,0.425055,26.150000000000002,41.62599520150701,5922.695695929501,21.5,20.600000000000005,17.4,21.0,33.8,-1.0,33.8,0.947565,46.21,97.38,71.91513000000002,526.5,205.80000000000004,110.20000000000003,541.6,4500.000000000001,4500.000000000001,8.690667000000001,4.311,947.246887,793.657288,1558.0,16.01,1.32,0.010000000000000002,82.20700000000001,0.45300000000000007,0.04,6.030000000000001,619.106262,-4.035224,-2.168404344971009e-19
2024-10-30 11:00:00,1.65,16.82,0.71,2.35,2.426882,0.425055,26.15,41.62568874719247,5922.600839063822,21.5,20.000000000000007,19.9,19.6,35.2,-1.0,35.2,0.94878,40.01,109.96,81.20546,529.8,205.3,110.1,541.5,4400.0,4400.0,8.885455,4.305,944.434326,781.544617,1558.0000000000002,16.01,1.3200000000000003,0.010000000000000002,82.207,0.453,0.04,6.029999999999999,622.40863,-2.810972,-1.7618285302889447e-19
2024-10-30 12:00:00,1.65,16.82,0.71,2.35,2.426882,0.425055,26.15,41.62539019363327,5922.5084277205315,21.5,20.0,22.700000000000003,21.7,33.75,-0.9900000000000001,33.4125,0.948375,40.730000000000004,110.48,81.58948,532.2000000000002,228.60000000000002,109.90000000000002,567.3000000000001,4500.0,4500.0,9.029333000000001,4.303,937.130432,776.732605,1550.0,16.010000000000005,1.32,0.01,82.20700000000001,0.453,0.05,6.12,615.144714,-3.12849,2.0328790734103208e-20
2024-10-30 13:00:00,1.65,16.82,0.71,2.35,2.426882,0.425055,25.940000000000005,41.62509955218923,5922.418465415837,21.5,21.200000000000003,21.400000000000002,21.500000000000004,35.8,-0.9900000000000001,35.442,0.94716,39.67000000000001,110.91,82.13994600000001,531.2,209.8,110.0,543.0000000000001,4400.000000000001,4400.000000000001,8.904545,4.259,943.460632,780.069153,1550.0,15.830000000000002,1.3600000000000003,0.010000000000000002,82.35300000000001,0.44700000000000006,0.05,6.120000000000001,663.528015,-2.865102,8.470329472543003e-22
2024-10-30 14:00:00,1.65,16.82,0.71,2.35,2.426882,0.425055,25.94,41.624816834220155,5922.330955665944,21.5,20.100000000000005,22.2,22.300000000000004,34.2,-0.9900000000000001,33.858,0.94932,40.16,109.56,81.140136,527.7,203.3,110.0,544.0000000000001,4400.0,4400.0,8.918182000000002,3.171,964.367798,742.301208,1550.0000000000002,15.680000000000001,1.37,0.010000000000000002,82.41600000000001,0.5240000000000001,0.05,6.120000000000001,669.210693,-2.963917,1.164670302474663e-21
2024-10-30 15:00:00,1.65,16.82,0.71,2.35,2.426882,0.425055,25.939999999999998,41.624542051085875,5922.245901987066,21.500000000000004,20.3,21.600000000000005,20.3,34.8,-0.9900000000000001,34.452,0.99171,42.25000000000001,108.88,80.63652800000001,579.9000000000001,227.7,114.70000000000002,569.4000000000001,4600.000000000001,4600.000000000001,8.923043,4.443,980.281738,745.335938,1550.0,15.680000000000003,1.3700000000000003,0.010000000000000004,82.416,0.524,0.05,6.120000000000001,676.412659,-3.606513,-8.470329472543003e-22
2024-10-30 16:00:00,1.65,16.82,0.71,2.35,2.426882,0.425055,25.940000000000005,41.62427521414621,5922.163307895404,21.5,22.3,21.900000000000002,20.1,33.3,-0.99,32.967,0.989955,41.75000000000001,112.57000000000001,83.369342,579.9000000000001,211.9,115.40000000000002,554.3000000000001,4700.0,4700.0,8.549362,4.923,985.707031,757.17334,1552.0,15.680000000000001,1.3700000000000003,0.010000000000000004,82.416,0.524,0.04,5.700000000000001,677.360596,-3.033516,0.0
2024-10-30 17:00:00,1.65,16.82,0.71,2.35,2.426882,0.425055,20.47,41.624016334760974,5922.083176907168,21.5,21.100000000000005,21.200000000000003,21.800000000000004,34.3,-0.9900000000000001,33.957,0.665145,49.32000000000001,77.05,61.277865,433.80000000000007,122.50000000000001,98.40000000000002,428.4000000000001,3800.000000000001,3800.000000000001,8.317895,0.0,975.911072,762.366211,1552.0,15.68,1.3700000000000003,0.010000000000000002,82.41600000000001,0.524,0.04000000000000001,5.700000000000001,649.238403,-3.228752,0.0
2024-10-30 18:00:00,1.63,16.46,0.74,2.25,2.552666,0.405211,20.47,41.62376542428999,5922.005512538566,21.500000000000004,20.400000000000002,20.400000000000002,21.400000000000006,34.38,-0.9900000000000002,34.0362,0.947565,43.75000000000001,98.28999999999999,78.17003700000001,551.9000000000001,117.29999999999998,112.00000000000001,437.20000000000005,4300.000000000001,4300.000000000001,7.663256,4.369,978.186218,742.542969,1552.0,15.680000000000001,1.3700000000000003,0.01,82.416,0.5240000000000001,0.04000000000000001,5.700000000000002,737.710205,-3.462754,5.421010862427522e-20
2024-10-30 19:00:00,1.63,16.46,0.74,2.25,2.552666,0.405211,20.470000000000002,41.62352249409309,5921.930318305806,21.5,20.300000000000004,20.500000000000004,21.000000000000004,34.29,-0.99,33.9471,0.94986,38.57,111.48,88.66004400000003,527.3,126.30000000000001,110.30000000000001,438.6,4300.0,4300.0,7.65907,4.261,1000.143311,745.513123,1552.0,15.68,1.37,0.01,82.416,0.524,0.04000000000000001,5.700000000000001,753.129211,-3.624358,0.0
2024-10-30 20:00:00,1.63,16.46,0.74,2.25,2.552666,0.405211,20.470000000000002,41.62328755553008,5921.857597725096,21.500000000000004,20.100000000000005,20.700000000000003,20.300000000000004,32.19,-0.99,31.8681,0.93555,38.17,110.03000000000003,87.50685900000002,537.4,173.7,111.40000000000002,502.80000000000007,4200.000000000001,4200.000000000001,8.774286,4.361,1006.156494,706.045532,1550.0,15.680000000000001,1.3700000000000003,0.01,82.416,0.524,0.04,5.570000000000001,679.44635,-4.110944,0.0
2024-10-30 21:00:00,1.63,16.46,0.74,2.25,2.552666,0.405211,19.880000000000003,41.62306061996079,5921.787354312642,21.500000000000004,21.2,20.1,20.600000000000005,33.66,-0.99,33.3234,0.91827,38.50000000000001,111.68000000000002,89.47801600000003,586.4000000000001,168.20000000000002,117.10000000000001,505.60000000000014,4300.000000000001,4300.000000000001,8.688837000000001,4.307,992.779175,700.824707,1550.0000000000002,15.680000000000001,1.37,0.01,82.41600000000001,0.5240000000000001,0.04000000000000001,5.570000000000001,673.095459,-1.954725,-3.469446951953614e-18
2024-10-30 22:00:00,1.56,15.91,0.66,2.33,2.523873,0.408603,19.880000000000003,41.622841698745034,5921.719591584651,21.500000000000004,21.200000000000003,22.299999999999997,21.500000000000004,35.47,-0.9900000000000001,35.1153,0.67743,48.83,88.06000000000002,70.55367200000002,276.5,89.0,76.5,385.20000000000005,4300.000000000001,4300.000000000001,6.442326000000001,3.441,913.378052,707.738892,1550.0,15.68,1.37,0.01,82.416,0.524,0.04000000000000001,5.570000000000001,704.751221,-3.739025,0.0
2024-10-30 23:00:00,1.56,15.91,0.66,2.33,2.523873,0.408603,19.880000000000003,41.622630803242636,5921.654313057334,21.500000000000004,21.200000000000003,19.300000000000004,20.100000000000005,34.74,-1.0,34.74,0.949455,39.91,105.24000000000001,84.31828800000002,504.4,183.80000000000004,107.40000000000003,509.9000000000001,4200.0,4200.0,8.818571000000002,5.402,1019.121399,745.114807,1550.0000000000002,15.680000000000003,1.3700000000000003,0.01,82.41600000000001,0.5240000000000001,0.04,5.570000000000001,670.821289,-4.375185,-5.551115123125783e-17
2024-10-31 00:00:00,1.56,15.91,0.66,2.33,2.523873,0.408603,19.880000000000003,41.622427944813424,5921.591522246896,21.5,21.000000000000004,21.600000000000005,21.400000000000002,34.29,-0.99,33.9471,0.947835,39.92000000000001,110.23000000000002,88.316276,526.3,191.50000000000003,110.80000000000001,525.6,4400.0,4400.0,8.678182000000001,5.025,1043.549561,770.839966,1550.0000000000002,15.680000000000001,1.3700000000000003,0.01,82.41600000000001,0.5240000000000001,0.04,5.570000000000001,637.516541,-3.577533,1.3
2024-10-31 01:00:00,1.56,15.91,0.66,2.33,2.523873,0.408603,24.939999999999998,41.622233134817215,5921.531222669544,21.500000000000004,22.9,21.900000000000002,22.300000000000004,37.5,-0.99,37.125,0.95067,42.220000000000006,111.31000000000002,83.54928600000001,548.1000000000001,187.10000000000002,109.9,525.9000000000001,4700.000000000001,4700.000000000001,8.116596000000001,4.795,1026.101074,770.913452,1535.0000000000002,15.68,1.37,0.01,82.416,0.5240000000000001,0.05,5.880000000000001,704.274109,-2.200247,1.3000000000000003
2024-10-31 02:00:00,1.85,21.69,0.5,2.94,2.5163,0.408169,24.939999999999998,41.62204638461381,5921.473417841487,21.500000000000004,22.1,22.000000000000004,22.000000000000004,36.5,-0.99,36.135,0.94392,41.370000000000005,111.19000000000001,83.459214,548.1000000000001,189.70000000000002,112.1,529.2,4600.000000000001,4600.000000000001,8.364783000000001,4.796,1040.917603,776.453979,1535.0,15.680000000000001,1.37,0.01,82.416,0.524,0.05,5.88,776.655396,-3.130371,1.3
