Repository: DvEz373/antam-project

# Optimization of Fuel and Reductant Usage in Nickel Calcination Process with Machine Learning

## 📌 Project Overview
This project focuses on optimizing fuel and reductant consumption in the **nickel calcination process** at PT ANTAM Tbk's **Nickel Mining Business Unit Kolaka**. By implementing **machine learning-based systems**, the project aims to enhance efficiency, reduce costs, and improve environmental sustainability in the **Rotary Kiln Electric Furnace (RKEF) process**.

## 📌 Methodology
The study follows a **CRISP-DM (Cross Industry Standard Process for Data Mining)** approach:
1. **Business Understanding**  
   - Understanding operational challenges and optimization opportunities.

File: new-data/filtered_intersection_df.csv (part 18 of 20)
time,ni_in,fe_in,sio2_in,cao_in,mgo_in,al2o3_in,fe_ni,s_m,bc,loi_in,mc_kilnfeed,fc_coal,gcv_coal,voltage_pry,voltage_sec,current_pry,current_sec1,current_sec2,current_sec3,load,power_factor,realisasi_beban,rpm,kg_tco,charge_kiln,tdo,pry_p,sec_p,pry_v,sec_v,total_coal,total_fuel,a_f_ratio,reductor_consume,t_tic162,t_tic163,metal_temp,ni_met,c_met,si_met,fe_met,s_met,ni_slag,fe_slag,t_kalsin,pic_161,loi_kalsin
2024-10-30 03:00:00,1.65,14.27,39.96,1.06,18.2,1.93,8.648485,2.195604,0.474403,,22.68,,,30.4,769.2,21.5,19.9,19.2,22.5,34.91,-1.0,34.91,0.61614,52.65,70.27,54.332764,384.5,129.6,94.4,458.0,3700.0,3700.0,8.957838,3.085,858.04303,654.28241,1561.0,16.03,1.63,0.58,81.345,0.415,0.04,6.55,667.695068,-3.756687,0.7
2024-10-30 04:00:00,1.65,14.27,39.96,1.06,18.2,1.93,8.648485,2.195604,0.474403,,22.68,,,30.4,768.2,21.5,22.1,21.8,20.1,35.98,-0.99,35.6202,0.684585,47.61,77.71,60.085372,412.5,136.5,95.7,460.4,3700.0,3700.0,9.017838,3.189,910.727234,727.938416,1559.0,16.15,1.4,0.23,81.787,0.433,0.05,6.94,639.028381,-3.238606,0.7
2024-10-30 05:00:00,1.65,14.27,39.96,1.06,18.2,1.93,8.648485,2.195604,0.474403,,21.31,,,30.5,767.7,21.5,11.5,20.5,20.0,35.46,-1.0,35.46,0.833895,44.96,100.09,78.760821,544.6,189.9,111.1,524.9,4500.0,4500.0,8.48,3.986,1011.690796,766.731628,1559.0,16.01,1.32,0.01,82.207,0.453,0.05,6.94,634.682373,-4.348624,0.7
2024-10-30 06:00:00,1.63,14.11,39.96,1.05,18.22,1.94,8.656442,2.193194,0.474725,,21.31,,,30.7,772.8,21.5,18.2,14.9,19.8,36.98,-1.0,36.98,0.82296,48.12,101.83,80.130027,571.9,205.1,114.1,542.1,4900.0,4900.0,8.035102,4.844,1024.22937,822.971252,1559.0,16.01,1.32,0.01,82.207,0.453,0.05,6.94,704.369507,-3.204389,0.7
2024-10-30 07:00:00,1.63,14.11,39.96,1.05,18.22,1.94,8.656442,2.193194,0.474725,,21.31,,,30.5,746.9,21.5,20.7,19.5,18.3,34.51,-0.99,34.1649,0.92394,44.81,107.13,84.300597,564.3,206.4,114.0,542.9,4800.0,4800.0,8.21125,4.671,999.559082,811.536804,1559.0,16.01,1.32,0.01,82.207,0.453,0.05,6.94,731.078186,-4.42051,0.7
2024-10-30 08:00:00,1.63,14.11,39.96,1.05,18.22,1.94,8.656442,2.193194,0.474725,,21.31,,,30.1,748.4,21.5,22.0,20.7,23.2,34.36,-1.0,34.36,0.97173,43.83,109.51,86.173419,517.1,200.4,108.3,542.3,4800.0,4800.0,8.1325,4.958,981.104919,821.523926,1560.0,16.01,1.32,0.01,82.207,0.453,0.05,6.56,701.3172,-4.899508,0.0
2024-10-30 09:00:00,1.63,14.11,39.96,1.05,18.22,1.94,8.656442,2.193194,0.474725,,26.15,,,29.3,737.1,21.5,20.8,19.3,21.0,34.5,-1.0,34.5,0.96444,40.57,108.45,80.090325,524.7,206.8,109.8,544.6,4400.0,4400.0,8.923636,2.068,953.493042,785.555176,1560.0,16.01,1.32,0.01,82.207,0.453,0.05,6.56,698.838806,-3.674452,0.0
2024-10-30 10:00:00,1.65,16.82,39.0,0.71,16.07,2.35,10.193939,2.426882,0.425055,,26.15,,,28.8,702.2,21.5,20.6,17.4,21.0,33.8,-1.0,33.8,0.947565,46.21,97.38,71.91513,526.5,205.8,110.2,541.6,4500.0,4500.0,8.690667,4.311,947.246887,793.657288,1560.0,16.01,1.32,0.01,82.207,0.453,0.05,6.56,682.860901,-3.266122,0.0
2024-10-30 11:00:00,1.65,16.82,39.0,0.71,16.07,2.35,10.193939,2.426882,0.425055,,26.15,,,29.8,746.9,21.5,20.0,19.9,19.6,35.2,-1.0,35.2,0.94878,40.01,109.96,81.20546,529.8,205.3,110.1,541.5,4400.0,4400.0,8.885455,4.305,944.434326,781.544617,1560.0,16.01,1.32,0.01,82.207,0.453,0.05,6.56,715.644653,-3.505409,0.0
2024-10-30 12:00:00,1.65,16.82,39.0,0.71,16.07,2.35,10.193939,2.426882,0.425055,,26.15,,,28.7,692.9,21.5,20.0,22.7,21.7,33.75,-0.99,33.4125,0.948375,40.73,110.48,81.58948,532.2,228.6,109.9,567.3,4500.0,4500.0,9.029333,4.303,937.130432,776.732605,1558.0,16.01,1.32,0.01,82.207,0.453,0.05,6.55,716.123108,-3.404844,0.0
2024-10-30 13:00:00,1.65,16.82,39.0,0.71,16.07,2.35,10.193939,2.426882,0.425055,,25.94,,,29.1,705.8,21.5,21.2,21.4,21.5,35.8,-0.99,35.442,0.94716,39.67,110.91,82.139946,531.2,209.8,110.0,543.0,4400.0,4400.0,8.904545,4.259,943.460632,780.069153,1558.0,16.01,1.32,0.01,82.207,0.453,0.05,6.55,723.498047,-4.884913,0.0
2024-10-30 14:00:00,1.65,16.82,39.0,0.71,16.07,2.35,10.193939,2.426882,0.425055,,25.94,,,28.6,719.3,21.5,20.1,22.2,22.3,34.2,-0.99,33.858,0.94932,40.16,109.56,81.140136,527.7,203.3,110.0,544.0,4400.0,4400.0,8.918182,3.171,964.367798,742.301208,1558.0,16.01,1.32,0.01,82.207,0.453,0.05,6.55,716.123108,-3.307492,0.0
2024-10-30 15:00:00,1.65,16.82,39.0,0.71,16.07,2.35,10.193939,2.426882,0.425055,,25.94,,,28.6,716.7,21.5,20.3,21.6,20.3,34.8,-0.99,34.452,0.99171,42.25,108.88,80.636528,579.9,227.7,114.7,569.4,4600.0,4600.0,8.923043,4.443,980.281738,745.335938,1558.0,16.01,1.32,0.01,82.207,0.453,0.05,6.55,683.810242,-4.418097,0.0
2024-10-30 16:00:00,1.65,16.82,39.0,0.71,16.07,2.35,10.193939,2.426882,0.425055,,25.94,,,29.0,706.4,21.5,22.3,21.9,20.1,33.3,-0.99,32.967,0.989955,41.75,112.57,83.369342,579.9,211.9,115.4,554.3,4700.0,4700.0,8.549362,4.923,985.707031,757.17334,1562.0,16.01,1.32,0.01,82.207,0.453,0.05,6.44,684.190002,-3.729889,0.23
2024-10-30 17:00:00,1.65,16.82,39.0,0.71,16.07,2.35,10.193939,2.426882,0.425055,,20.47,,,28.9,726.5,21.5,21.1,21.2,21.8,34.3,-0.99,33.957,0.665145,49.32,77.05,61.277865,433.8,122.5,98.4,428.4,3800.0,3800.0,8.317895,0.0,975.911072,762.366211,1562.0,16.01,1.32,0.01,82.207,0.453,0.05,6.44,715.644653,-3.730234,0.23
2024-10-30 18:00:00,1.63,16.46,39.26,0.74,15.38,2.25,10.09816,2.552666,0.405211,,20.47,,,28.7,719.1,21.5,20.4,20.4,21.4,34.38,-0.99,34.0362,0.947565,43.75,98.29,78.170037,551.9,117.3,112.0,437.2,4300.0,4300.0,7.663256,4.369,978.186218,742.542969,1562.0,16.01,1.32,0.01,82.207,0.453,0.05,6.44,729.541931,-3.13434,0.23
2024-10-30 19:00:00,1.63,16.46,39.26,0.74,15.38,2.25,10.09816,2.552666,0.405211,,20.47,,,29.1,729.8,21.5,20.3,20.5,21.0,34.29,-0.99,33.9471,0.94986,38.57,111.48,88.660044,527.3,126.3,110.3,438.6,4300.0,4300.0,7.65907,4.261,1000.143311,745.513123,1562.0,16.01,1.32,0.01,82.207,0.453,0.05,6.44,712.679565,-0.357818,0.23
2024-10-30 20:00:00,1.63,16.46,39.26,0.74,15.38,2.25,10.09816,2.552666,0.405211,,20.47,,,29.9,753.3,21.5,20.1,20.7,20.3,32.19,-0.99,31.8681,0.93555,38.17,110.03,87.506859,537.4,173.7,111.4,502.8,4200.0,4200.0,8.774286,4.361,1006.156494,706.045532,1560.0,16.01,1.32,0.01,82.207,0.453,0.06,6.53,704.655762,-1.875274,0.23
2024-10-30 21:00:00,1.63,16.46,39.26,0.74,15.38,2.25,10.09816,2.552666,0.405211,,19.88,,,29.5,739.4,21.5,21.2,20.1,20.6,33.66,-0.99,33.3234,0.91827,38.5,111.68,89.478016,586.4,168.2,117.1,505.6,4300.0,4300.0,8.688837,4.307,992.779175,700.824707,1560.0,16.01,1.32,0.01,82.207,0.453,0.06,6.53,654.062744,-3.600067,0.23
2024-10-30 22:00:00,1.56,15.91,38.06,0.66,15.08,2.33,10.198718,2.523873,0.408603,,19.88,,,29.8,749.9,21.5,21.2,22.3,21.5,35.47,-0.99,35.1153,0.67743,48.83,88.06,70.553672,276.5,89.0,76.5,385.2,4300.0,4300.0,6.442326,3.441,913.378052,707.738892,1560.0,16.01,1.32,0.01,82.207,0.453,0.06,6.53,634.398987,-3.696512,0.23
2024-10-30 23:00:00,1.56,15.91,38.06,0.66,15.08,2.33,10.198718,2.523873,0.408603,,19.88,,,30.4,766.8,21.5,21.2,19.3,20.1,34.74,-1.0,34.74,0.949455,39.91,105.24,84.318288,504.4,183.8,107.4,509.9,4200.0,4200.0,8.818571,5.402,1019.121399,745.114807,1560.0,16.01,1.32,0.01,82.207,0.453,0.06,6.53,620.898804,-3.172521,0.23
2024-10-31 00:00:00,1.56,15.91,38.06,0.66,15.08,2.33,10.198718,2.523873,0.408603,,19.88,,,30.2,759.5,21.5,21.0,21.6,21.4,34.29,-0.99,33.9471,0.947835,39.92,110.23,88.316276,526.3,191.5,110.8,525.6,4400.0,4400.0,8.678182,5.025,1043.549561,770.839966,1558.0,16.01,1.32,0.01,82.207,0.453,0.04,6.03,615.521851,-3.239549,0.0
2024-10-31 01:00:00,1.56,15.91,38.06,0.66,15.08,2.33,10.198718,2.523873,0.408603,,24.94,,,30.2,760.1,21.5,22.9,21.9,22.3,37.5,-0.99,37.125,0.95067,42.22,111.31,83.549286,548.1,187.1,109.9,525.9,4700.0,4700.0,8.116596,4.795,1026.101074,770.913452,1558.0,16.01,1.32,0.01,82.207,0.453,0.04,6.03,632.226563,-3.293937,0.0
2024-10-31 02:00:00,1.85,21.69,33.19,0.5,13.19,2.94,11.724324,2.5163,0.408169,,24.94,,,30.3,764.7,21.5,22.1,22.0,22.0,36.5,-0.99,36.135,0.94392,41.37,111.19,83.459214,548.1,189.7,112.1,529.2,4600.0,4600.0,8.364783,4.796,1040.917603,776.453979,1558.0,16.01,1.32,0.01,82.207,0.453,0.04,6.03,619.106262,-4.035224,0.0
2024-10-31 03:00:00,1.85,21.69,33.19,0.5,13.19,2.94,11.724324,2.5163,0.408169,,24.12,,,30.2,763.4,21.5,21.2,21.6,21.3,38.1,-0.99,37.719,0.950535,44.29,110.64,83.953632,581.0,203.0,115.7,539.6,4900.0,4900.0,8.024082,4.752,1040.468506,767.672974,1558.0,16.01,1.32,0.01,82.207,0.453,0.04,6.03,622.40863,-2.810972,0.0
2024-10-31 04:00:00,1.85,21.69,33.19,0.5,13.19,2.94,11.724324,2.5163,0.408169,,24.12,,,30.4,766.8,21.5,18.6,22.1,20.9,32.4,-0.99,32.076,0.94932,43.11,111.35,84.49238,555.1,197.6,113.4,530.2,4800.0,4800.0,8.045,4.801,1041.849365,815.490723,1550.0,16.01,1.32,0.01,82.207,0.453,0.05,6.12,615.144714,-3.12849,0.0
2024-10-31 05:00:00,1.85,21.69,33.19,0.5,13.19,2.94,11.724324,2.5163,0.408169,,24.12,,,30.2,761.1,21.5,22.5,22.4,20.8,36.0,-0.99,35.64,0.954045,38.7,111.11,84.310268,502.6,182.3,107.9,521.1,4300.0,4300.0,8.776744,4.788,1005.827576,815.063049,1550.0,15.83,1.36,0.01,82.353,0.447,0.05,6.12,663.528015,-2.865102,0.0
2024-10-31 06:00:00,1.78,22.06,31.54,0.51,12.39,2.96,12.393258,2.545601,0.404384,,24.12,,,30.2,762.2,21.5,21.4,22.9,19.6,35.47,-0.99,35.1153,0.95148,38.89,110.58,83.908104,521.3,196.3,110.0,528.2,4300.0,4300.0,8.905116,5.1,1022.203552,816.012512,1550.0,15.68,1.37,0.01,82.416,0.524,0.05,6.12,669.210693,-2.963917,0.0
2024-10-31 07:00:00,1.78,22.06,31.54,0.51,12.39,2.96,12.393258,2.545601,0.404384,,24.12,,,29.9,759.0,21.5,22.2,21.7,21.3,36.32,-0.99,35.9568,0.95121,41.93,107.32,81.434416,543.4,190.7,112.2,528.6,4500.0,4500.0,8.544,5.119,1023.783264,825.478027,1550.0,15.68,1.37,0.01,82.416,0.524,0.05,6.12,676.412659,-3.606513,0.0
2024-10-31 08:00:00,1.78,22.06,31.54,0.51,12.39,2.96,12.393258,2.545601,0.404384,,24.12,,,29.5,741.3,21.5,21.3,22.8,21.8,34.9,-0.99,34.551,0.89613,39.97,107.57,81.624116,749.1,185.4,112.2,527.9,4300.0,4300.0,8.931628,4.23,971.897522,819.986877,1552.0,15.68,1.37,0.01,82.416,0.524,0.04,5.7,677.360596,-3.033516,0.0
2024-10-31 09:00:00,1.78,22.06,31.54,0.51,12.39,2.96,12.393258,2.545601,0.404384,,24.07,,,28.9,702.6,21.5,21.6,22.9,22.0,33.5,-0.99,33.165,0.496125,46.53,77.37,58.747041,437.1,135.4,99.9,451.4,3600.0,3600.0,9.188333,2.697,928.712402,802.679077,1552.0,15.68,1.37,0.01,82.416,0.524,0.04,5.7,649.238403,-3.228752,0.0
2024-10-31 10:00:00,1.76,19.1,36.67,0.63,14.67,2.58,10.852273,2.499659,0.412326,,24.07,,,29.4,715.2,21.5,20.6,22.0,20.8,34.2,-0.99,33.858,0.502875,56.34,62.12,47.167716,436.5,131.7,99.9,449.1,3500.0,3500.0,9.411429,2.917,934.439514,765.302673,1552.0,15.68,1.37,0.01,82.416,0.524,0.04,5.7,737.710205,-3.462754,0.0
2024-10-31 11:00:00,1.76,19.1,36.67,0.63,14.67,2.58,10.852273,2.499659,0.412326,,24.07,,,29.5,741.3,21.5,20.2,20.4,20.4,34.5,-1.0,34.5,0.69012,52.19,65.15,49.468395,437.2,131.4,100.2,131.4,3400.0,3400.0,4.087059,4.077,887.045654,736.477356,1552.0,15.68,1.37,0.01,82.416,0.524,0.04,5.7,753.129211,-3.624358,0.0
2024-10-31 12:00:00,1.76,19.1,36.67,0.63,14.67,2.58,10.852273,2.499659,0.412326,,24.07,,,28.7,719.3,21.5,20.0,21.9,22.1,34.6,-1.0,34.6,0.98199,38.87,105.48,80.090964,732.7,134.4,130.7,452.7,4100.0,4100.0,8.537561,4.992,1002.29303,799.252502,1550.0,15.68,1.37,0.01,82.416,0.524,0.04,5.57,679.44635,-4.110944,0.0
2024-10-31 13:00:00,1.76,19.1,36.67,0.63,14.67,2.58,10.852273,2.499659,0.412326,,26.21,,,29.0,633.5,21.07,19.8,20.9,20.5,28.9,-0.99,28.611,0.978075,40.36,111.49,82.268471,762.3,135.7,130.8,464.4,4500.0,4500.0,7.936,5.284,1018.898376,809.963989,1550.0,15.68,1.37,0.01,82.416,0.524,0.04,5.57,673.095459,-1.954725,0.0
2024-10-31 14:00:00,1.76,18.93,36.07,0.62,14.43,2.61,10.755682,2.499653,0.412333,,26.21,,,28.5,624.0,21.07,20.7,20.6,20.9,28.5,-0.99,28.215,0.98199,36.35,110.03,81.191137,748.0,146.0,130.8,484.0,4000.0,4000.0,9.222,5.348,953.23822,746.634888,1550.0,15.68,1.37,0.01,82.416,0.524,0.04,5.57,704.751221,-3.739025,0.0
2024-10-31 15:00:00,1.76,18.93,36.07,0.62,14.43,2.61,10.755682,2.499653,0.412333,,26.21,,,28.9,630.5,21.07,21.5,21.3,22.5,29.2,-0.99,28.908,0.976725,39.57,108.66,80.180214,736.5,145.9,130.8,477.8,4300.0,4300.0,8.492093,5.756,982.425049,739.273132,1550.0,15.68,1.37,0.01,82.416,0.524,0.04,5.57,670.821289,-4.375185,0.0
2024-10-31 16:00:00,1.76,18.93,36.07,0.62,14.43,2.61,10.755682,2.499653,0.412333,,26.21,,,29.2,638.4,21.07,20.2,19.9,20.9,29.3,-0.99,29.007,0.98199,43.06,106.82,78.822478,738.5,161.8,130.4,490.8,4600.0,4600.0,8.102609,4.374,957.306946,791.243469,1550.0,15.68,1.37,0.01,82.416,0.524,0.04,5.57,637.516541,-3.577533,1.3
2024-10-31 17:00:00,1.76,18.93,36.07,0.62,14.43,2.61,10.755682,2.499653,0.412333,,24.46,,,29.1,634.1,21.07,16.6,21.4,22.6,26.9,-0.99,26.631,0.9774,42.66,107.83,81.454782,663.7,258.0,122.0,489.5,4600.0,4600.0,7.976087,5.248,955.072449,798.391052,1535.0,15.68,1.37,0.01,82.416,0.524,0.05,5.88,704.274109,-2.200247,1.3
2024-10-31 18:00:00,1.76,18.93,36.07,0.62,14.43,2.61,10.755682,2.499653,0.412333,,24.46,,,29.1,614.1,21.07,20.0,18.4,21.1,29.1,-0.99,28.809,0.96633,39.64,111.01,83.856954,490.8,165.8,106.0,491.0,4400.0,4400.0,8.140909,5.269,917.813171,801.98114,1535.0,15.68,1.37,0.01,82.416,0.524,0.05,5.88,776.655396,-3.130371,1.3
2024-10-31 19:00:00,1.76,18.93,36.07,0.62,14.43,2.61,10.755682,2.499653,0.412333,,24.46,,,28.9,607.8,21.07,21.1,21.7,22.3,28.4,-0.99,28.116,0.096255,39.53,98.65,74.52021,7.2,39.2,0.3,261.4,3900.0,3900.0,4.026154,0.0,928.74231,794.613708,1535.0,15.68,1.37,0.01,82.416,0.524,0.05,5.88,732.326904,-5.465288,1.3
2024-10-31 20:00:00,1.76,18.93,36.07,0.62,14.43,2.61,10.755682,2.499653,0.412333,,24.46,,,29.6,625.7,21.07,21.5,21.8,21.0,28.9,-0.99,28.611,0.096255,,0.0,0.0,6.0,36.0,0.5,263.4,200.0,200.0,79.17,0.0,673.236816,481.912567,1535.0,15.68,1.37,0.01,82.416,0.524,0.05,5.88,692.839783,-8.73423,1.3
2024-10-31 21:00:00,1.76,18.93,36.07,0.62,14.43,2.61,10.755682,2.499653,0.412333,,22.28,,,29.6,647.6,21.07,20.7,21.2,20.8,29.7,-0.99,29.403,-0.000675,,0.0,0.0,2.0,33.4,0.1,264.3,0.0,0.0,,0.0,576.805298,408.080109,1535.0,15.68,1.37,0.01,82.416,0.524,0.05,5.88,671.484558,-10.14849,1.3
2024-10-31 22:00:00,1.76,18.93,36.07,0.62,14.43,2.61,10.755682,2.499653,0.412333,,22.28,,,29.9,657.2,21.07,20.4,20.8,18.8,30.2,-0.99,29.898,-0.00081,,0.0,0.0,-1.8,33.0,0.1,264.8,0.0,0.0,,0.0,551.11084,371.111694,1524.0,15.68,1.37,0.01,82.416,0.524,0.05,5.83,392.185059,-10.408758,1.3
2024-10-31 23:00:00,1.76,18.93,36.07,0.62,14.43,2.61,10.755682,2.499653,0.412333,,22.28,,,29.6,626.4,21.07,21.6,22.5,20.0,29.3,-0.99,29.007,-0.000675,,0.0,0.0,-3.3,31.4,0.1,266.2,0.0,0.0,,0.0,520.925049,323.320313,1524.0,15.68,1.37,0.01,82.416,0.524,0.05,5.83,317.587067,-11.557446,1.3
2024-11-01 00:00:00,1.76,18.93,36.07,0.62,14.43,2.61,10.755682,2.499653,0.412333,,22.28,41.62,5920.84,29.9,631.2,21.07,20.6,21.8,18.9,28.1,-0.99,27.819,-0.000405,,0.0,0.0,10.0,-3.5,0.8,133.1,0.0,0.0,,0.0,492.590332,296.692505,1524.0,15.68,1.37,0.01,82.416,0.524,0.05,5.83,266.610535,-8.629436,0.0
2024-11-01 01:00:00,1.76,18.93,36.07,0.62,14.43,2.61,10.755682,2.499653,0.412333,,21.0,41.62,5920.84,31.0,351.5,19.66,18.1,16.7,21.0,15.76,-1.0,15.76,0.096525,,0.0,0.0,14.6,33.2,15.6,254.9,2300.0,2300.0,7.056522,0.0,535.133667,459.78476,1524.0,15.68,1.37,0.01,82.416,0.524,0.05,5.83,370.338776,-2.156358,0.0
2024-11-01 02:00:00,1.7,14.4,39.22,0.82,20.15,2.05,8.470588,1.946402,0.528703,,21.0,41.62,5920.84,30.6,347.7,19.66,19.5,20.0,19.1,15.9,-0.97,15.423,0.5103,129.2,23.22,18.3438,54.1,58.6,33.5,303.0,3000.0,3000.0,6.73,3.355,701.234741,682.353638,1524.0,15.68,1.37,0.01,82.416,0.524,0.05,5.83,401.665039,-5.402614,0.0
2024-11-01 03:00:00,1.7,14.4,39.22,0.82,20.15,2.05,8.470588,1.946402,0.528703,,21.0,41.62,5920.84,30.9,329.6,19.66,20.2,19.5,18.5,14.52,-0.97,14.0844,0.765315,47.5,73.69,58.2151,399.0,137.9,94.5,453.8,3500.0,3500.0,9.399429,4.981,863.984985,764.864563,1524.0,15.68,1.37,0.01,82.416,0.524,0.05,5.83,578.703369,-3.496731,0.0
2024-11-01 04:00:00,1.7,14.4,39.22,0.82,20.15,2.05,8.470588,1.946402,0.528703,,21.0,41.62,5920.84,31.0,356.0,19.66,19.2,19.4,17.3,15.73,-0.97,15.2581,1.002375,42.11,109.24,86.2996,435.0,163.9,100.2,495.3,4600.0,4600.0,7.767391,6.091,998.248352,809.903503,1524.0,15.68,1.37,0.01,82.416,0.524,0.05,5.83,671.484558,-3.773538,0.0
2024-11-01 05:00:00,1.7,14.4,39.22,0.82,20.15,2.05,8.470588,1.946402,0.528703,,23.9,41.62,5920.84,30.9,351.3,19.66,19.3,20.0,18.7,15.64,-0.98,15.3272,0.99549,36.39,120.92,92.02012,431.7,167.4,100.1,496.8,4400.0,4400.0,8.139545,6.143,957.159485,799.664856,1524.0,15.68,1.37,0.01,82.416,0.524,0.05,5.83,687.134583,-3.574403,0.0
2024-11-01 06:00:00,1.94,17.43,37.12,0.59,16.57,2.36,8.984536,2.240193,0.457743,,23.9,41.62,5920.84,30.3,494.1,19.66,21.4,20.8,21.5,15.5,-0.99,15.345,0.998055,37.54,119.86,91.21346,428.6,166.2,99.8,495.6,4500.0,4500.0,7.938667,6.646,938.594604,778.955933,1524.0,15.68,1.37,0.01,82.416,0.524,0.05,5.83,644.699524,-3.360839,0.0
2024-11-01 07:00:00,1.94,17.43,37.12,0.59,16.57,2.36,8.984536,2.240193,0.457743,,23.9,41.62,5920.84,30.3,639.8,21.07,20.7,21.1,20.7,30.75,-0.99,30.4425,1.00251,37.88,118.81,90.41441,436.7,158.9,99.9,496.9,4500.0,4500.0,7.957333,6.007,974.322449,778.826965,1524.0,15.68,1.37,0.01,82.416,0.524,0.05,5.83,620.521423,-3.383529,0.0
2024-11-01 08:00:00,1.94,17.43,37.12,0.59,16.57,2.36,8.984536,2.240193,0.457743,,23.9,41.62,5920.84,30.0,660.8,21.07,19.6,21.0,19.1,29.4,-0.99,29.106,0.999,37.0,121.63,92.56043,620.0,184.5,118.5,525.5,4500.0,4500.0,8.586667,6.879,970.261963,761.362366,1525.0,15.68,1.37,0.01,82.416,0.524,0.04,5.77,597.427917,-3.663494,0.0
2024-11-01 09:00:00,1.7,17.3,36.17,0.71,16.44,2.43,10.176471,2.200122,0.468541,,21.8,41.62,5920.84,29.7,719.1,21.5,21.4,20.0,22.6,30.6,-0.99,30.294,0.99711,41.38,120.84,94.49688,743.2,172.8,130.6,522.7,5000.0,5000.0,7.8396,6.938,959.296509,754.478943,1525.0,15.68,1.37,0.01,82.416,0.524,0.04,5.77,579.455505,-4.429372,0.0
2024-11-01 10:00:00,1.7,17.3,36.17,0.71,16.44,2.43,10.176471,2.200122,0.468541,,21.8,41.62,5920.84,29.3,739.1,21.5,21.4,21.2,19.6,34.4,-0.99,34.056,0.99981,42.86,118.98,93.04236,755.7,177.3,130.8,523.2,5100.0,5100.0,7.694118,6.805,957.063843,814.37439,1525.0,15.68,1.37,0.01,82.416,0.524,0.04,5.77,591.496887,-4.164018,0.0
2024-11-01 11:00:00,1.7,17.35,35.99,0.7,16.25,2.19,10.205882,2.214769,0.465407,,21.8,41.62,5920.84,29.7,503.9,21.5,21.0,21.9,20.5,18.7,-0.99,18.513,0.999405,43.45,119.69,93.59758,735.3,189.1,120.6,530.8,5200.0,5200.0,7.516154,6.934,998.858643,817.309753,1525.0,15.68,1.37,0.01,82.416,0.524,0.04,5.77,632.60437,-4.023924,0.0
2024-11-01 12:00:00,1.7,17.35,35.99,0.7,16.25,2.19,10.205882,2.214769,0.465407,,21.8,41.62,5920.84,26.6,717.5,21.5,19.4,20.8,19.9,34.8,-0.99,34.452,0.99927,35.79,120.13,93.94166,615.9,189.6,119.3,534.6,4300.0,4300.0,9.124186,7.08,926.845459,813.788147,1525.0,15.53,1.38,0.01,82.64,0.44,0.04,5.77,675.938782,-3.363154,0.0
2024-11-01 13:00:00,1.7,17.35,35.99,0.7,16.25,2.19,10.205882,2.214769,0.465407,,19.71,41.62,5920.84,29.6,725.3,21.5,20.5,18.1,18.2,33.7,-1.0,33.7,0.883035,36.79,106.0,85.1074,383.8,180.2,94.9,525.6,3900.0,3900.0,9.546154,5.757,862.462463,742.103455,1525.0,15.53,1.38,0.01,82.64,0.44,0.04,5.77,652.92749,-1.586054,0.0
2024-11-01 14:00:00,1.7,17.35,35.99,0.7,16.25,2.19,10.205882,2.214769,0.465407,,19.71,41.62,5920.84,29.5,717.9,21.5,22.2,22.0,18.5,34.1,-0.994,33.8954,1.00575,46.19,116.91,93.867039,725.8,184.3,130.4,526.3,5400.0,5400.0,7.296667,7.139,961.765808,793.584595,1525.0,15.53,1.38,0.01,82.64,0.44,0.04,5.71,596.674683,-5.532223,0.0
2024-11-01 15:00:00,1.7,17.35,35.99,0.7,16.25,2.19,10.205882,2.214769,0.465407,,19.71,41.62,5920.84,29.5,722.3,21.5,21.2,20.6,19.8,34.4,-0.99,34.056,1.01061,43.69,116.73,93.722517,726.3,189.5,129.9,527.4,5100.0,5100.0,7.732941,6.775,1000.362244,807.780212,1525.0,15.53,1.38,0.01,82.64,0.44,0.04,5.71,603.550415,-3.5856,0.0
2024-11-01 16:00:00,1.7,17.35,35.99,0.7,16.25,2.19,10.205882,2.214769,0.465407,,19.71,41.62,5920.84,29.6,721.2,21.5,22.1,20.3,21.5,35.4,-0.99,35.046,1.011555,45.1,115.29,92.566341,724.0,191.4,130.4,529.8,5200.0,5200.0,7.617692,4.982,990.729919,799.740173,1525.0,15.53,1.38,0.01,82.64,0.44,0.04,5.71,622.69165,-3.514898,0.0
2024-11-01 17:00:00,1.7,17.35,35.99,0.7,16.25,2.19,10.205882,2.214769,0.465407,,23.33,41.62,5920.84,29.8,724.2,21.5,20.4,21.6,20.3,33.81,-0.99,33.4719,1.00683,47.44,109.62,84.045654,693.2,188.6,125.6,523.4,5200.0,5200.0,7.488462,6.088,997.106384,780.484558,1525.0,15.53,1.38,0.01,82.64,0.44,0.04,5.71,651.413818,-3.092726,0.0
2024-11-01 18:00:00,1.67,15.85,38.65,0.85,17.13,2.19,9.491018,2.256276,0.458917,,23.33,41.62,5920.84,29.8,695.9,21.5,21.7,20.2,25.3,33.4,-0.99,33.066,1.010205,41.8,119.63,91.720321,575.8,197.9,114.7,540.9,5000.0,5000.0,7.8672,6.466001,994.900818,831.709412,1528.0,15.3,1.5,0.01,82.693,0.497,0.04,5.45,699.79187,-2.39834,0.0
2024-11-01 19:00:00,1.67,15.85,38.65,0.85,17.13,2.19,9.491018,2.256276,0.458917,,23.33,41.62,5920.84,29.6,722.0,21.5,21.3,21.4,21.9,34.2,-0.99,33.858,1.035315,35.39,118.67,90.984289,448.9,163.4,101.9,501.4,4200.0,4200.0,8.618571,6.135,953.324463,819.523804,1528.0,15.3,1.5,0.01,82.693,0.497,0.04,5.45,746.4729,-3.149449,0.0
2024-11-01 20:00:00,1.67,15.85,38.65,0.85,17.13,2.19,9.491018,2.256276,0.458917,,23.33,41.62,5920.84,29.5,717.8,21.5,22.2,20.8,22.8,34.38,-0.99,34.0362,1.0368,33.36,119.9,91.92733,460.7,164.4,101.7,502.6,4000.0,4000.0,9.0645,4.432,950.922302,837.370728,1528.0,15.3,1.5,0.01,82.693,0.497,0.04,5.45,684.379944,-2.969048,0.0
2024-11-01 21:00:00,1.67,15.85,38.65,0.85,17.13,2.19,9.491018,2.256276,0.458917,,22.68,41.62,5920.84,29.8,724.8,21.5,21.4,22.3,20.8,34.4,-0.99,34.056,1.04031,32.35,120.55,93.20926,468.1,166.8,103.6,502.3,3900.0,3900.0,9.321538,4.467,910.722046,737.472656,1528.0,15.3,1.5,0.01,82.693,0.497,0.04,5.45,690.081238,-3.555876,0.0
2024-11-01 22:00:00,1.67,15.79,38.49,0.85,17.24,2.24,9.45509,2.232599,0.463683,,22.68,41.62,5920.84,29.8,724.4,21.5,20.6,20.0,21.8,35.6,-0.99,35.244,1.04328,36.23,118.67,91.755644,475.2,166.8,103.9,502.3,4300.0,4300.0,8.458605,4.696,935.748535,797.323242,1526.0,15.3,1.5,0.01,82.693,0.497,0.04,5.33,653.96814,-3.082786,0.0
2024-11-01 23:00:00,1.67,15.79,38.49,0.85,17.24,2.24,9.45509,2.232599,0.463683,,22.68,41.62,5920.84,29.9,726.8,21.5,19.7,19.4,20.6,35.55,-0.99,35.1945,1.040985,33.77,118.46,91.593272,407.7,142.7,97.5,468.3,4000.0,4000.0,8.487,4.401,900.540039,826.251587,1526.0,15.3,1.5,0.01,82.693,0.497,0.04,5.33,642.052673,-2.576931,0.0
2024-11-02 00:00:00,1.67,15.79,38.49,0.85,17.24,2.24,9.45509,2.232599,0.463683,,22.68,,,29.9,709.5,21.5,21.4,20.0,20.8,36.68,-0.99,36.3132,0.910575,32.19,114.96,88.887072,379.3,128.9,93.6,452.4,3700.0,3700.0,8.854054,3.841,878.216003,798.72113,1526.0,15.21,1.27,0.01,83.033,0.477,0.04,5.33,662.107727,-3.478654,0.0
2024-11-02 01:00:00,1.82,18.54,37.26,0.7,15.29,2.39,10.186813,2.436887,0.423779,,24.14,,,29.9,727.5,21.5,20.7,21.9,21.3,34.71,-0.99,34.3629,0.79569,33.75,97.77,74.168322,357.0,109.5,89.4,436.8,3300.0,3300.0,9.567273,1.998,871.76123,776.804199,1526.0,15.21,1.27,0.01,83.033,0.477,0.04,5.33,646.401367,-3.259155,0.0
2024-11-02 02:00:00,1.82,18.54,37.26,0.7,15.29,2.39,10.186813,2.436887,0.423779,,24.14,,,29.9,731.7,21.5,20.7,21.7,19.7,33.49,-0.99,33.1551,0.782055,40.41,91.56,69.457416,361.0,123.0,89.2,439.7,3700.0,3700.0,8.576757,1.986,887.238159,785.521057,1526.0,15.21,1.27,0.01,83.033,0.477,0.04,5.33,633.926697,-3.613137,0.0
2024-11-02 03:00:00,1.82,18.54,37.26,0.7,15.29,2.39,10.186813,2.436887,0.423779,,19.99,,,31.0,754.7,21.5,20.1,13.9,21.2,34.21,-0.99,33.8679,0.786645,40.95,92.79,74.241279,361.0,121.1,89.7,438.4,3800.0,3800.0,8.338421,1.986,895.85022,770.856262,1551.0,15.21,1.27,0.01,83.033,0.477,0.04,5.48,649.427551,-3.348384,0.0
2024-11-02 04:00:00,1.66,16.36,37.02,0.64,17.11,2.15,9.855422,2.163647,0.474531,,19.99,,,29.9,730.9,21.5,19.2,20.6,18.0,32.22,-0.99,31.8978,0.78975,41.3,94.44,75.561444,356.0,122.0,89.7,439.3,3900.0,3900.0,8.138462,1.989,871.430298,795.365906,1551.0,15.21,1.27,0.01,83.033,0.477,0.04,5.48,705.705627,-3.121174,0.0
2024-11-02 05:00:00,1.66,16.36,37.02,0.64,17.11,1.0,9.855422,2.163647,0.474531,,19.99,,,30.3,746.7,21.5,21.7,20.2,17.5,33.87,-0.99,33.5313,0.78759,37.6,93.08,74.473308,315.0,104.2,83.2,410.6,3500.0,3500.0,8.465143,3.251,869.115356,772.075256,1551.0,15.21,1.27,0.01,83.033,0.477,0.04,5.48,713.922729,-0.255082,0.0
2024-11-02 06:00:00,1.66,16.36,37.02,0.64,17.11,1.0,9.855422,2.163647,0.474531,,19.99,,,29.8,727.5,21.5,20.5,21.7,22.0,31.38,-0.99,31.0662,0.796365,39.33,88.99,71.200899,377.0,111.2,91.5,434.4,3500.0,3500.0,9.015429,3.623,806.893738,644.623535,1551.0,15.21,1.27,0.01,83.033,0.477,0.04,5.48,681.342468,-3.270463,0.0
2024-11-02 07:00:00,1.66,16.36,37.02,0.64,17.11,1.0,9.855422,2.163647,0.474531,,19.99,,,29.9,795.6,21.5,22.8,23.5,20.6,33.25,-0.99,32.9175,0.79245,46.05,91.2,72.96912,553.2,134.3,111.7,463.6,4200.0,4200.0,8.218571,3.559,949.603271,700.630554,1560.0,15.21,1.27,0.01,83.033,0.477,0.04,5.12,628.638367,-2.645396,0.0
2024-11-02 08:00:00,1.66,16.36,37.02,0.64,17.11,1.0,9.855422,2.163647,0.474531,,19.99,,,30.4,712.5,21.5,21.1,24.8,22.4,32.13,-0.99,31.8087,0.788535,44.59,89.71,71.776971,386.0,132.3,93.8,453.3,4000.0,4000.0,8.2065,3.296,925.408203,705.234985,1560.0,14.91,1.54,0.01,83.054,0.486,0.04,5.12,677.64502,-2.229708,0.18
2024-11-02 09:00:00,1.69,16.04,39.06,0.82,16.93,2.39,9.491124,2.307147,0.448431,,22.79,,,29.8,697.7,21.5,21.3,22.3,22.8,35.74,-0.99,35.3826,0.76707,38.01,94.71,73.125591,420.2,135.3,96.0,462.7,3600.0,3600.0,9.311667,1.969,898.632141,697.54657,1560.0,14.91,1.54,0.01,83.054,0.486,0.04,5.12,642.808838,-4.172436,0.18
2024-11-02 10:00:00,1.69,16.04,39.06,0.82,16.93,2.39,9.491124,2.307147,0.448431,,22.79,,,29.8,740.4,22.47,23.3,21.4,22.0,29.73,-0.99,29.4327,0.795825,41.12,92.42,71.357482,407.8,135.5,96.0,461.2,3800.0,3800.0,8.797895,1.934,974.637451,803.233887,1560.0,14.91,1.54,0.01,83.054,0.486,0.04,5.12,636.28833,-2.61363,0.18
2024-11-02 11:00:00,1.68,15.24,40.31,0.85,19.04,2.1,9.071429,2.117122,0.487401,,22.79,,,29.9,389.4,22.47,16.5,19.8,16.9,35.37,-0.98,34.6626,0.88452,38.97,94.95,73.310895,408.6,137.5,95.8,459.7,3700.0,3700.0,9.008108,2.184,1019.816406,789.034668,1561.0,14.91,1.54,0.01,83.054,0.486,0.04,4.84,652.075989,-2.576916,0.18
2024-11-02 12:00:00,1.68,15.24,40.31,0.85,19.04,2.1,9.071429,2.117122,0.487401,,22.79,,,29.9,0.2,22.47,0.0,0.0,0.0,0.0,-0.99,0.0,0.63909,40.43,89.05,68.755505,342.9,108.2,88.4,424.3,3600.0,3600.0,8.545,1.508,966.84906,823.56189,1561.0,14.91,1.54,0.01,83.054,0.486,0.04,4.84,684.379944,-2.543711,0.18
2024-11-02 13:00:00,1.68,15.24,40.31,0.85,19.04,2.1,9.071429,2.117122,0.487401,,21.21,,,29.6,741.3,22.47,21.6,23.0,21.6,15.44,-0.99,15.2856,0.701865,39.33,76.28,60.101012,367.3,116.2,89.8,435.6,3000.0,3000.0,10.508,1.764,963.639587,804.467285,1561.0,14.91,1.54,0.01,83.054,0.486,0.04,4.84,725.991272,-3.650144,0.18
2024-11-02 14:00:00,1.68,15.24,40.31,0.85,19.04,2.1,9.071429,2.117122,0.487401,,21.21,,,29.6,764.3,22.47,17.6,22.9,21.2,33.46,-1.0,33.46,0.709155,40.71,85.98,67.743642,384.2,127.6,91.8,444.7,3500.0,3500.0,9.197143,1.779,942.197571,827.108215,1561.0,15.19,1.45,0.01,82.964,0.386,0.04,4.84,751.005798,-3.133923,0.18
2024-11-02 15:00:00,1.68,15.24,40.31,0.85,19.04,2.1,9.071429,2.117122,0.487401,,21.21,,,29.6,741.8,22.47,23.1,23.8,23.9,36.4,-0.99,36.036,0.70173,40.87,80.74,63.615046,267.2,85.0,78.1,378.3,3300.0,3300.0,8.298182,1.872,955.443359,829.880493,1561.0,15.19,1.45,0.01,82.964,0.386,0.04,4.84,777.529236,-2.770542,0.18
2024-11-02 16:00:00,1.68,15.24,40.31,0.85,19.04,2.1,9.071429,2.117122,0.487401,,21.21,,,29.6,717.9,22.47,23.3,23.3,24.0,38.65,-0.99,38.2635,0.712395,36.67,81.81,64.458099,263.8,100.2,77.9,384.2,3000.0,3000.0,9.242,1.822,925.038696,823.200562,1548.0,15.19,1.45,0.01,82.964,0.386,0.04,5.3,745.412659,-2.452106,0.0
2024-11-02 17:00:00,1.68,15.24,40.31,0.85,19.04,2.1,9.071429,2.117122,0.487401,,24.31,,,29.6,786.5,22.47,9.1,1.5,8.0,37.92,-0.99,37.5408,0.77679,34.63,86.63,65.570247,354.6,90.8,90.6,390.2,3000.0,3000.0,9.616,0.002,941.576965,831.684265,1548.0,15.19,1.45,0.01,82.964,0.386,0.04,5.3,722.156189,-3.773931,0.0
2024-11-02 18:00:00,1.72,17.96,35.93,0.68,15.22,2.5,10.44186,2.36071,0.43712,,24.31,,,29.7,774.5,22.47,23.0,23.0,22.6,38.9,-0.99,38.511,0.7803,32.52,92.26,69.831594,368.6,90.8,90.9,390.4,3000.0,3000.0,9.626,1.926,918.988281,798.227234,1548.0,15.19,1.45,0.01,82.964,0.386,0.04,5.3,715.835999,-6.678792,0.0
2024-11-02 19:00:00,1.72,17.96,35.93,0.68,15.22,2.5,10.44186,2.36071,0.43712,,24.31,,,29.8,772.1,22.47,17.8,19.3,21.5,35.8,-0.99,35.442,0.788265,34.74,92.11,69.718059,399.1,92.8,94.7,396.6,3200.0,3200.0,9.211875,2.132,973.865051,810.848877,1548.0,15.19,1.45,0.01,82.964,0.386,0.04,5.3,689.796082,-4.255599,0.0
2024-11-02 20:00:00,1.72,17.96,35.93,0.68,15.22,2.5,10.44186,2.36071,0.43712,,24.31,,,29.9,778.8,22.47,22.1,18.6,21.1,37.1,-0.99,36.729,0.88209,37.7,92.83,70.263027,473.1,102.4,104.0,410.6,3500.0,3500.0,8.821714,2.391,990.819763,812.469238,1550.0,15.19,1.45,0.01,82.964,0.386,0.05,5.35,680.298889,-3.503756,0.0
2024-11-02 21:00:00,1.72,17.96,35.93,0.68,15.22,2.5,10.44186,2.36071,0.43712,,23.29,,,29.9,771.8,22.47,21.7,21.5,20.7,38.8,-0.99,38.412,0.881145,40.13,102.16,78.366936,745.4,129.2,130.4,457.4,4100.0,4100.0,8.601951,2.381,969.788025,669.444763,1550.0,15.19,1.45,0.01,82.964,0.386,0.05,5.35,677.076233,-3.645903,0.0
2024-11-02 22:00:00,1.74,18.08,35.93,0.68,15.25,2.52,10.390805,2.356066,0.437955,,23.29,,,29.6,765.6,22.47,22.3,22.8,23.9,37.5,-0.99,37.125,0.87696,44.95,102.34,78.505014,742.2,145.8,130.6,487.4,4600.0,4600.0,8.06087,2.386,946.604675,666.291443,1550.0,14.16,1.44,0.01,83.987,0.403,0.05,5.35,662.013062,-4.078602,0.0
2024-11-02 23:00:00,1.74,18.08,35.93,0.68,15.25,2.52,10.390805,2.356066,0.437955,,23.29,,,30.1,779.3,22.47,14.8,17.7,18.6,37.82,-1.0,37.82,0.968355,47.94,100.13,76.809723,747.1,166.3,130.8,513.7,4800.0,4800.0,8.05625,2.813,1038.373047,803.794861,1550.0,14.99,1.4,0.01,83.217,0.383,0.05,5.35,632.226563,-4.138072,0.0
2024-11-03 00:00:00,1.74,18.08,35.93,0.68,15.25,2.52,10.390805,2.356066,0.437955,,23.29,,,30.0,759.0,22.47,23.3,22.1,20.7,37.08,-0.99,36.7092,0.97092,43.68,109.89,84.296619,737.8,173.5,131.1,526.4,4800.0,4800.0,8.21875,2.62,1005.396118,789.507324,1562.0,14.99,1.4,0.01,83.217,0.383,0.05,6.28,616.276428,-3.513923,0.0
2024-11-03 01:00:00,1.8,19.53,34.78,0.6,14.13,2.71,10.85,2.46143,0.41859,,22.74,,,29.8,778.2,22.47,23.6,21.4,24.2,41.1,-0.99,40.689,0.97065,45.46,112.19,86.677994,734.5,194.2,130.7,529.6,5100.0,5100.0,7.768235,2.433,1028.825684,812.628784,1562.0,14.99,1.4,0.01,83.217,0.383,0.05,6.28,615.616211,-4.021815,0.0
2024-11-03 02:00:00,1.8,19.53,34.78,0.6,14.13,2.71,10.85,2.46143,0.41859,,22.74,,,29.8,751.1,22.47,21.0,23.2,23.8,34.5,-0.99,34.155,0.970245,44.08,111.16,85.882216,639.1,195.7,121.3,529.1,4900.0,4900.0,7.964082,2.39,1038.547363,822.176941,1562.0,14.99,1.4,0.01,83.217,0.383,0.05,6.28,620.521423,-2.162586,0.0
2024-11-03 03:00:00,1.8,19.53,34.78,0.6,14.13,2.71,10.85,2.46143,0.41859,,22.74,,,29.8,780.2,22.47,21.6,21.7,19.5,32.7,-1.0,32.7,0.96471,40.79,110.32,85.233232,571.7,193.0,114.9,530.2,4500.0,4500.0,8.601333,2.379,1026.480591,821.578552,1557.0,14.99,1.4,0.01,83.217,0.383,0.04,5.73,630.715576,-3.838742,0.0
2024-11-03 04:00:00,1.8,19.52,34.68,0.6,14.11,2.67,10.844444,2.457831,0.419221,,22.74,,,29.9,779.1,22.47,22.0,19.1,22.5,36.9,-1.0,36.9,0.96768,40.68,110.61,85.457286,575.3,188.8,115.0,531.7,4500.0,4500.0,8.622667,2.392,1018.653259,819.446533,1557.0,14.99,1.4,0.01,83.217,0.383,0.04,5.73,633.171082,-3.634949,0.0
2024-11-03 05:00:00,1.8,19.52,34.68,0.6,14.11,2.67,10.844444,2.457831,0.419221,,26.8,,,29.9,778.2,22.47,21.4,23.9,22.0,36.4,-0.99,36.036,0.974295,40.55,110.97,81.23004,572.9,182.4,115.2,530.0,4500.0,4500.0,8.602667,2.417,975.081726,821.393372,1557.0,14.99,1.4,0.01,83.217,0.383,0.04,5.73,633.926697,-3.709813,0.0
2024-11-03 06:00:00,1.8,19.52,34.68,0.6,14.11,2.67,10.844444,2.457831,0.419221,,26.8,,,29.9,726.2,22.47,22.0,22.7,25.9,32.7,-0.99,32.373,0.970785,40.88,110.07,80.57124,575.3,214.8,114.9,557.0,4500.0,4500.0,8.958667,2.412,866.096191,741.213684,1557.0,14.99,1.4,0.01,83.217,0.383,0.04,5.73,665.800781,-4.334227,0.0
2024-11-03 07:00:00,1.8,19.52,34.68,0.6,14.11,2.67,10.844444,2.457831,0.419221,,26.8,,,29.9,714.6,22.47,21.8,21.4,16.1,39.2,-0.99,38.808,0.97119,42.02,107.08,78.38256,566.9,209.0,114.8,558.0,4500.0,4500.0,8.970667,2.564,974.709045,761.386536,1560.0,14.93,1.51,0.01,83.136,0.414,0.04,5.61,667.979248,-2.744908,0.0
2024-11-03 08:00:00,1.8,19.52,34.68,0.6,14.11,2.67,10.844444,2.457831,0.419221,,26.8,,,29.8,751.8,22.47,22.2,22.1,21.3,37.9,-0.99,37.521,0.96633,43.22,104.11,76.20852,594.5,208.4,114.8,556.1,4500.0,4500.0,8.945333,2.388,944.608459,760.44635,1560.0,14.93,1.51,0.01,83.136,0.414,0.04,5.61,642.619812,-3.487194,0.34
2024-11-03 09:00:00,1.66,16.12,39.01,0.78,17.22,2.23,9.710843,2.265389,0.455707,,22.85,,,29.8,770.0,22.47,22.0,22.8,24.1,36.1,-0.99,35.739,0.97065,44.55,107.75,83.129125,574.2,211.1,114.8,557.1,4800.0,4800.0,8.39875,2.357,1019.904785,839.150757,1560.0,14.93,1.51,0.01,83.136,0.414,0.04,5.61,623.446655,-3.432129,0.34
2024-11-03 10:00:00,1.66,16.12,39.01,0.78,17.22,2.23,9.710843,2.265389,0.455707,,22.85,,,29.8,750.8,22.47,23.6,25.0,20.5,34.9,-0.99,34.551,0.97011,40.76,107.96,83.29114,541.5,180.7,110.7,526.6,4400.0,4400.0,8.690455,1.45,1023.822327,838.888123,1560.0,14.93,1.51,0.01,83.136,0.414,0.04,5.61,668.073975,-2.536343,0.34
2024-11-03 11:00:00,1.66,16.12,39.01,0.78,17.22,2.23,9.710843,2.265389,0.455707,,22.85,,,29.9,705.3,22.47,19.5,19.3,19.0,33.5,-1.0,33.5,0.960795,36.91,108.38,83.61517,507.1,170.5,106.5,513.1,4000.0,4000.0,9.294,2.428,922.738708,758.501709,1560.0,14.93,1.51,0.01,83.136,0.414,0.04,5.61,725.319885,-2.659424,0.34
2024-11-03 12:00:00,1.66,16.12,39.01,0.78,17.22,2.23,9.710843,2.265389,0.455707,,22.85,,,29.8,773.0,22.47,20.7,20.8,22.8,38.5,-1.0,38.5,0.96039,41.31,108.92,84.03178,501.8,187.4,106.6,511.3,4500.0,4500.0,8.238667,2.367,1012.48407,853.180359,1558.0,14.93,1.51,0.01,83.136,0.414,0.04,5.46,700.36377,-3.534461,0.34
2024-11-03 13:00:00,1.69,16.68,38.01,0.86,15.82,2.37,9.869822,2.402655,0.432367,,22.68,,,29.6,770.7,22.47,23.3,21.2,20.8,36.7,-0.99,36.333,0.09585,38.15,107.47,83.095804,495.4,171.2,106.5,511.9,4100.0,4100.0,9.049756,0.0,1003.005371,853.058777,1558.0,14.93,1.51,0.01,83.136,0.414,0.04,5.46,744.54541,-4.387443,0.34
2024-11-03 14:00:00,1.69,16.68,38.01,0.86,15.82,2.37,9.869822,2.402655,0.432367,,22.68,,,29.6,742.2,22.47,20.8,23.0,21.8,34.3,-0.99,33.957,0.693495,63.14,42.76,33.062032,209.7,108.0,67.4,406.8,2700.0,2700.0,10.537778,1.783,899.157166,742.150635,1558.0,14.93,1.51,0.01,83.136,0.414,0.04,5.46,781.512329,-2.717242,0.34
2024-11-03 15:00:00,1.69,16.68,38.01,0.86,15.82,2.37,9.869822,2.402655,0.432367,,22.68,,,29.6,767.7,22.47,22.3,23.5,23.5,38.0,-0.99,37.62,0.962685,39.76,105.63,81.673116,439.5,168.7,99.4,502.9,4200.0,4200.0,8.604286,2.384,919.560059,713.310852,1562.0,14.75,1.61,0.01,83.165,0.465,0.05,6.12,690.842041,-3.770404,0.34
2024-11-03 16:00:00,1.69,16.68,38.01,0.86,15.82,2.37,9.869822,2.402655,0.432367,,22.68,,,29.8,771.8,22.47,21.5,22.6,22.6,37.8,-1.0,37.8,0.933795,41.37,113.62,87.850984,533.8,186.4,109.8,524.4,4700.0,4700.0,8.09617,2.405,1014.128601,793.047058,1562.0,14.75,1.61,0.01,83.165,0.465,0.05,6.12,701.793945,-3.248338,0.0
2024-11-03 17:00:00,1.69,16.68,38.01,0.86,15.82,2.37,9.869822,2.402655,0.432367,,19.81,,,29.6,770.3,22.47,21.7,20.6,21.4,37.3,-0.99,36.927,0.960525,35.88,114.28,91.641132,530.5,181.7,109.6,524.6,4100.0,4100.0,9.280976,2.727,951.92981,810.456726,1562.0,14.75,1.61,0.01,83.165,0.465,0.05,6.12,703.797058,-3.422112,0.0
2024-11-03 18:00:00,1.71,16.46,36.11,0.85,15.73,2.19,9.625731,2.295613,0.452427,,19.81,,,29.5,768.2,22.47,21.3,22.0,19.8,36.3,-1.0,36.3,0.958095,32.87,118.64,95.137416,526.2,177.7,109.6,524.3,3900.0,3900.0,9.752308,2.724,960.772278,831.336487,1562.0,14.75,1.61,0.01,83.165,0.465,0.05,6.12,671.768799,-2.853579,0.0
2024-11-03 19:00:00,1.71,16.46,36.11,0.85,15.73,2.19,9.625731,2.295613,0.452427,,19.81,,,29.6,771.6,22.47,20.4,21.8,18.6,37.9,-0.99,37.521,1.01169,31.94,122.1,97.91199,573.2,172.7,112.9,519.7,3900.0,3900.0,9.732308,1.044,947.760437,752.303528,1560.0,14.75,1.61,0.01,83.165,0.465,0.04,5.63,684.000122,-3.310029,0.0
2024-11-03 20:00:00,1.71,16.46,36.11,0.85,15.73,2.19,9.625731,2.295613,0.452427,,19.81,,,29.6,768.0,22.47,21.7,21.6,21.0,35.8,-0.99,35.442,1.01358,38.28,122.78,98.457282,747.0,183.7,130.6,531.6,4700.0,4700.0,8.453617,0.96,946.398499,725.40863,1560.0,14.75,1.61,0.01,83.165,0.465,0.04,5.63,624.484802,-4.532289,0.0
2024-11-03 21:00:00,1.71,16.46,36.11,0.85,15.73,2.19,9.625731,2.295613,0.452427,,21.68,,,29.6,722.3,22.47,21.0,21.7,19.0,35.8,-0.99,35.442,1.006155,41.05,121.81,95.401592,769.0,212.2,133.9,545.6,5000.0,5000.0,8.154,0.975,1008.282715,825.653198,1560.0,14.75,1.61,0.01,83.165,0.465,0.04,5.63,592.155762,-4.17001,0.0
2024-11-03 22:00:00,1.71,16.28,37.35,0.84,16.07,2.28,9.520468,2.324207,0.446319,,21.68,,,29.8,771.8,22.47,19.9,22.4,21.1,38.4,-1.0,38.4,1.01115,38.05,120.9,94.68888,618.4,192.2,117.1,540.8,4600.0,4600.0,8.581304,0.933,1003.092102,872.174622,1560.0,14.75,1.61,0.01,83.165,0.465,0.04,5.63,590.273376,-1.317697,0.0
2024-11-03 23:00:00,1.71,16.28,37.35,0.84,16.07,2.28,9.520468,2.324207,0.446319,,21.68,,,29.9,749.9,22.47,20.9,20.5,23.5,37.74,-0.99,37.3626,1.009935,31.69,113.61,88.979352,603.6,195.1,116.7,537.2,3600.0,3600.0,10.898333,1.012,932.316284,848.784424,1560.0,14.72,1.47,0.01,83.396,0.404,0.04,5.63,592.532227,-1.411177,0.0
2024-11-04 00:00:00,1.71,16.28,37.35,0.84,16.07,2.28,9.520468,2.324207,0.446319,,21.68,,,29.9,745.2,22.47,24.7,24.8,13.5,23.4,-0.99,23.166,1.00737,29.22,119.78,93.811696,497.1,141.1,106.0,479.4,3500.0,3500.0,10.035429,1.002,930.05896,868.257141,1554.0,14.72,1.47,0.01,83.396,0.404,0.04,4.99,594.038391,-2.362528,0.0
2024-11-04 01:00:00,1.79,19.34,34.46,0.62,14.9,2.64,10.804469,2.312752,0.445237,,23.45,,,29.8,710.3,21.5,20.4,20.4,16.2,30.7,-1.0,30.7,1.04193,31.66,120.03,91.882965,435.4,162.4,99.9,489.2,3800.0,3800.0,9.301579,0.897,1002.732849,795.153809,1554.0,14.72,1.47,0.01,83.396,0.404,0.04,4.99,590.555725,-2.741905,0.0
2024-11-04 02:00:00,1.79,19.34,34.46,0.62,14.9,2.64,10.804469,2.312752,0.445237,,23.45,,,29.9,632.7,21.5,21.4,19.2,21.4,27.6,-0.99,27.324,1.04166,37.96,118.56,90.75768,508.6,186.6,108.2,521.7,4500.0,4500.0,8.398667,0.897,1015.970154,777.033264,1554.0,14.72,1.47,0.01,83.396,0.404,0.04,4.99,604.304138,-3.679596,0.0
2024-11-04 03:00:00,1.79,19.34,34.46,0.62,14.9,2.64,10.804469,2.312752,0.445237,,23.45,,,30.3,686.6,21.5,22.5,19.5,22.9,33.6,-0.99,33.264,1.039365,39.32,116.99,89.555845,521.2,172.9,110.2,512.6,4600.0,4600.0,8.123478,0.884,1016.438293,812.546204,1554.0,14.72,1.47,0.01,83.396,0.404,0.04,4.99,602.325684,-3.566148,0.0
2024-11-04 04:00:00,1.79,19.42,34.53,0.61,14.89,2.66,10.849162,2.319006,0.443838,,23.45,,,29.9,657.0,21.5,21.7,19.8,21.8,30.6,-0.99,30.294,0.88641,40.99,114.65,87.764575,531.5,197.3,115.0,564.7,4700.0,4700.0,8.677021,0.748,1010.871826,795.766907,1555.0,14.61,1.45,0.01,83.51,0.42,0.04,4.57,583.405212,-1.788437,0.0
2024-11-04 05:00:00,1.79,19.42,34.53,0.61,14.89,2.66,10.849162,2.319006,0.443838,,25.44,,,29.8,657.6,21.5,21.9,18.5,20.8,33.3,-0.99,32.967,0.785025,52.26,93.77,69.914912,523.2,188.6,104.3,461.8,4900.0,4900.0,6.931837,0.0,1022.115967,835.571472,1555.0,14.61,1.45,0.01,83.51,0.42,0.04,4.57,579.643555,-3.399381,0.0
2024-11-04 06:00:00,1.79,19.42,34.53,0.61,14.89,2.66,10.849162,2.319006,0.443838,,25.44,,,29.9,655.7,21.5,20.7,26.7,19.5,32.2,-1.0,32.2,0.09639,49.79,80.33,59.894048,127.7,0.2,53.3,127.7,4000.0,4000.0,2.715,0.0,1003.818848,904.047913,1555.0,14.61,1.45,0.01,83.51,0.42,0.04,4.57,690.651855,-5.092838,0.0
2024-11-04 07:00:00,1.79,19.42,34.53,0.61,14.89,2.66,10.849162,2.319006,0.443838,,25.44,,,31.2,683.6,21.5,20.5,20.6,4.0,25.3,-0.98,24.794,0.64962,36.57,32.81,24.463136,141.2,59.8,54.4,292.4,1200.0,1200.0,17.34,0.0,856.339294,805.565979,1555.0,14.61,1.45,0.01,83.51,0.42,0.04,4.57,698.552979,-3.627523,0.0
2024-11-04 08:00:00,1.79,19.42,34.53,0.61,14.89,2.66,10.849162,2.319006,0.443838,,25.44,,,29.9,684.3,21.5,21.3,19.9,17.6,34.3,-0.99,33.957,0.701595,30.09,76.44,56.993664,164.2,67.7,62.4,319.2,2300.0,2300.0,9.954783,0.0,826.234375,754.009155,1560.0,14.61,1.45,0.01,83.51,0.42,0.04,4.56,720.623169,-2.183982,0.0
2024-11-04 09:00:00,1.81,19.62,35.45,0.56,14.56,2.56,10.839779,2.434753,0.422003,,24.28,,,29.9,684.3,2.5,19.5,19.3,19.7,34.8,-1.0,34.8,0.68688,32.41,83.31,63.082332,318.2,76.0,85.4,364.9,2700.0,2700.0,10.006667,0.576,874.047668,829.069763,1560.0,14.61,1.45,0.01,83.51,0.42,0.04,4.56,661.729004,-2.788906,0.0
