Repository: DvEz373/antam-project

# Optimization of Fuel and Reductant Usage in Nickel Calcination Process with Machine Learning

## 📌 Project Overview
This project focuses on optimizing fuel and reductant consumption in the **nickel calcination process** at PT ANTAM Tbk's **Nickel Mining Business Unit Kolaka**. By implementing **machine learning-based systems**, the project aims to enhance efficiency, reduce costs, and improve environmental sustainability in the **Rotary Kiln Electric Furnace (RKEF) process**.

## 📌 Methodology
The study follows a **CRISP-DM (Cross Industry Standard Process for Data Mining)** approach:
1. **Business Understanding**  
   - Understanding operational challenges and optimization opportunities.

File: new-data/filtered_intersection_df_interpolated.csv (part 18 of 20)
time,ni_in,fe_in,cao_in,al2o3_in,s_m,bc,mc_kilnfeed,fc_coal,gcv_coal,current_pry,current_sec1,current_sec2,current_sec3,load,power_factor,realisasi_beban,rpm,kg_tco,charge_kiln,tdo,pry_p,sec_p,pry_v,sec_v,total_coal,total_fuel,a_f_ratio,reductor_consume,t_tic162,t_tic163,metal_temp,ni_met,c_met,si_met,fe_met,s_met,ni_slag,fe_slag,t_kalsin,pic_161,loi_kalsin
2024-10-31 03:00:00,1.85,21.69,0.5,2.94,2.5163,0.408169,24.12,41.62186770556307,5921.418111278934,21.500000000000004,21.200000000000006,21.600000000000005,21.300000000000004,38.1,-0.99,37.719,0.950535,44.290000000000006,110.64,83.953632,581.0,203.0,115.7,539.6000000000001,4900.0,4900.0,8.024082,4.752,1040.468506,767.672974,1535.0,15.680000000000003,1.3700000000000003,0.01,82.41600000000001,0.524,0.05000000000000001,5.880000000000001,732.326904,-5.465288,1.3000000000000003
2024-10-31 04:00:00,1.85,21.69,0.5,2.94,2.5163,0.408169,24.120000000000005,41.62169710902478,5921.36530649809,21.500000000000007,18.6,22.1,20.9,32.4,-0.9900000000000001,32.076,0.94932,43.11000000000001,111.35,84.49238,555.1000000000001,197.6,113.4,530.2000000000002,4800.0,4800.0,8.045,4.801,1041.849365,815.490723,1535.0,15.680000000000001,1.3700000000000006,0.01,82.41600000000001,0.524,0.05000000000000002,5.88,692.839783,-8.73423,1.3000000000000003
2024-10-31 05:00:00,1.85,21.69,0.5,2.94,2.5163,0.408169,24.120000000000005,41.621534606358765,5921.315007015162,21.500000000000007,22.500000000000004,22.400000000000002,20.800000000000004,36.0,-0.9900000000000001,35.64,0.954045,38.7,111.11,84.31026800000001,502.6,182.3,107.90000000000002,521.1,4300.0,4300.0,8.776744,4.788,1005.827576,815.063049,1535.0,15.680000000000003,1.3700000000000003,0.01,82.416,0.524,0.05,5.880000000000001,671.484558,-10.14849,1.3000000000000003
2024-10-31 06:00:00,1.78,22.06,0.51,2.96,2.545601,0.404384,24.12,41.62138020892486,5921.267216346361,21.500000000000007,21.4,22.900000000000002,19.600000000000005,35.47,-0.9900000000000001,35.1153,0.95148,38.89,110.58000000000001,83.90810400000001,521.3,196.30000000000004,110.0,528.2,4300.000000000001,4300.000000000001,8.905116,5.1,1022.203552,816.012512,1524.0000000000002,15.680000000000001,1.37,0.01,82.416,0.524,0.05,5.830000000000001,392.185059,-10.408758,1.3
2024-10-31 07:00:00,1.78,22.06,0.51,2.96,2.545601,0.404384,24.120000000000005,41.62123392808288,5921.221938007892,21.500000000000004,22.2,21.700000000000003,21.300000000000004,36.32,-0.9900000000000002,35.9568,0.95121,41.93000000000001,107.32000000000002,81.43441600000001,543.4,190.70000000000002,112.2,528.6000000000001,4500.000000000001,4500.000000000001,8.544,5.119,1023.783264,825.478027,1524.0,15.680000000000003,1.37,0.01,82.416,0.5240000000000001,0.05000000000000001,5.830000000000001,317.587067,-11.557446,1.3000000000000005
2024-10-31 08:00:00,1.78,22.06,0.51,2.96,2.545601,0.404384,24.12,41.62109577519264,5921.179175515964,21.500000000000004,21.300000000000004,22.800000000000004,21.800000000000004,34.9,-0.9900000000000001,34.551,0.89613,39.970000000000006,107.57000000000001,81.62411600000001,749.1,185.40000000000003,112.2,527.9,4300.0,4300.0,8.931628000000002,4.23,971.897522,819.986877,1524.0000000000002,15.680000000000001,1.3700000000000006,0.01,82.416,0.5240000000000001,0.05,5.83,266.610535,-8.629436,2.0816681711721685e-17
2024-10-31 09:00:00,1.78,22.06,0.51,2.96,2.545601,0.404384,24.07,41.62096576161398,5921.1389323867825,21.500000000000004,21.6,22.900000000000002,22.000000000000004,33.5,-0.99,33.165,0.496125,46.53,77.37000000000002,58.74704100000001,437.1,135.4,99.90000000000002,451.4,3600.0,3600.0,9.188333,2.697,928.712402,802.679077,1524.0000000000005,15.680000000000001,1.3700000000000006,0.01,82.416,0.524,0.05,5.830000000000001,370.338776,-2.156358,-1.8214596497756474e-17
2024-10-31 12:00:00,1.76,19.1,0.63,2.58,2.499659,0.412326,24.070000000000004,41.62062467034558,5921.033354337805,21.500000000000007,20.000000000000004,21.9,22.1,34.6,-1.0,34.6,0.98199,38.870000000000005,105.48000000000005,80.090964,732.7,134.4,130.7,452.7000000000001,4100.0,4100.0,8.537561,4.992,1002.29303,799.252502,1524.0000000000002,15.680000000000001,1.37,0.01,82.416,0.524,0.05000000000000001,5.830000000000001,671.484558,-3.773538,6.776263578034403e-20
2024-10-31 13:00:00,1.76,19.1,0.63,2.58,2.499659,0.412326,26.210000000000004,41.62052732761139,5921.0032238216945,21.070000000000007,19.800000000000004,20.9,20.500000000000004,28.9,-0.9900000000000001,28.611,0.978075,40.36,111.48999999999998,82.268471,762.3,135.7,130.8,464.4,4500.0,4500.0,7.936,5.284,1018.898376,809.963989,1524.0,15.680000000000001,1.37,0.01,82.41600000000001,0.5240000000000001,0.05,5.830000000000001,687.134583,-3.574403,6.776263578034403e-20
2024-10-31 14:00:00,1.76,18.93,0.62,2.61,2.499653,0.412333,26.21,41.62043818098786,5920.975630249367,21.070000000000004,20.7,20.600000000000005,20.900000000000002,28.5,-0.9900000000000002,28.215,0.98199,36.35,110.03,81.19113700000001,748.0,146.0,130.80000000000004,484.0,4000.0000000000005,4000.0000000000005,9.222000000000001,5.348,953.23822,746.634888,1524.0000000000002,15.680000000000003,1.37,0.01,82.416,0.5240000000000001,0.05,5.830000000000001,644.699524,-3.360839,6.776263578034403e-21
2024-10-31 15:00:00,1.76,18.93,0.62,2.61,2.499653,0.412333,26.21,41.620357241834824,5920.950577137033,21.070000000000004,21.500000000000004,21.300000000000004,22.5,29.2,-0.9900000000000002,28.908,0.976725,39.57000000000001,108.66000000000003,80.180214,736.5000000000001,145.90000000000003,130.80000000000004,477.8,4300.0,4300.0,8.492093,5.756,982.425049,739.273132,1524.0000000000005,15.68,1.3700000000000003,0.01,82.416,0.5240000000000001,0.05,5.830000000000001,620.521423,-3.383529,-7.623296525288703e-21
2024-10-31 16:00:00,1.76,18.93,0.62,2.61,2.499653,0.412333,26.21,41.6202845215121,5920.928068000901,21.07,20.2,19.9,20.900000000000002,29.3,-0.99,29.007,0.98199,43.06000000000001,106.82,78.82247800000002,738.5000000000001,161.80000000000004,130.4,490.8,4600.0,4600.0,8.102609000000001,4.374,957.306946,791.243469,1525.0000000000002,15.68,1.37,0.01,82.41600000000001,0.5240000000000001,0.04,5.77,597.427917,-3.663494,-1.376428539288238e-21
2024-10-31 18:00:00,1.76,18.93,0.62,2.61,2.499653,0.412333,24.46,41.620163782796865,5920.890695722071,21.07,20.000000000000004,18.400000000000002,21.100000000000005,29.1,-0.99,28.809,0.96633,39.64000000000001,111.00999999999999,83.85695400000002,490.8000000000001,165.80000000000004,106.00000000000001,491.00000000000006,4400.0,4400.0,8.140909000000002,5.269,917.813171,801.98114,1525.0000000000002,15.68,1.3700000000000003,0.01,82.41600000000001,0.5240000000000001,0.04,5.7700000000000005,591.496887,-4.164018,1.3896634290890865e-22
2024-10-31 19:00:00,1.76,18.93,0.62,2.61,2.499653,0.412333,24.460000000000004,41.62011578712401,5920.875839611789,21.07,21.1,21.700000000000003,22.300000000000004,28.4,-0.9900000000000001,28.116,0.096255,39.53,98.65000000000002,74.52021000000002,7.2000000000000135,39.20000000000001,0.2999999999999967,261.4,3900.0,3900.0,4.026154000000002,0.0,928.74231,794.613708,1525.0000000000002,15.68,1.37,0.01,82.41600000000001,0.524,0.04000000000000001,5.7700000000000005,632.60437,-4.023924,9.926167350636332e-24
2024-11-01 07:00:00,1.94,17.43,0.59,2.36,2.240193,0.457743,23.900000000000002,41.620000000000005,5920.84,21.070000000000004,20.700000000000003,21.100000000000005,20.700000000000003,30.75,-0.9900000000000001,30.4425,1.00251,37.879999999999995,118.81000000000003,90.41441000000002,436.7,158.90000000000003,99.9,496.90000000000003,4500.000000000001,4500.000000000001,7.957333000000001,6.007,974.322449,778.826965,1526.0000000000005,15.3,1.5000000000000002,0.01,82.69300000000001,0.497,0.04000000000000001,5.33,642.052673,-2.576931,-2.117582368135751e-22
2024-11-01 08:00:00,1.94,17.43,0.59,2.36,2.240193,0.457743,23.9,41.62,5920.84,21.070000000000004,19.600000000000005,21.000000000000004,19.1,29.4,-0.9900000000000002,29.106,0.999,37.0,121.63,92.56043,620.0000000000001,184.5,118.5,525.5000000000001,4500.000000000001,4500.000000000001,8.586667,6.879,970.261963,761.362366,1526.0,15.21,1.27,0.01,83.03300000000002,0.4770000000000001,0.04000000000000001,5.330000000000001,662.107727,-3.478654,8.470329472543003e-22
2024-11-01 09:00:00,1.7,17.3,0.71,2.43,2.200122,0.468541,21.8,41.61999999999999,5920.84,21.500000000000004,21.400000000000002,20.000000000000004,22.600000000000005,30.6,-0.9900000000000001,30.294,0.99711,41.38000000000001,120.84000000000003,94.49688000000002,743.2,172.8,130.60000000000002,522.7,5000.000000000001,5000.000000000001,7.8396,6.938,959.296509,754.478943,1526.0,15.21,1.2700000000000002,0.01,83.03300000000002,0.47700000000000004,0.040000000000000015,5.330000000000001,646.401367,-3.259155,0.0
2024-11-01 10:00:00,1.7,17.3,0.71,2.43,2.200122,0.468541,21.8,41.62,5920.84,21.500000000000004,21.4,21.200000000000003,19.60000000000001,34.4,-0.99,34.056,0.99981,42.86,118.98000000000002,93.04236000000002,755.7000000000002,177.3,130.8,523.2,5100.0,5100.0,7.6941180000000005,6.805,957.063843,814.37439,1526.0000000000002,15.210000000000004,1.27,0.01,83.03300000000002,0.477,0.04000000000000001,5.33,633.926697,-3.613137,0.0
2024-11-01 11:00:00,1.7,17.35,0.7,2.19,2.214769,0.465407,21.800000000000004,41.620000000000005,5920.84,21.5,21.000000000000004,21.900000000000002,20.500000000000007,18.7,-0.99,18.513,0.999405,43.45,119.69000000000001,93.59758,735.3000000000001,189.10000000000002,120.6,530.8,5200.000000000001,5200.000000000001,7.516154000000001,6.934,998.858643,817.309753,1551.0,15.210000000000003,1.2700000000000002,0.01,83.03300000000002,0.477,0.04000000000000001,5.480000000000001,649.427551,-3.348384,0.0
2024-11-01 12:00:00,1.7,17.35,0.7,2.19,2.214769,0.465407,21.8,41.61999999999999,5920.84,21.5,19.4,20.8,19.900000000000002,34.8,-0.9900000000000001,34.452,0.99927,35.79,120.13000000000001,93.94166,615.9000000000001,189.6,119.30000000000001,534.6,4300.0,4300.0,9.124186,7.08,926.845459,813.788147,1551.0000000000002,15.21,1.2700000000000002,0.01,83.033,0.477,0.04000000000000001,5.48,705.705627,-3.121174,1.0842021724855044e-19
2024-11-01 13:00:00,1.7,17.35,0.7,2.19,2.214769,0.465407,19.71,41.62,5920.84,21.5,20.5,18.100000000000005,18.2,33.7,-1.0000000000000002,33.7,0.883035,36.790000000000006,106.0,85.1074,383.80000000000007,180.20000000000002,94.9,525.6000000000001,3900.0,3900.0,9.546154000000001,5.757,862.462463,742.103455,1551.0,15.210000000000003,1.2700000000000002,0.01,83.033,0.477,0.04,5.480000000000001,713.922729,-0.255082,-4.336808689942018e-19
2024-11-01 14:00:00,1.7,17.35,0.7,2.19,2.214769,0.465407,19.71,41.62,5920.84,21.5,22.200000000000003,22.0,18.5,34.1,-0.9940000000000001,33.8954,1.00575,46.19,116.91,93.867039,725.8000000000001,184.3,130.40000000000003,526.3000000000001,5400.0,5400.0,7.296667000000001,7.139,961.765808,793.584595,1551.0,15.210000000000003,1.27,0.01,83.03300000000002,0.47700000000000004,0.04000000000000001,5.480000000000002,681.342468,-3.270463,1.734723475976807e-18
2024-11-01 15:00:00,1.7,17.35,0.7,2.19,2.214769,0.465407,19.710000000000004,41.62,5920.840000000001,21.500000000000004,21.199999999999996,20.600000000000005,19.800000000000004,34.4,-0.99,34.056,1.01061,43.69,116.73000000000002,93.72251700000001,726.3,189.5,129.9,527.4,5100.000000000001,5100.000000000001,7.7329409999999985,6.775,1000.362244,807.780212,1560.0,15.21,1.27,0.01,83.03300000000002,0.477,0.04000000000000001,5.120000000000001,628.638367,-2.645396,0.0
2024-11-01 16:00:00,1.7,17.35,0.7,2.19,2.214769,0.465407,19.71,41.620000000000005,5920.84,21.5,22.1,20.300000000000004,21.500000000000004,35.4,-0.99,35.046,1.011555,45.10000000000001,115.29000000000002,92.566341,724.0000000000001,191.4,130.40000000000003,529.8,5200.000000000001,5200.000000000001,7.617692000000001,4.982,990.729919,799.740173,1560.0000000000002,14.91,1.54,0.01,83.054,0.486,0.04,5.12,677.64502,-2.229708,0.18000000000000002
2024-11-01 17:00:00,1.7,17.35,0.7,2.19,2.214769,0.465407,23.33,41.620000000000005,5920.840000000001,21.500000000000004,20.400000000000002,21.600000000000005,20.300000000000004,33.81,-0.9900000000000001,33.4719,1.00683,47.440000000000005,109.62,84.045654,693.2,188.60000000000002,125.6,523.4,5200.000000000001,5200.000000000001,7.488462000000002,6.088,997.106384,780.484558,1560.0000000000002,14.910000000000002,1.5400000000000003,0.01,83.05400000000002,0.486,0.04,5.120000000000001,642.808838,-4.172436,0.18000000000000005
2024-11-01 18:00:00,1.67,15.85,0.85,2.19,2.256276,0.458917,23.33,41.620000000000005,5920.840000000001,21.500000000000004,21.7,20.200000000000003,25.300000000000004,33.4,-0.9900000000000001,33.066,1.010205,41.8,119.63000000000002,91.72032100000001,575.8000000000001,197.90000000000003,114.69999999999999,540.9,5000.000000000001,5000.000000000001,7.867200000000001,6.466001,994.900818,831.709412,1560.0,14.91,1.54,0.01,83.054,0.4860000000000001,0.04000000000000001,5.12,636.28833,-2.61363,0.18000000000000005
2024-11-01 19:00:00,1.67,15.85,0.85,2.19,2.256276,0.458917,23.33,41.620000000000005,5920.840000000001,21.5,21.300000000000004,21.400000000000002,21.900000000000002,34.2,-0.9900000000000001,33.858,1.035315,35.39000000000001,118.67,90.98428900000002,448.90000000000003,163.4,101.9,501.40000000000003,4200.0,4200.0,8.618571,6.135,953.324463,819.523804,1561.0,14.91,1.5400000000000003,0.01,83.054,0.4860000000000001,0.04,4.84,652.075989,-2.576916,0.18000000000000002
2024-11-01 20:00:00,1.67,15.85,0.85,2.19,2.256276,0.458917,23.330000000000002,41.62,5920.840000000001,21.5,22.200000000000003,20.8,22.800000000000004,34.38,-0.9900000000000001,34.0362,1.0368,33.36000000000001,119.9,91.92733000000001,460.70000000000005,164.40000000000003,101.70000000000002,502.6000000000001,4000.0000000000005,4000.0000000000005,9.064500000000002,4.432,950.922302,837.370728,1561.0,14.91,1.5400000000000003,0.01,83.054,0.48600000000000004,0.04000000000000001,4.840000000000001,684.379944,-2.543711,0.18000000000000005
2024-11-01 21:00:00,1.67,15.85,0.85,2.19,2.256276,0.458917,22.680000000000003,41.620000000000005,5920.840000000001,21.500000000000004,21.400000000000002,22.300000000000004,20.8,34.4,-0.99,34.056,1.04031,32.35000000000001,120.55000000000001,93.20926000000001,468.1000000000001,166.80000000000004,103.60000000000001,502.30000000000007,3900.0000000000005,3900.0000000000005,9.321538,4.467,910.722046,737.472656,1561.0,14.910000000000002,1.54,0.01,83.054,0.48600000000000004,0.04000000000000001,4.840000000000001,725.991272,-3.650144,0.18
2024-11-01 22:00:00,1.67,15.79,0.85,2.24,2.232599,0.463683,22.68,41.62,5920.84,21.500000000000004,20.6,20.0,21.800000000000004,35.6,-0.99,35.244,1.04328,36.23,118.67,91.75564400000002,475.20000000000005,166.80000000000007,103.9,502.3,4300.0,4300.0,8.458605000000002,4.696,935.748535,797.323242,1561.0,15.190000000000001,1.4500000000000002,0.01,82.964,0.386,0.04,4.84,751.005798,-3.133923,0.18
2024-11-01 23:00:00,1.67,15.79,0.85,2.24,2.232599,0.463683,22.680000000000003,41.62,5920.84,21.500000000000004,19.700000000000003,19.400000000000002,20.600000000000005,35.55,-0.9900000000000001,35.1945,1.040985,33.77,118.46000000000002,91.59327200000001,407.70000000000005,142.7,97.5,468.3,4000.0000000000005,4000.0000000000005,8.487,4.401,900.540039,826.251587,1561.0,15.190000000000001,1.4500000000000002,0.01,82.96400000000001,0.386,0.039999999999999994,4.84,777.529236,-2.770542,0.18000000000000002
2024-11-02 00:00:00,1.67,15.79,0.85,2.24,2.232599,0.463683,22.68,41.61799748204724,5920.823024058773,21.5,21.400000000000002,20.0,20.800000000000004,36.68,-0.99,36.3132,0.910575,32.19,114.96000000000001,88.88707200000002,379.3,128.9,93.60000000000001,452.40000000000003,3700.0000000000005,3700.0000000000005,8.854054,3.841,878.216003,798.72113,1548.0,15.19,1.4500000000000002,0.01,82.964,0.38600000000000007,0.04000000000000001,5.3,745.412659,-2.452106,-9.540979117872439e-18
2024-11-02 01:00:00,1.82,18.54,0.7,2.39,2.436887,0.423779,24.14,41.6134835747563,5920.784758321993,21.500000000000004,20.700000000000003,21.9,21.300000000000004,34.71,-0.9900000000000002,34.3629,0.79569,33.75,97.77000000000002,74.168322,357.00000000000006,109.50000000000001,89.40000000000002,436.80000000000007,3300.0,3300.0,9.567273,1.998,871.76123,776.804199,1548.0,15.19,1.4500000000000002,0.01,82.96400000000001,0.38600000000000007,0.04000000000000001,5.300000000000001,722.156189,-3.773931,-3.903127820947816e-18
2024-11-02 02:00:00,1.82,18.54,0.7,2.39,2.436887,0.423779,24.140000000000004,41.606493402453594,5920.72550054904,21.500000000000004,20.7,21.699999999999996,19.7,33.49,-0.9900000000000001,33.1551,0.782055,40.41,91.56000000000002,69.457416,361.0,123.0,89.20000000000002,439.70000000000005,3700.0000000000005,3700.0000000000005,8.576757000000002,1.986,887.238159,785.521057,1548.0000000000002,15.190000000000001,1.4500000000000002,0.01,82.96400000000001,0.386,0.04000000000000001,5.3,715.835999,-6.678792,-2.981555974335137e-19
2024-11-02 04:00:00,1.66,16.36,0.64,2.15,2.163647,0.474531,19.990000000000002,41.58522476011852,5920.545199932124,21.5,19.200000000000003,20.6,18.000000000000004,32.22,-0.99,31.8978,0.78975,41.300000000000004,94.44000000000001,75.56144400000001,356.00000000000006,122.0,89.70000000000002,439.3,3900.0,3900.0,8.138462000000002,1.989,871.430298,795.365906,1550.0000000000002,15.19,1.45,0.01,82.96400000000001,0.3860000000000001,0.05,5.3500000000000005,680.298889,-3.503756,2.879912020664621e-20
2024-11-02 05:00:00,1.66,16.36,0.64,1.0,2.163647,0.474531,19.990000000000002,41.57101653873897,5920.424752606918,21.500000000000004,21.700000000000003,20.200000000000003,17.5,33.87,-0.99,33.5313,0.78759,37.60000000000001,93.08000000000001,74.473308,315.00000000000006,104.20000000000002,83.20000000000003,410.6,3500.0000000000005,3500.0000000000005,8.465143000000001,3.251,869.115356,772.075256,1550.0000000000002,15.190000000000001,1.4500000000000002,0.01,82.964,0.386,0.05,5.35,677.076233,-3.645903,-1.6940658945086007e-21
2024-11-02 06:00:00,1.66,16.36,0.64,1.0,2.163647,0.474531,19.990000000000002,41.55447254965328,5920.284504283053,21.5,20.5,21.700000000000003,22.000000000000004,31.38,-0.9900000000000002,31.0662,0.796365,39.33,88.99,71.20089900000002,377.00000000000006,111.20000000000002,91.50000000000001,434.4,3500.0,3500.0,9.015429000000001,3.623,806.893738,644.623535,1550.0000000000002,14.16,1.44,0.01,83.987,0.4030000000000001,0.05,5.3500000000000005,662.013062,-4.078602,-1.2705494208814505e-21
2024-11-02 07:00:00,1.66,16.36,0.64,1.0,2.163647,0.474531,19.990000000000002,41.53562791718787,5920.124752719905,21.500000000000004,22.8,23.500000000000004,20.600000000000005,33.25,-0.9900000000000001,32.9175,0.79245,46.05,91.20000000000002,72.96912000000002,553.2,134.30000000000004,111.70000000000002,463.6000000000001,4200.0,4200.0,8.218571,3.559,949.603271,700.630554,1550.0000000000002,14.990000000000002,1.4,0.01,83.217,0.3830000000000001,0.05000000000000001,5.3500000000000005,632.226563,-4.138072,-6.352747104407253e-22
2024-11-02 08:00:00,1.66,16.36,0.64,1.0,2.163647,0.474531,19.990000000000002,41.51451776566912,5919.945795676853,21.500000000000004,21.100000000000005,24.800000000000004,22.4,32.13,-0.9900000000000002,31.8087,0.788535,44.59,89.71000000000001,71.77697100000002,386.00000000000006,132.3,93.80000000000001,453.30000000000007,4000.0,4000.0,8.206500000000002,3.296,925.408203,705.234985,1562.0,14.99,1.4000000000000001,0.01,83.21700000000001,0.383,0.05,6.280000000000001,616.276428,-3.513923,8.470329472543003e-22
2024-11-02 09:00:00,1.69,16.04,0.82,2.39,2.307147,0.448431,22.790000000000003,41.491177219423484,5919.747930913277,21.5,21.3,22.3,22.8,35.74,-0.99,35.3826,0.76707,38.010000000000005,94.71,73.125591,420.20000000000005,135.3,96.0,462.70000000000005,3600.0000000000005,3600.0000000000005,9.311667000000002,1.969,898.632141,697.54657,1562.0,14.99,1.4000000000000001,0.01,83.21700000000001,0.38300000000000006,0.05,6.280000000000001,615.616211,-4.021815,-3.3881317890172014e-21
2024-11-02 10:00:00,1.69,16.04,0.82,2.39,2.307147,0.448431,22.790000000000003,41.465641402777315,5919.531456188552,22.470000000000006,23.300000000000004,21.4,22.0,29.73,-0.99,29.4327,0.795825,41.120000000000005,92.42000000000002,71.357482,407.80000000000007,135.5,96.00000000000001,461.19999999999993,3800.0000000000005,3800.0000000000005,8.797895000000002,1.934,974.637451,803.233887,1562.0,14.990000000000002,1.4000000000000001,0.01,83.21700000000001,0.3830000000000001,0.05000000000000001,6.28,620.521423,-2.162586,1.3552527156068805e-20
2024-11-02 13:00:00,1.68,15.24,0.85,2.1,2.117122,0.487401,21.210000000000004,41.37621357369994,5918.773349841281,22.470000000000002,21.600000000000005,23.0,21.600000000000005,15.44,-0.9900000000000001,15.2856,0.701865,39.330000000000005,76.28000000000002,60.101012,367.30000000000007,116.19999999999999,89.80000000000001,435.6,3000.0000000000005,3000.0000000000005,10.508000000000001,1.764,963.639587,804.467285,1557.0000000000002,14.99,1.4000000000000001,0.01,83.217,0.383,0.04000000000000001,5.730000000000001,633.926697,-3.709813,0.0
2024-11-02 14:00:00,1.68,15.24,0.85,2.1,2.117122,0.487401,21.21,41.34224791871587,5918.485412865752,22.470000000000002,17.6,22.9,21.200000000000003,33.46,-1.0,33.46,0.709155,40.71000000000001,85.98000000000002,67.743642,384.20000000000005,127.6,91.80000000000001,444.7,3500.0000000000005,3500.0000000000005,9.197143,1.779,942.197571,827.108215,1557.0,14.990000000000002,1.4000000000000001,0.01,83.217,0.383,0.040000000000000015,5.73,665.800781,-4.334227,3.469446951953614e-18
2024-11-02 15:00:00,1.68,15.24,0.85,2.1,2.117122,0.487401,21.210000000000004,41.306262614963316,5918.180354725966,22.470000000000002,23.1,23.800000000000004,23.900000000000006,36.4,-0.9900000000000001,36.036,0.70173,40.870000000000005,80.74000000000001,63.61504600000001,267.2,85.0,78.1,378.30000000000007,3300.0000000000005,3300.0000000000005,8.298182,1.872,955.443359,829.880493,1560.0,14.93,1.5100000000000002,0.01,83.136,0.414,0.04000000000000001,5.61,667.979248,-2.744908,0.0
2024-11-02 16:00:00,1.68,15.24,0.85,2.1,2.117122,0.487401,21.210000000000004,41.268292786768725,5917.858473181306,22.470000000000006,23.300000000000008,23.300000000000004,24.000000000000004,38.65,-0.99,38.2635,0.712395,36.67000000000001,81.81,64.458099,263.80000000000007,100.20000000000002,77.9,384.20000000000005,3000.0000000000005,3000.0000000000005,9.242,1.822,925.038696,823.200562,1560.0,14.93,1.5100000000000002,0.01,83.136,0.414,0.04,5.61,642.619812,-3.487194,0.3400000000000001
2024-11-02 18:00:00,1.72,17.96,0.68,2.5,2.36071,0.43712,24.31,41.18654005435899,5917.165430914864,22.47,23.0,23.0,22.600000000000005,38.9,-0.9900000000000001,38.511,0.7803,32.52,92.26000000000002,69.831594,368.6,90.80000000000001,90.9,390.4,3000.0000000000005,3000.0000000000005,9.625999999999998,1.926,918.988281,798.227234,1560.0,14.93,1.5100000000000002,0.01,83.13600000000001,0.414,0.04000000000000001,5.610000000000001,668.073975,-2.536343,0.34
2024-11-02 19:00:00,1.72,17.96,0.68,2.5,2.36071,0.43712,24.309999999999995,41.142827398796676,5916.794865711842,22.47,17.800000000000004,19.300000000000004,21.5,35.8,-0.9900000000000001,35.442,0.788265,34.74000000000001,92.11000000000001,69.718059,399.1000000000001,92.8,94.70000000000002,396.6,3200.0000000000005,3200.0000000000005,9.211875000000001,2.132,973.865051,810.848877,1560.0,14.930000000000001,1.5100000000000002,0.01,83.136,0.41400000000000003,0.04000000000000001,5.610000000000002,725.319885,-2.659424,0.3400000000000001
2024-11-02 20:00:00,1.72,17.96,0.68,2.5,2.36071,0.43712,24.310000000000002,41.097270716097945,5916.408668141457,22.47,22.100000000000005,18.6,21.100000000000005,37.1,-0.9900000000000001,36.729,0.88209,37.7,92.82999999999998,70.26302700000001,473.1,102.4,104.00000000000001,410.6,3500.0,3500.0,8.821714,2.391,990.819763,812.469238,1558.0,14.930000000000001,1.5100000000000002,0.01,83.13600000000001,0.414,0.04000000000000001,5.46,700.36377,-3.534461,0.34
2024-11-02 21:00:00,1.72,17.96,0.68,2.5,2.36071,0.43712,23.290000000000003,41.0499051305892,5916.007135963086,22.47,21.700000000000003,21.5,20.7,38.8,-0.99,38.412,0.881145,40.13000000000001,102.16000000000001,78.36693600000001,745.4,129.2,130.40000000000003,457.4,4100.0,4100.0,8.601951,2.381,969.788025,669.444763,1558.0,14.930000000000003,1.51,0.01,83.136,0.41400000000000003,0.04,5.460000000000001,744.54541,-4.387443,0.34
2024-11-02 22:00:00,1.74,18.08,0.68,2.52,2.356066,0.437955,23.290000000000003,41.00076576659684,5915.590566936107,22.470000000000002,22.300000000000004,22.800000000000004,23.9,37.5,-0.99,37.125,0.87696,44.95,102.34000000000002,78.50501400000002,742.2,145.8,130.6,487.4,4600.0,4600.0,8.06087,2.386,946.604675,666.291443,1558.0,14.930000000000003,1.51,0.01,83.136,0.41400000000000003,0.04000000000000001,5.460000000000001,781.512329,-2.717242,0.3400000000000001
2024-11-03 00:00:00,1.74,18.08,0.68,2.52,2.356066,0.437955,23.290000000000003,40.897306200466936,5914.713509373843,22.47,23.3,22.100000000000005,20.700000000000003,37.08,-0.99,36.7092,0.97092,43.68000000000001,109.89000000000001,84.29661900000002,737.8000000000001,173.5,131.1,526.4000000000001,4800.000000000001,4800.000000000001,8.218749999999998,2.62,1005.396118,789.507324,1562.0,14.750000000000002,1.6100000000000003,0.010000000000000002,83.16500000000002,0.465,0.05,6.120000000000001,701.793945,-3.248338,1.1275702593849246e-17
2024-11-03 01:00:00,1.8,19.53,0.6,2.71,2.46143,0.41859,22.740000000000002,40.843056246982215,5914.253616357315,22.47,23.600000000000005,21.4,24.200000000000003,41.1,-0.9900000000000001,40.689,0.97065,45.46000000000001,112.19,86.677994,734.5000000000001,194.2,130.7,529.6,5100.000000000001,5100.000000000001,7.768235,2.433,1028.825684,812.628784,1562.0000000000002,14.750000000000002,1.61,0.01,83.16500000000002,0.4650000000000001,0.05000000000000001,6.120000000000001,703.797058,-3.422112,-5.204170427930421e-18
2024-11-03 02:00:00,1.8,19.53,0.6,2.71,2.46143,0.41859,22.740000000000002,40.78717301231951,5913.779877529693,22.47,21.0,23.2,23.800000000000004,34.5,-0.99,34.155,0.970245,44.080000000000005,111.16,85.88221600000001,639.1,195.7,121.3,529.1000000000001,4900.0,4900.0,7.964082000000001,2.39,1038.547363,822.176941,1562.0,14.75,1.6100000000000003,0.010000000000000002,83.16500000000002,0.4650000000000001,0.05,6.120000000000001,671.768799,-2.853579,-5.963111948670274e-19
2024-11-03 03:00:00,1.8,19.53,0.6,2.71,2.46143,0.41859,22.74,40.72969162080524,5913.292590650355,22.470000000000002,21.600000000000005,21.700000000000003,19.500000000000004,32.7,-1.0,32.7,0.96471,40.790000000000006,110.32,85.23323200000002,571.7000000000002,193.0,114.90000000000003,530.2,4500.000000000001,4500.000000000001,8.601333000000002,2.379,1026.480591,821.578552,1560.0,14.75,1.6100000000000003,0.01,83.165,0.4650000000000001,0.04000000000000001,5.630000000000001,684.000122,-3.310029,-1.2197274440461925e-19
2024-11-03 04:00:00,1.8,19.52,0.6,2.67,2.457831,0.419221,22.74,40.67064719676583,5912.792053478683,22.47,22.000000000000004,19.1,22.500000000000004,36.9,-1.0,36.9,0.96768,40.68,110.61000000000001,85.457286,575.3,188.80000000000004,115.00000000000003,531.7,4500.0,4500.0,8.622667,2.392,1018.653259,819.446533,1560.0,14.750000000000004,1.6100000000000003,0.01,83.16500000000002,0.4650000000000001,0.04000000000000001,5.630000000000001,624.484802,-4.532289,3.3881317890172014e-21
2024-11-03 05:00:00,1.8,19.52,0.6,2.67,2.457831,0.419221,26.8,40.61007486452765,5912.278563774051,22.470000000000002,21.400000000000002,23.9,22.0,36.4,-0.99,36.036,0.974295,40.55,110.97000000000003,81.23004000000002,572.9,182.4,115.20000000000002,530.0000000000001,4500.0,4500.0,8.602667,2.417,975.081726,821.393372,1560.0000000000005,14.75,1.61,0.010000000000000002,83.16500000000002,0.4650000000000001,0.04000000000000001,5.63,592.155762,-4.17001,-8.470329472543003e-21
2024-11-03 06:00:00,1.8,19.52,0.6,2.67,2.457831,0.419221,26.799999999999997,40.54800974841714,5911.752419295839,22.47,22.000000000000004,22.700000000000003,25.900000000000002,32.7,-0.99,32.373,0.970785,40.88000000000001,110.07000000000001,80.57124000000002,575.3000000000001,214.8,114.90000000000003,557.0,4500.000000000001,4500.000000000001,8.958667,2.412,866.096191,741.213684,1560.0000000000002,14.750000000000004,1.6100000000000003,0.010000000000000002,83.16500000000002,0.465,0.04000000000000001,5.630000000000001,590.273376,-1.317697,2.541098841762901e-21
2024-11-03 08:00:00,1.8,19.52,0.6,2.67,2.457831,0.419221,26.800000000000004,40.41954166188469,5910.663357056186,22.47,22.200000000000003,22.1,21.300000000000004,37.9,-0.9900000000000001,37.521,0.96633,43.22,104.11000000000001,76.20852,594.5,208.40000000000003,114.8,556.1,4500.0,4500.0,8.945333000000002,2.388,944.608459,760.44635,1554.0000000000005,14.719999999999999,1.4700000000000002,0.010000000000000002,83.396,0.40400000000000014,0.04,4.990000000000001,594.038391,-2.362528,-2.9116757561866574e-22
2024-11-03 09:00:00,1.66,16.12,0.78,2.23,2.265389,0.455707,22.85000000000001,40.35320894011561,5910.101034813504,22.47,22.000000000000004,22.800000000000004,24.100000000000005,36.1,-0.99,35.739,0.97065,44.55,107.75,83.12912500000002,574.2000000000002,211.10000000000002,114.80000000000001,557.1000000000001,4800.000000000001,4800.000000000001,8.39875,2.357,1019.904785,839.150757,1554.0,14.719999999999999,1.4700000000000002,0.01,83.39600000000002,0.4040000000000001,0.04,4.990000000000001,590.555725,-2.741905,2.6469779601696886e-23
2024-11-03 10:00:00,1.66,16.12,0.78,2.23,2.265389,0.455707,22.85,40.2855239317798,5909.527248834756,22.47,23.600000000000005,25.0,20.5,34.9,-0.99,34.551,0.97011,40.760000000000005,107.96000000000001,83.29114,541.5,180.70000000000005,110.70000000000002,526.6,4400.000000000001,4400.000000000001,8.690455,1.45,1023.822327,838.888123,1554.0,14.72,1.4700000000000002,0.01,83.39600000000002,0.404,0.04000000000000001,4.99,604.304138,-3.679596,2.812414082680294e-23
2024-11-03 11:00:00,1.66,16.12,0.78,2.23,2.265389,0.455707,22.850000000000005,40.216521761203694,5908.942296879319,22.470000000000002,19.5,19.300000000000004,19.0,33.5,-1.0,33.5,0.960795,36.91,108.38000000000001,83.61517,507.1,170.50000000000003,106.5,513.1000000000001,4000.000000000001,4000.000000000001,9.294,2.428,922.738708,758.501709,1554.0000000000002,14.72,1.4700000000000002,0.01,83.39600000000002,0.404,0.04000000000000001,4.99,602.325684,-3.566148,-2.481541837659083e-24
2024-11-03 12:00:00,1.66,16.12,0.78,2.23,2.265389,0.455707,22.850000000000005,40.1462375527137,5908.346476706571,22.47,20.700000000000003,20.800000000000004,22.800000000000004,38.5,-1.0,38.5,0.96039,41.31,108.92000000000002,84.03178000000001,501.80000000000007,187.4,106.60000000000001,511.30000000000007,4500.0,4500.0,8.238667,2.367,1012.48407,853.180359,1555.0,14.61,1.4500000000000002,0.01,83.51000000000002,0.41999999999999993,0.040000000000000015,4.57,583.405212,-1.788437,7.237830359838992e-25
2024-11-03 13:00:00,1.69,16.68,0.86,2.37,2.402655,0.432367,22.680000000000003,40.074706430636205,5907.740086075892,22.470000000000002,23.300000000000008,21.200000000000003,20.8,36.7,-0.99,36.333,0.09585,38.15,107.47,83.09580400000002,495.4,171.2,106.50000000000001,511.9000000000001,4100.000000000001,4100.000000000001,9.049756000000002,0.0,1003.005371,853.058777,1555.0000000000002,14.610000000000003,1.4500000000000002,0.01,83.51,0.41999999999999993,0.04,4.57,579.643555,-3.399381,5.169878828456423e-25
2024-11-03 15:00:00,1.69,16.68,0.86,2.37,2.402655,0.432367,22.680000000000007,39.92804394302442,5906.496784478255,22.47,22.300000000000004,23.5,23.5,38.0,-0.99,37.62,0.962685,39.760000000000005,105.63000000000001,81.67311600000001,439.50000000000006,168.7,99.40000000000003,502.9000000000001,4200.0,4200.0,8.604286,2.384,919.560059,713.310852,1555.0,14.61,1.4500000000000002,0.01,83.51000000000002,0.42000000000000004,0.04,4.57,698.552979,-3.627523,0.0
2024-11-03 16:00:00,1.69,16.68,0.86,2.37,2.402655,0.432367,22.680000000000003,39.85298282614292,5905.860469030051,22.47,21.500000000000004,22.600000000000005,22.600000000000005,37.8,-1.0,37.8,0.933795,41.370000000000005,113.62,87.85098400000001,533.8,186.40000000000003,109.80000000000001,524.4,4700.000000000001,4700.0,8.09617,2.405,1014.128601,793.047058,1560.0000000000002,14.61,1.4500000000000002,0.010000000000000002,83.51000000000002,0.42000000000000004,0.04,4.5600000000000005,720.623169,-2.183982,6.617444900424222e-24
2024-11-03 17:00:00,1.69,16.68,0.86,2.37,2.402655,0.432367,19.810000000000002,39.77681529297958,5905.214774161429,22.47,21.7,20.600000000000005,21.400000000000002,37.3,-0.9900000000000001,36.927,0.960525,35.88000000000001,114.28000000000002,91.64113200000001,530.5000000000001,181.70000000000002,109.6,524.6000000000001,4100.0,4100.000000000001,9.280976000000003,2.727,951.92981,810.456726,1560.0,14.61,1.4500000000000002,0.010000000000000002,83.51,0.42000000000000004,0.040000000000000015,4.5600000000000005,661.729004,-2.788906,-2.6469779601696886e-23
2024-11-03 18:00:00,1.71,16.46,0.85,2.19,2.295613,0.452427,19.81,39.69957646786077,5904.559997631767,22.47,21.300000000000004,22.000000000000004,19.8,36.3,-1.0,36.3,0.958095,32.870000000000005,118.64000000000001,95.13741600000002,526.2000000000002,177.70000000000002,109.60000000000001,524.3,3900.0000000000005,3900.000000000001,9.752308000000001,2.724,960.772278,831.336487,1560.0,14.620000000000001,1.4900000000000002,0.01,83.45600000000002,0.42400000000000004,0.04000000000000001,4.5600000000000005,649.805908,-2.202393,1.0587911840678754e-22
2024-11-03 19:00:00,1.71,16.46,0.85,2.19,2.295613,0.452427,19.810000000000002,39.62130147511295,5903.896437200446,22.47,20.400000000000002,21.8,18.6,37.9,-0.9900000000000002,37.521,1.01169,31.940000000000005,122.1,97.91199000000002,573.2000000000002,172.7,112.90000000000003,519.7,3900.0,3900.000000000001,9.732308000000003,1.044,947.760437,752.303528,1560.0,14.520000000000003,1.4900000000000002,0.010000000000000002,83.54600000000002,0.43400000000000005,0.04,4.5600000000000005,640.445984,-2.405503,0.0
2024-11-03 20:00:00,1.71,16.46,0.85,2.19,2.295613,0.452427,19.810000000000002,39.5420254390625,5903.22439062684,22.470000000000002,21.700000000000003,21.600000000000005,21.000000000000004,35.8,-0.9900000000000001,35.442,1.01358,38.28,122.78,98.457282,747.0000000000001,183.70000000000002,130.6,531.6,4700.000000000001,4700.0,8.453617000000001,0.96,946.398499,725.40863,1560.0000000000002,14.52,1.4900000000000002,0.010000000000000002,83.54600000000003,0.43400000000000005,0.04,4.56,622.880371,-3.750219,0.0
2024-11-03 21:00:00,1.71,16.46,0.85,2.19,2.295613,0.452427,21.68,39.461783484035806,5902.54415567033,22.47,21.0,21.700000000000003,19.0,35.8,-0.99,35.442,1.006155,41.05,121.81000000000003,95.401592,769.0,212.2,133.9,545.6,5000.0,5000.0,8.154,0.975,1008.282715,825.653198,1560.0000000000005,14.520000000000003,1.49,0.010000000000000002,83.546,0.43400000000000005,0.04000000000000001,4.56,630.149048,-4.958003,0.0
2024-11-03 22:00:00,1.71,16.28,0.84,2.28,2.324207,0.446319,21.68,39.380610734359315,5901.856030090292,22.470000000000002,19.900000000000002,22.400000000000002,21.1,38.4,-1.0,38.4,1.01115,38.05,120.9,94.68888000000001,618.4000000000001,192.2,117.10000000000001,540.8,4600.000000000001,4600.0,8.581304,0.933,1003.092102,872.174622,1560.0000000000002,14.520000000000001,1.49,0.010000000000000002,83.54600000000002,0.434,0.04000000000000001,4.56,622.974792,-7.511616,0.0
2024-11-03 23:00:00,1.71,16.28,0.84,2.28,2.324207,0.446319,21.680000000000007,39.29854231435942,5901.160311646107,22.470000000000002,20.900000000000002,20.5,23.5,37.74,-0.9900000000000001,37.3626,1.009935,31.689999999999998,113.61000000000001,88.979352,603.6000000000001,195.10000000000002,116.70000000000002,537.2,3600.0000000000005,3600.0000000000005,10.898333,1.012,932.316284,848.784424,1560.0,14.52,1.4900000000000002,0.01,83.54600000000002,0.43400000000000005,0.04000000000000001,4.5600000000000005,619.200562,-8.301668,-1.0842021724855044e-19
2024-11-04 02:00:00,1.79,19.34,0.62,2.64,2.312752,0.445237,23.450000000000003,39.04731427568336,5899.030576722447,21.500000000000004,21.4,19.2,21.4,27.6,-0.99,27.324,1.04166,37.96000000000001,118.56000000000002,90.75768000000001,508.6000000000001,186.6,108.20000000000002,521.7,4500.0,4500.000000000001,8.398667000000001,0.897,1015.970154,777.033264,1560.0,14.590000000000003,1.4300000000000002,0.010000000000000002,83.55200000000002,0.41800000000000004,0.04000000000000001,4.5600000000000005,611.372986,-6.309398,0.009999999999999998
2024-11-04 03:00:00,1.79,19.34,0.62,2.64,2.312752,0.445237,23.45,38.962014417653926,5898.307464415455,21.5,22.500000000000004,19.500000000000004,22.900000000000002,33.6,-0.9900000000000001,33.264,1.039365,39.32000000000001,116.99000000000001,89.55584500000002,521.2,172.90000000000003,110.20000000000002,512.6000000000001,4600.000000000001,4600.000000000001,8.123478,0.884,1016.438293,812.546204,1560.0,14.59,1.43,0.009999999999999995,83.552,0.4180000000000001,0.04,4.5600000000000005,644.321411,-2.891628,0.009999999999999998
2024-11-04 04:00:00,1.79,19.42,0.61,2.66,2.319006,0.443838,23.45,38.87599451093312,5897.5782480412045,21.5,21.700000000000003,19.800000000000004,21.8,30.6,-0.9900000000000002,30.294,0.88641,40.99000000000001,114.65000000000002,87.76457500000001,531.5,197.30000000000004,115.00000000000001,564.7,4700.000000000001,4700.000000000001,8.677021,0.748,1010.871826,795.766907,1560.0000000000002,14.380000000000003,1.4300000000000002,0.3,83.47700000000003,0.413,0.04,4.56,649.994995,-1.959148,0.010000000000000002
2024-11-04 05:00:00,1.79,19.42,0.61,2.66,2.319006,0.443838,25.440000000000005,38.789289679847364,5896.843225359077,21.500000000000004,21.900000000000002,18.5,20.800000000000004,33.3,-0.99,32.967,0.785025,52.260000000000005,93.77000000000001,69.91491200000002,523.2000000000002,188.60000000000002,104.30000000000001,461.80000000000007,4900.000000000001,4900.000000000001,6.931837000000002,0.0,1022.115967,835.571472,1559.0000000000002,14.380000000000003,1.4300000000000002,0.30000000000000004,83.47700000000002,0.41300000000000003,0.04,4.73,666.179565,-2.392974,0.01
2024-11-04 20:00:00,1.78,19.05,0.65,2.57,2.369242,0.435964,20.630000000000003,37.43041083172359,5885.323604559095,22.47,19.0,18.600000000000005,20.500000000000004,38.6,-0.9900000000000001,38.214,0.93015,48.79,90.64000000000001,71.940968,244.40000000000003,87.0,76.1,372.30000000000007,2200.0,4422.222222000001,6.083819,0.761,943.117065,844.65802,1560.0,13.899999999999999,1.5500000000000003,0.7800000000000001,83.38300000000001,0.38700000000000007,0.04,4.680000000000001,728.773987,-2.16676,-2.261821987449685e-26
2024-11-04 22:00:00,1.78,19.05,0.65,2.57,2.369242,0.435964,24.490000000000002,37.244549595840425,5883.748003495211,21.500000000000004,21.800000000000004,20.800000000000008,21.700000000000003,29.8,-0.99,29.502,0.961875,34.25000000000001,110.96000000000001,83.785896,454.2000000000001,167.30000000000004,101.90000000000002,499.50000000000006,3800.0000000000005,3800.0,9.495788999999998,0.874,1001.52771,807.123596,1560.0,13.9,1.5500000000000003,0.78,83.383,0.38700000000000007,0.04,4.680000000000001,781.123596,-3.002782,-6.058451752097371e-28
2024-11-06 01:00:00,1.69,15.25,0.74,1.99,2.220866,0.463483,21.490000000000002,34.829389265640685,5863.273969909744,21.500000000000004,23.7,21.0,24.2,32.7,-0.9900000000000001,32.373,0.645165,47.17000000000001,73.58000000000001,57.767658,351.5000000000001,123.00000000000001,89.70000000000002,435.60000000000014,1800.0,3470.8333330000005,9.080816,2.539,926.401367,822.73999,1571.0,13.280000000000001,1.86,1.3900000000000001,83.073,0.397,0.04,4.29,596.297974,-2.808379,0.0
2024-11-06 07:00:00,1.64,15.45,0.79,1.93,2.234471,0.461665,22.010000000000005,34.35701717385708,5859.269530969983,21.500000000000004,20.300000000000004,21.800000000000004,22.699999999999996,34.7,-0.99,34.353,0.77598,34.57000000000001,89.67,69.933633,443.4,136.80000000000004,100.60000000000001,468.90000000000003,3100.0,3100.0,11.022581000000002,3.456,947.250549,850.326782,1567.0000000000002,13.340000000000002,1.9300000000000002,1.2800000000000002,83.043,0.40700000000000003,0.04,5.18,642.241699,-3.248,-3.469446951953614e-18
