Repository: DvEz373/antam-project

# Optimization of Fuel and Reductant Usage in Nickel Calcination Process with Machine Learning

## 📌 Project Overview
This project focuses on optimizing fuel and reductant consumption in the **nickel calcination process** at PT ANTAM Tbk's **Nickel Mining Business Unit Kolaka**. By implementing **machine learning-based systems**, the project aims to enhance efficiency, reduce costs, and improve environmental sustainability in the **Rotary Kiln Electric Furnace (RKEF) process**.

## 📌 Methodology
The study follows a **CRISP-DM (Cross Industry Standard Process for Data Mining)** approach:
1. **Business Understanding**  
   - Understanding operational challenges and optimization opportunities.

File: new-data/filtered_intersection_df.csv (part 19 of 20)
time,ni_in,fe_in,sio2_in,cao_in,mgo_in,al2o3_in,fe_ni,s_m,bc,loi_in,mc_kilnfeed,fc_coal,gcv_coal,voltage_pry,voltage_sec,current_pry,current_sec1,current_sec2,current_sec3,load,power_factor,realisasi_beban,rpm,kg_tco,charge_kiln,tdo,pry_p,sec_p,pry_v,sec_v,total_coal,total_fuel,a_f_ratio,reductor_consume,t_tic162,t_tic163,metal_temp,ni_met,c_met,si_met,fe_met,s_met,ni_slag,fe_slag,t_kalsin,pic_161,loi_kalsin
2024-11-04 10:00:00,1.81,19.62,35.45,0.56,14.56,2.56,10.839779,2.434753,0.422003,,24.28,,,30.2,0.2,21.5,0.0,0.0,0.0,23.6,-0.99,23.364,0.71388,36.35,79.79,60.416988,212.8,55.7,69.8,328.5,2900.0,2900.0,8.24069,0.586,932.85376,878.963196,1560.0,14.62,1.49,0.01,83.456,0.424,0.04,4.56,649.805908,-2.202393,0.0
2024-11-04 11:00:00,1.81,19.62,35.45,0.56,14.56,2.56,10.839779,2.434753,0.422003,,24.28,,,-0.1,0.0,21.5,0.0,0.0,0.0,0.0,-1.0,0.0,0.39717,46.4,47.41,35.898852,158.5,56.1,59.8,301.8,2200.0,2200.0,9.861818,0.0,773.940613,802.315063,1560.0,14.52,1.49,0.01,83.546,0.434,0.04,4.56,640.445984,-2.405503,0.0
2024-11-04 12:00:00,1.66,16.44,37.96,0.76,17.19,2.54,9.903614,2.208261,0.467146,,24.28,,,-0.1,0.0,21.5,0.0,0.0,0.0,0.0,-1.0,0.0,0.101115,74.39,28.23,21.375756,16.6,2.5,13.9,130.9,2100.0,2100.0,4.137143,0.0,907.899841,839.185486,1560.0,14.52,1.49,0.01,83.546,0.434,0.04,4.56,622.880371,-3.750219,0.0
2024-11-04 13:00:00,1.66,16.44,37.96,0.76,17.19,2.54,9.903614,2.208261,0.467146,,21.13,,,-0.1,0.0,21.5,0.0,0.0,0.0,0.0,-1.0,0.0,0.096255,,0.0,0.0,17.8,3.5,15.0,132.2,1800.0,1800.0,4.906667,0.0,894.02417,838.693115,1560.0,14.52,1.49,0.01,83.546,0.434,0.04,4.56,630.149048,-4.958003,0.0
2024-11-04 14:00:00,1.66,16.44,37.96,0.76,17.19,2.54,9.903614,2.208261,0.467146,,21.13,,,-0.1,0.0,21.5,0.0,0.0,0.0,0.0,-1.0,0.0,-0.00081,,0.0,0.0,16.0,0.0,16.1,132.2,700.0,700.0,12.711429,0.0,625.973267,603.909607,1560.0,14.52,1.49,0.01,83.546,0.434,0.04,4.56,622.974792,-7.511616,0.0
2024-11-04 15:00:00,1.66,16.44,37.96,0.76,17.19,2.54,9.903614,2.208261,0.467146,,21.13,,,-0.1,0.0,21.5,0.0,0.0,0.0,0.0,-1.0,0.0,-0.000675,,0.0,0.0,15.0,-1.0,15.2,132.1,0.0,0.0,,0.0,470.859741,444.122345,1560.0,14.52,1.49,0.01,83.546,0.434,0.04,4.56,619.200562,-8.301668,0.0
2024-11-04 16:00:00,1.66,16.44,37.96,0.76,17.19,2.54,9.903614,2.208261,0.467146,,21.13,,,-0.1,0.2,22.47,0.0,0.0,0.0,6.1,-1.0,6.1,-0.000675,,0.0,0.0,12.0,-3.0,15.5,132.6,0.0,0.0,,0.0,395.41217,361.157501,1560.0,14.59,1.43,0.01,83.552,0.418,0.04,4.56,616.370728,-10.275026,
2024-11-04 17:00:00,1.66,16.44,37.96,0.76,17.19,2.54,9.903614,2.208261,0.467146,,20.63,,,29.8,752.1,22.47,29.0,25.4,23.6,37.1,-0.99,36.729,0.09639,,0.0,0.0,2.0,-12.0,-0.1,132.3,1500.0,2611.111111,3.037787,0.0,485.193146,375.030945,1560.0,14.59,1.43,0.01,83.552,0.418,0.04,4.56,613.635803,-7.173446,
2024-11-04 18:00:00,1.68,16.92,35.87,0.75,16.03,2.36,10.071429,2.237679,0.461826,,20.63,,,29.8,720.9,22.47,24.5,29.0,24.1,34.1,-0.99,33.759,0.48546,101.85,21.6,17.14392,10.7,46.4,11.5,292.1,2200.0,2200.0,8.28,0.0,793.034912,685.712341,1560.0,14.59,1.43,0.01,83.552,0.418,0.04,4.56,611.372986,-6.309398,0.01
2024-11-04 19:00:00,1.68,16.92,35.87,0.75,16.03,2.36,10.071429,2.237679,0.461826,,20.63,,,29.8,745.8,22.47,24.9,27.0,24.7,36.2,-0.99,35.838,0.844155,28.71,76.63,60.821231,161.2,61.5,59.9,317.8,2200.0,2200.0,10.300909,0.722,845.20752,800.086914,1560.0,14.59,1.43,0.01,83.552,0.418,0.04,4.56,644.321411,-2.891628,0.01
2024-11-04 20:00:00,1.78,19.05,33.43,0.65,14.11,2.57,10.702247,2.369242,0.435964,,20.63,,,29.8,723.3,22.47,19.0,18.6,20.5,38.6,-0.99,38.214,0.93015,48.79,90.64,71.940968,244.4,87.0,76.1,372.3,2200.0,4422.222222,6.083819,0.761,943.117065,844.65802,1560.0,14.38,1.43,0.3,83.477,0.413,0.04,4.56,649.994995,-1.959148,0.01
2024-11-04 21:00:00,1.78,19.05,33.43,0.65,14.11,2.57,10.702247,2.369242,0.435964,,24.49,,,29.9,729.8,22.47,20.4,20.2,18.6,32.8,-0.99,32.472,0.96363,28.89,103.83,78.402033,370.5,136.2,92.2,449.6,3000.0,3000.0,10.836,0.0,960.500366,799.294678,1559.0,14.38,1.43,0.3,83.477,0.413,0.04,4.73,666.179565,-2.392974,0.01
2024-11-04 22:00:00,1.78,19.05,33.43,0.65,14.11,2.57,10.702247,2.369242,0.435964,,24.49,,,30.0,704.3,21.5,21.8,20.8,21.7,29.8,-0.99,29.502,0.961875,34.25,110.96,83.785896,454.2,167.3,101.9,499.5,3800.0,3800.0,9.495789,0.874,1001.52771,807.123596,1559.0,14.38,1.43,0.3,83.477,0.413,0.04,4.73,628.26062,-2.917303,0.01
2024-11-04 23:00:00,1.78,19.05,33.43,0.65,14.11,2.57,10.702247,2.369242,0.435964,,24.49,,,29.9,726.0,21.07,20.5,20.3,21.5,33.04,-0.99,32.7096,0.09639,56.66,60.01,45.313551,-1.3,51.2,0.1,293.0,3400.0,3400.0,5.172353,0.0,897.656982,819.099731,1559.0,14.38,1.43,0.3,83.477,0.413,0.04,4.73,618.634521,-3.534725,0.01
2024-11-05 00:00:00,1.78,19.05,33.43,0.65,14.11,2.57,10.702247,2.369242,0.435964,,24.49,,,29.9,652.4,21.07,21.8,20.4,22.6,32.02,-0.99,31.6998,0.096525,,0.0,0.0,4.0,18.8,0.0,197.9,1700.0,1700.0,6.984706,0.0,804.447388,732.966125,1559.0,14.38,1.43,0.3,83.477,0.413,0.04,4.73,618.257263,-4.740724,0.0
2024-11-05 01:00:00,1.78,18.36,35.56,0.56,14.29,2.2,10.314607,2.488453,0.413105,,20.88,,,29.9,657.6,21.07,21.2,22.6,20.7,29.7,-0.99,29.403,0.702,106.81,22.47,17.778264,116.1,43.4,50.1,243.7,2400.0,2400.0,7.345,1.229,1028.236816,910.463806,1559.0,14.38,1.43,0.3,83.477,0.413,0.04,4.73,614.673096,-2.18585,0.0
2024-11-05 02:00:00,1.78,18.36,35.56,0.56,14.29,2.2,10.314607,2.488453,0.413105,,20.88,,,29.8,654.9,21.07,22.3,19.8,21.7,30.0,-0.99,29.7,0.87615,27.57,87.05,68.87396,137.3,34.8,55.2,245.7,2400.0,2400.0,7.5225,0.891,982.118164,858.22821,1557.0,14.38,1.43,0.3,83.477,0.413,0.04,4.56,734.92157,-2.160002,0.0
2024-11-05 03:00:00,1.78,18.36,35.56,0.56,14.29,2.2,10.314607,2.488453,0.413105,,20.88,,,30.4,660.5,21.07,18.8,21.5,21.2,29.6,-0.99,29.304,0.87642,25.84,100.63,79.618456,139.4,30.1,55.4,252.5,2600.0,2600.0,7.105385,0.874,974.382202,829.923523,1557.0,14.38,1.43,0.3,83.477,0.413,0.04,4.56,732.711182,-1.581025,0.0
2024-11-05 04:00:00,1.77,19.62,34.0,0.54,13.28,2.4,11.084746,2.560241,0.401933,,20.88,,,29.8,653.9,21.07,21.8,19.4,21.2,29.2,-0.99,28.908,0.877905,25.9,100.37,79.412744,254.4,57.8,76.2,289.2,2600.0,2600.0,8.432308,0.888,998.107239,796.108459,1557.0,14.07,1.52,0.56,83.465,0.385,0.04,4.56,669.210693,-1.840853,0.0
2024-11-05 05:00:00,1.77,19.62,34.0,0.54,13.28,2.4,11.084746,2.560241,0.401933,,23.4,,,29.8,629.3,21.07,19.5,20.6,21.8,29.5,-0.99,29.205,0.948645,27.42,109.39,83.79274,304.1,116.4,83.4,425.8,3000.0,3000.0,10.184,0.83,977.408936,829.488159,1557.0,14.07,1.52,0.56,83.465,0.385,0.04,4.56,624.20166,-2.525497,0.0
2024-11-05 06:00:00,1.77,19.62,34.0,0.54,13.28,2.4,11.084746,2.560241,0.401933,,23.4,,,29.8,580.2,21.07,17.7,20.6,20.3,26.6,-0.99,26.334,0.94716,28.62,108.31,82.96546,359.5,114.8,91.1,444.4,3100.0,3100.0,10.364516,0.855,958.907898,804.049927,1557.0,14.07,1.52,0.56,83.465,0.385,0.04,4.56,618.257263,-2.854782,0.0
2024-11-05 07:00:00,1.77,19.62,34.0,0.54,13.28,2.4,11.084746,2.560241,0.401933,,23.4,,,30.3,531.3,20.48,16.5,23.0,24.1,23.1,-0.99,22.869,0.948645,29.92,106.94,81.91604,327.0,118.8,87.4,436.9,3200.0,3200.0,9.830625,0.894,947.142517,842.094055,1554.0,14.07,1.52,0.56,83.465,0.385,0.04,4.76,598.181274,-2.010974,0.0
2024-11-05 08:00:00,1.77,19.62,34.0,0.54,13.28,2.4,11.084746,2.560241,0.401933,,23.4,,,29.6,521.6,20.48,12.9,20.2,22.7,24.7,-0.99,24.453,0.94878,27.19,106.67,81.70922,332.0,121.8,87.5,440.4,2900.0,2900.0,10.922069,0.845,925.184387,797.107727,1554.0,14.07,1.52,0.56,83.465,0.385,0.04,4.76,592.814636,-1.92278,0.0
2024-11-05 09:00:00,1.77,19.62,34.0,0.54,13.28,2.4,11.084746,2.560241,0.401933,,25.37,,,29.6,565.7,20.48,18.4,18.4,9.4,20.7,-0.99,20.493,0.950535,36.08,97.01,72.398563,347.9,74.0,89.1,370.6,3500.0,3500.0,7.880571,2.415,1028.85437,782.166748,1554.0,14.07,1.52,0.56,83.465,0.385,0.04,4.76,594.697449,-3.136008,0.0
2024-11-05 10:00:00,1.73,18.63,36.06,0.72,14.83,2.51,10.768786,2.431558,0.425521,,25.37,,,29.6,522.5,20.48,9.3,20.7,18.7,23.4,-0.99,23.166,0.95256,33.85,106.35,79.369005,364.7,112.8,91.1,440.2,3600.0,3600.0,8.855,2.259,1015.226196,847.880493,1554.0,14.07,1.52,0.56,83.465,0.385,0.04,4.76,588.109009,-2.79527,0.0
2024-11-05 11:00:00,1.73,18.63,36.06,0.72,14.83,2.51,10.768786,2.431558,0.425521,,25.37,,,29.6,529.4,20.48,16.4,15.6,17.0,20.6,-0.99,20.394,0.84132,36.62,103.78,77.451014,290.7,120.7,81.2,425.5,3800.0,3800.0,8.000526,2.003,1041.119141,855.898254,1554.0,14.11,1.54,0.58,83.381,0.389,0.04,4.76,611.184387,-2.35585,0.0
2024-11-05 12:00:00,1.73,18.63,36.06,0.72,14.83,2.51,10.768786,2.431558,0.425521,,25.37,,,29.6,559.4,20.48,19.3,20.1,12.4,22.4,-0.99,22.176,0.83295,36.13,99.64,74.361332,240.6,106.0,73.0,391.3,3600.0,3600.0,7.738333,1.482,1029.439087,806.926819,1560.0,13.9,1.55,0.78,83.383,0.387,0.04,4.68,728.773987,-2.16676,0.0
2024-11-05 13:00:00,1.73,18.63,36.06,0.72,14.83,2.51,10.768786,2.431558,0.425521,,23.22,,,29.6,536.4,20.48,20.3,20.2,11.8,25.7,-0.99,25.443,0.720225,37.44,90.8,69.71624,209.8,93.1,67.8,373.6,3400.0,3400.0,7.789412,1.591,1008.098755,843.377502,1560.0,13.9,1.55,0.78,83.383,0.387,0.04,4.68,730.309998,-1.554117,0.0
2024-11-05 14:00:00,1.77,19.4,35.11,0.67,14.49,2.54,10.960452,2.42305,0.426334,,23.22,,,29.5,551.0,20.48,18.8,22.2,18.2,24.7,-0.99,24.453,0.398115,42.87,48.99,37.614522,54.2,32.6,33.7,193.3,2100.0,2100.0,6.485714,0.899,882.561951,792.038269,1560.0,13.9,1.55,0.78,83.383,0.387,0.04,4.68,781.123596,-3.002782,0.0
2024-11-05 15:00:00,1.77,19.4,35.11,0.67,14.49,2.54,10.960452,2.42305,0.426334,,23.22,,,29.6,552.6,20.48,13.8,19.3,15.1,25.2,-0.99,24.948,0.41229,50.14,39.89,30.627542,151.1,22.4,57.3,236.7,2000.0,2000.0,8.82,1.575,854.65094,798.890808,1560.0,13.9,1.55,0.78,83.383,0.387,0.04,4.68,765.311646,-3.875589,0.0
2024-11-05 16:00:00,1.77,19.4,35.11,0.67,14.49,2.54,10.960452,2.42305,0.426334,,23.22,,,29.6,555.3,21.04,21.1,24.1,15.7,22.0,-0.98,21.56,0.40716,48.36,37.22,28.577516,139.1,20.5,55.9,216.2,1800.0,1800.0,9.07,1.556,852.450745,796.19519,1560.0,14.16,1.58,0.36,83.504,0.396,0.04,4.68,762.117615,-3.046186,0.0
2024-11-05 17:00:00,1.67,16.97,37.02,0.81,16.28,2.21,10.161677,2.273956,0.455391,,23.44,,,29.5,548.3,21.04,19.7,21.2,20.7,21.1,-0.99,20.889,0.40716,38.34,49.56,37.943136,107.3,31.0,49.2,249.0,1900.0,1900.0,9.416842,1.556,852.450745,796.19519,1569.0,14.16,1.58,0.36,83.504,0.396,0.04,3.99,762.117615,-3.046186,0.0
2024-11-05 18:00:00,1.67,16.97,37.02,0.81,16.28,2.21,10.161677,2.273956,0.455391,,23.44,,,29.6,546.8,21.04,17.7,22.6,22.6,26.2,-0.99,25.938,0.40716,37.08,59.33,45.423048,109.5,33.2,49.3,242.8,2200.0,2200.0,7.966364,1.556,852.450745,796.19519,1569.0,14.16,1.58,0.36,83.504,0.396,0.04,3.99,762.117615,-3.046186,0.0
2024-11-05 19:00:00,1.67,16.97,37.02,0.81,16.28,2.21,10.161677,2.273956,0.455391,,23.44,,,29.6,522.0,21.04,20.3,21.1,23.8,24.9,-0.99,24.651,0.5346,33.63,62.45,47.81172,129.2,58.3,53.9,320.7,2100.0,2100.0,10.702857,2.414,844.872253,749.209473,1569.0,14.16,1.58,0.36,83.504,0.396,0.04,3.99,745.316284,-4.904695,0.0
2024-11-05 20:00:00,1.67,16.97,37.02,0.81,16.28,2.21,10.161677,2.273956,0.455391,,23.44,,,29.6,651.5,21.07,18.6,15.3,20.5,27.3,-0.99,27.027,0.533385,41.18,63.13,48.332328,180.2,66.9,63.8,323.8,2600.0,2600.0,8.944615,2.408,866.613281,784.546631,1569.0,14.16,1.58,0.36,83.504,0.396,0.04,3.99,695.885803,-3.788364,0.0
2024-11-05 21:00:00,1.67,14.93,39.78,0.87,17.86,2.15,8.94012,2.227324,0.464591,,22.0,,,29.6,644.1,21.07,11.7,17.9,18.9,27.8,-1.0,27.8,0.545805,44.21,63.33,49.3974,225.0,83.8,72.1,361.7,2800.0,2800.0,9.295714,2.408,872.325378,790.261719,1569.0,14.16,1.57,0.42,83.458,0.392,0.04,3.99,682.101563,-4.033229,0.0
2024-11-05 22:00:00,1.67,14.93,39.78,0.87,17.86,2.15,8.94012,2.227324,0.464591,,22.0,,,30.0,659.7,21.07,19.7,21.6,19.2,29.5,-0.99,29.205,0.543915,42.69,63.24,49.3272,236.9,75.9,74.0,375.3,2700.0,2700.0,9.984444,2.416,856.717957,782.341187,1567.0,13.7,1.75,1.0,83.133,0.417,0.04,4.39,665.137817,-3.084386,0.0
2024-11-05 23:00:00,1.67,14.93,39.78,0.87,17.86,2.15,8.94012,2.227324,0.464591,,22.0,,,29.6,643.2,21.07,14.5,23.2,22.8,28.7,-0.99,28.413,0.52515,68.1,63.22,49.3116,281.2,111.8,82.0,424.4,2500.0,4305.555556,7.056929,2.418,929.179871,822.195374,1567.0,13.7,1.75,1.0,83.133,0.417,0.04,4.39,655.9552,-3.630612,0.0
2024-11-06 00:00:00,1.67,14.93,39.78,0.87,17.86,2.15,8.94012,2.227324,0.464591,,22.0,,,29.7,649.7,21.07,17.9,20.7,20.9,29.7,-0.99,29.403,0.642465,51.05,66.39,51.7842,306.7,119.0,83.7,430.7,2000.0,3388.888889,9.10741,2.771,902.753662,790.367065,1567.0,13.7,1.75,1.0,83.133,0.417,0.04,4.39,677.834595,-3.662077,0.0
2024-11-06 01:00:00,1.69,15.25,40.02,0.74,18.02,1.99,9.023669,2.220866,0.463483,,21.49,,,29.6,718.1,21.5,23.7,21.0,24.2,32.7,-0.99,32.373,0.645165,47.17,73.58,57.767658,351.5,123.0,89.7,435.6,1800.0,3470.833333,9.080816,2.539,926.401367,822.73999,1567.0,13.7,1.75,1.0,83.133,0.417,0.04,4.39,673.379761,-3.007046,0.0
2024-11-06 02:00:00,1.69,15.25,40.02,0.74,18.02,1.99,9.023669,2.220866,0.463483,,21.49,,,29.6,692.3,21.5,21.4,23.2,23.4,33.5,-0.99,33.165,0.636525,55.47,74.22,58.270122,343.3,125.8,89.3,435.7,1200.0,4116.666667,7.651822,2.512,919.835449,813.300903,1567.0,13.7,1.75,1.0,83.133,0.417,0.04,4.39,672.526855,-3.517589,0.0
2024-11-06 03:00:00,1.69,15.25,40.02,0.74,18.02,1.99,9.023669,2.220866,0.463483,,22.01,,,29.6,695.1,21.5,20.5,24.6,21.5,34.3,-0.99,33.957,0.63072,55.24,74.52,58.118148,429.7,124.8,99.8,441.9,1200.0,4116.666667,7.895223,2.626,878.649536,804.036072,1568.0,13.7,1.75,1.0,83.133,0.417,0.04,4.25,687.989868,-3.382855,0.0
2024-11-06 04:00:00,1.64,15.45,39.93,0.79,17.87,1.93,9.420732,2.234471,0.461665,,22.01,,,29.8,456.6,21.5,23.1,21.3,16.2,34.1,-0.99,33.759,0.71469,54.49,75.55,58.921445,437.8,134.0,100.5,455.5,1200.0,4116.666667,8.103644,2.997,866.89624,800.674866,1568.0,13.68,1.71,1.07,83.104,0.436,0.04,4.25,679.44635,-3.680142,0.0
2024-11-06 05:00:00,1.64,15.45,39.93,0.79,17.87,1.93,9.420732,2.234471,0.461665,,22.01,,,29.6,723.0,21.5,22.9,21.6,21.6,35.0,-0.99,34.65,0.712935,49.17,83.73,65.301027,437.7,128.6,100.5,451.7,1200.0,4116.666667,8.048259,2.986,832.710266,784.945618,1568.0,13.68,1.71,1.07,83.104,0.436,0.04,4.25,671.579346,-3.270058,0.0
2024-11-06 06:00:00,1.64,15.45,39.93,0.79,17.87,1.93,9.420732,2.234471,0.461665,,22.01,,,29.6,714.5,21.5,21.1,22.7,25.5,33.8,-0.99,33.462,0.752625,50.05,82.25,64.146775,434.7,124.6,100.4,444.8,1200.0,4116.666667,7.946235,3.561,831.029236,780.979065,1570.0,13.68,1.71,1.07,83.104,0.436,0.04,4.05,637.89447,-3.473315,0.0
2024-11-06 07:00:00,1.64,15.45,39.93,0.79,17.87,1.93,9.420732,2.234471,0.461665,,22.01,,,29.6,694.8,21.5,20.3,21.8,22.7,34.7,-0.99,34.353,0.77598,34.57,89.67,69.933633,443.4,136.8,100.6,468.9,3100.0,3100.0,11.022581,3.456,947.250549,850.326782,1570.0,13.68,1.71,1.07,83.104,0.436,0.04,4.05,633.548889,-3.118321,0.0
2024-11-06 08:00:00,1.64,15.45,39.93,0.79,17.87,1.93,9.420732,2.234471,0.461665,,22.01,,,29.6,700.8,21.5,23.4,19.0,16.9,27.6,-0.99,27.324,0.776655,39.88,90.26,70.393774,397.3,132.2,94.8,451.0,3600.0,3600.0,9.096667,4.37,992.000244,856.556396,1570.0,13.68,1.71,1.07,83.104,0.436,0.04,4.05,685.709534,-2.033932,0.0
2024-11-06 09:00:00,1.64,15.45,39.93,0.79,17.87,1.93,9.420732,2.234471,0.461665,,20.84,,,29.5,714.6,21.5,19.2,24.0,21.5,32.5,-0.99,32.175,0.772335,36.76,92.48,73.207168,281.8,87.5,78.7,389.6,3400.0,3400.0,8.264118,3.037,983.827637,850.951965,1570.0,13.68,1.71,1.07,83.104,0.436,0.04,4.05,748.497559,-1.70605,0.0
2024-11-06 10:00:00,1.69,17.41,36.82,0.74,15.63,2.48,10.301775,2.355726,0.438853,,20.84,,,29.5,764.0,21.5,21.3,21.6,22.5,31.1,-0.99,30.789,0.77976,32.74,85.51,67.689716,228.4,66.0,70.5,332.7,2800.0,2800.0,8.64,4.108,925.834412,797.211121,1569.0,13.61,1.73,1.05,83.182,0.428,0.04,4.08,695.790588,-1.990804,0.0
2024-11-06 11:00:00,1.69,17.41,36.82,0.74,15.63,2.48,10.301775,2.355726,0.438853,,20.84,,,29.5,762.2,21.5,22.1,22.6,22.0,40.0,-0.99,39.6,0.772065,30.66,88.05,69.70038,251.7,66.6,74.3,334.2,2700.0,2700.0,9.077778,4.141,893.076294,801.672974,1569.0,13.48,1.72,1.19,83.161,0.449,0.04,4.08,641.296509,-2.895963,0.0
2024-11-06 12:00:00,1.69,17.41,36.82,0.74,15.63,2.48,10.301775,2.355726,0.438853,,20.84,,,29.6,687.6,21.5,18.9,20.5,23.7,31.22,-0.99,30.9078,0.78381,33.58,89.35,70.72946,291.5,65.5,78.6,333.7,3000.0,3000.0,8.246,4.06,953.695251,811.282104,1569.0,13.48,1.72,1.19,83.161,0.449,0.04,4.08,644.226868,-3.053878,0.0
2024-11-06 13:00:00,1.69,17.41,36.82,0.74,15.63,2.48,10.301775,2.355726,0.438853,,25.15,,,29.5,697.4,21.5,23.2,21.3,18.4,32.1,-0.99,31.779,0.78327,33.25,90.23,67.537155,250.8,66.4,73.3,333.8,3000.0,3000.0,8.142,4.081,929.403625,794.257507,1569.0,13.48,1.72,1.19,83.161,0.449,0.04,4.08,632.415527,-2.209512,0.0
2024-11-06 14:00:00,1.67,17.33,36.27,0.73,15.32,2.42,10.377246,2.367493,0.436764,,25.15,,,29.7,660.9,21.5,13.1,14.6,8.9,34.1,-0.99,33.759,0.770985,33.13,90.54,67.76919,249.9,65.2,73.3,334.5,3000.0,3000.0,8.156,4.41,934.5354,764.130188,1571.0,13.48,1.72,1.19,83.161,0.449,0.04,4.29,612.692932,-2.927037,0.0
2024-11-06 15:00:00,1.67,17.33,36.27,0.73,15.32,2.42,10.377246,2.367493,0.436764,,25.15,,,29.5,725.1,21.5,18.8,19.7,12.4,31.6,-0.99,31.284,0.78651,36.76,87.06,65.16441,292.4,95.9,80.3,398.0,3200.0,3200.0,8.968125,3.918,909.163452,706.948242,1571.0,13.48,1.72,1.19,83.161,0.449,0.04,4.29,615.804871,-2.960147,0.0
2024-11-06 16:00:00,1.67,17.33,36.27,0.73,15.32,2.42,10.377246,2.367493,0.436764,,25.15,,,29.5,571.7,21.5,24.1,20.4,22.9,27.1,-0.99,26.829,0.700785,37.72,90.14,67.46979,293.5,100.9,80.4,393.9,3400.0,3400.0,8.37,3.501,922.287354,759.135437,1571.0,13.28,1.86,1.39,83.073,0.397,0.04,4.29,604.115784,-3.19182,0.0
2024-11-06 17:00:00,1.67,17.33,36.27,0.73,15.32,2.42,10.377246,2.367493,0.436764,,24.14,,,29.7,190.1,21.5,16.7,18.8,17.5,8.0,-0.94,7.52,0.396765,43.24,83.26,63.161036,399.8,121.4,93.4,430.8,3600.0,3600.0,8.736667,0.0,979.585815,796.439575,1571.0,13.28,1.86,1.39,83.073,0.397,0.04,4.29,596.297974,-2.808379,0.0
2024-11-06 18:00:00,1.71,15.98,39.32,0.76,16.64,2.05,9.345029,2.362981,0.437,,24.14,,,29.5,670.7,21.5,25.6,18.2,26.9,27.8,-0.99,27.522,0.401895,54.57,43.98,33.363228,163.9,71.7,59.9,338.8,2400.0,2400.0,9.9675,1.958,835.227966,715.851013,1571.0,13.28,1.86,1.39,83.073,0.397,0.04,4.29,615.993469,-2.463049,0.0
2024-11-06 19:00:00,1.71,15.98,39.32,0.76,16.64,2.05,9.345029,2.362981,0.437,,24.14,,,29.6,698.0,21.5,19.4,21.4,17.1,30.1,-0.99,29.799,0.39501,61.67,43.78,33.211508,219.4,77.4,69.9,364.9,2700.0,2700.0,9.662222,1.959,837.116028,720.571533,1571.0,13.28,1.86,1.39,83.073,0.397,0.04,4.29,611.655762,-3.587852,0.0
2024-11-06 20:00:00,1.71,15.98,39.32,0.76,16.64,2.05,9.345029,2.362981,0.437,,24.14,,,29.6,691.7,21.5,19.3,23.2,23.2,32.5,-0.99,32.175,0.40554,63.99,43.76,33.196336,229.7,87.2,71.7,365.1,2800.0,2800.0,9.36,1.956,828.46637,715.578613,1570.0,13.28,1.86,1.39,83.073,0.397,0.04,5.05,598.463867,-3.246212,0.0
2024-11-06 21:00:00,1.71,15.98,39.32,0.76,16.64,2.05,9.345029,2.362981,0.437,,22.73,,,29.6,697.8,21.5,23.0,22.8,19.0,32.2,-1.0,32.2,0.520695,55.13,56.23,43.448921,344.9,94.9,87.8,396.2,3100.0,3100.0,9.367742,2.824,900.128784,718.32251,1570.0,13.28,1.86,1.39,83.073,0.397,0.04,5.05,588.109009,-2.52993,0.0
2024-11-06 22:00:00,1.68,15.09,41.0,0.81,17.68,2.2,8.982143,2.319005,0.445331,,22.73,,,29.6,673.1,21.5,20.6,23.6,19.7,32.5,-0.99,32.175,0.523125,62.74,62.16,48.031032,496.5,147.0,105.2,481.5,3900.0,3900.0,9.026154,2.63,937.350403,716.275574,1570.0,13.34,1.84,1.29,83.121,0.409,0.04,5.05,608.356445,-3.445518,0.0
2024-11-06 23:00:00,1.68,15.09,41.0,0.81,17.68,2.2,8.982143,2.319005,0.445331,,22.73,,,29.5,713.9,21.5,21.9,21.4,25.3,31.1,-0.99,30.789,0.625185,56.04,71.38,55.155326,524.2,131.9,108.8,450.6,4000.0,4000.0,8.391,2.729,915.174927,700.773193,1567.0,13.34,1.93,1.28,83.043,0.407,0.04,5.18,642.241699,-3.248,0.0
2024-11-07 00:00:00,1.68,15.09,41.0,0.81,17.68,2.2,8.982143,2.319005,0.445331,,22.73,,,29.8,735.0,21.5,17.3,14.7,14.1,31.1,-0.99,30.789,0.69417,53.62,80.2,61.97054,413.6,185.6,108.9,516.7,4300.0,4300.0,8.729302,3.029,954.489258,726.266296,1567.0,13.34,1.93,1.28,83.043,0.407,0.04,5.18,640.445984,-3.927978,0.1
2024-11-07 01:00:00,1.74,17.35,37.02,0.71,16.15,2.26,9.971264,2.29226,0.44995,,24.29,,,29.7,723.2,21.5,18.7,17.4,18.1,34.7,-1.0,34.7,0.746145,53.2,88.34,66.882214,564.3,200.4,111.9,536.4,4700.0,4700.0,8.27617,3.607,987.491699,720.344788,1565.0,13.34,1.93,1.28,83.043,0.407,0.05,6.8,614.767395,-3.722404,0.1
2024-11-07 02:00:00,1.74,17.35,37.02,0.71,16.15,2.26,9.971264,2.29226,0.44995,,24.29,,,29.6,718.2,21.5,20.4,21.0,22.1,32.2,-0.99,31.878,0.79569,51.41,91.43,69.221653,577.2,206.3,114.1,553.5,4700.0,4700.0,8.522553,3.744,955.676453,696.175598,1565.0,13.34,1.93,1.28,83.043,0.407,0.05,6.8,612.975769,-3.375746,0.1
2024-11-07 03:00:00,1.65,15.29,39.76,0.93,17.9,1.91,9.266667,2.221229,0.466909,,24.29,,,39.6,717.5,21.5,21.6,21.9,23.1,28.4,-0.99,28.116,0.782055,49.84,92.3,69.88033,568.8,199.8,114.0,538.6,4600.0,4600.0,8.512174,4.002,998.889587,764.834778,1565.0,13.34,1.93,1.28,83.043,0.407,0.05,6.8,603.456238,-3.15196,0.1
2024-11-07 04:00:00,1.65,15.29,39.76,0.93,17.9,1.91,9.266667,2.221229,0.466909,,24.29,,,29.6,667.1,22.47,33.4,29.3,31.6,36.5,-0.99,36.135,0.879795,44.72,98.4,74.49864,553.5,187.0,112.2,535.6,4400.0,4400.0,8.833636,4.213,1011.166382,800.778992,1565.0,13.62,1.87,1.15,82.912,0.448,0.05,6.8,600.15918,-3.935705,0.1
2024-11-07 05:00:00,1.65,15.29,39.76,0.93,17.9,1.91,9.266667,2.221229,0.466909,,23.0,,,29.6,746.0,22.47,23.5,23.6,21.0,36.4,-0.99,36.036,0.887355,45.02,102.18,78.6786,553.8,190.4,111.7,535.3,4600.0,4600.0,8.43913,4.386,1044.810913,819.464783,1565.0,13.62,1.87,1.15,82.912,0.448,0.05,6.8,608.827759,-2.989499,0.1
2024-11-07 06:00:00,1.65,15.29,39.76,0.93,17.9,1.91,9.266667,2.221229,0.466909,,23.0,,,29.8,746.3,22.47,19.5,22.8,23.6,34.4,-1.0,34.4,0.89073,44.54,103.27,79.5179,571.5,190.7,111.6,534.4,4600.0,4600.0,8.426087,4.193,1058.86084,821.376587,1565.0,13.62,1.87,1.15,82.912,0.448,0.05,6.8,616.087769,-3.316161,0.1
2024-11-07 07:00:00,1.65,15.29,39.76,0.93,17.9,1.91,9.266667,2.221229,0.466909,,23.0,,,29.8,748.7,22.47,19.7,23.0,22.6,36.3,-0.99,35.937,0.88641,47.54,98.86,76.1222,558.5,196.8,111.9,534.7,4700.0,4700.0,8.254468,4.252,1036.669067,807.089355,1565.0,13.62,1.87,1.15,82.912,0.448,0.05,6.8,632.698792,-3.135047,0.1
2024-11-07 08:00:00,1.65,15.29,39.76,0.93,17.9,1.91,9.266667,2.221229,0.466909,,23.0,,,29.9,690.6,22.47,6.5,7.9,3.1,38.7,-1.0,38.7,0.89316,45.44,103.44,79.6488,559.5,201.3,112.3,543.2,4700.0,4700.0,8.368085,5.687,1049.314209,869.655518,1565.0,13.62,1.87,1.15,82.912,0.448,0.05,6.8,631.093384,-3.060685,0.0
2024-11-07 09:00:00,1.65,15.29,39.76,0.93,17.9,1.91,9.266667,2.221229,0.466909,,26.27,,,29.6,736.2,22.47,21.9,26.0,24.2,38.8,-0.99,38.412,0.94149,37.23,107.44,79.215512,461.9,171.5,101.8,514.0,4000.0,4000.0,9.237,4.09,981.474304,803.823303,1565.0,13.62,1.87,1.15,82.912,0.448,0.05,6.8,653.96814,-2.883053,0.0
2024-11-07 10:00:00,1.86,17.34,43.25,0.81,19.02,2.9,9.322581,2.273922,0.453146,,26.27,,,29.6,720.2,22.47,19.6,21.1,20.2,33.9,-0.99,33.561,0.94095,37.83,105.75,77.969475,461.9,170.0,102.0,513.6,4000.0,4000.0,9.234,4.43,992.596802,759.412964,1565.0,13.64,1.91,1.18,82.829,0.441,0.05,6.8,624.579163,-3.823066,0.0
2024-11-07 11:00:00,1.86,17.34,43.25,0.81,19.02,2.9,9.322581,2.273922,0.453146,,26.27,,,29.5,785.0,22.47,20.9,20.9,23.3,35.4,-1.0,35.4,0.93825,39.13,104.77,77.246921,490.5,170.4,103.9,513.9,4100.0,4100.0,9.040976,4.422,1001.77002,801.351196,1565.0,13.64,1.81,1.07,82.986,0.494,0.05,6.8,622.69165,-4.036392,0.0
2024-11-07 12:00:00,1.86,17.34,43.25,0.81,19.02,2.9,9.322581,2.273922,0.453146,,26.27,,,29.5,790.4,22.47,20.8,22.0,21.5,39.0,-1.0,39.0,0.945405,38.05,110.37,81.375801,455.4,171.4,99.7,513.4,4200.0,4200.0,8.758571,4.434,1029.498535,825.50177,1565.0,13.64,1.81,1.07,82.986,0.494,0.05,6.8,625.42865,-3.410452,0.0
2024-11-07 13:00:00,1.86,17.34,43.25,0.81,19.02,2.9,9.322581,2.273922,0.453146,,21.57,,,29.5,786.6,22.47,23.8,22.8,22.0,38.6,-0.99,38.214,0.94986,36.43,112.56,88.280808,450.6,218.8,100.0,564.1,4100.0,4100.0,9.718537,4.473,1012.943909,800.248169,1565.0,13.64,1.81,1.07,82.986,0.494,0.05,6.8,675.654358,-3.369711,0.0
2024-11-07 14:00:00,1.86,18.31,41.12,0.81,18.21,3.22,9.844086,2.2581,0.456921,,21.57,,,29.5,719.4,22.47,19.3,10.8,20.7,35.9,-1.0,35.9,0.945945,36.36,112.75,88.429825,477.1,175.7,104.2,518.7,4100.0,4100.0,9.11561,4.571,1009.366638,806.469482,1565.0,13.64,1.81,1.07,82.986,0.494,0.05,6.8,655.198181,-3.377051,0.0
2024-11-07 15:00:00,1.86,18.31,41.12,0.81,18.21,3.22,9.844086,2.2581,0.456921,,21.57,,,29.5,715.7,22.47,22.6,23.3,23.6,33.3,-0.99,32.967,0.949725,37.78,111.17,87.190631,486.3,175.4,104.4,519.2,4200.0,4200.0,8.908571,4.359,1034.415405,817.25061,1565.0,13.57,1.88,1.05,83.036,0.464,0.05,6.8,663.149231,-2.934348,0.0
2024-11-07 16:00:00,1.86,18.31,41.12,0.81,18.21,3.22,9.844086,2.2581,0.456921,,21.57,,,29.6,791.3,22.47,19.0,18.4,19.1,35.3,-1.0,35.3,0.94851,37.09,110.55,86.704365,478.9,175.8,103.6,518.8,4100.0,4100.0,9.108293,4.352,1026.643311,810.247864,1565.0,13.57,1.88,1.05,83.036,0.464,0.05,6.8,645.455933,-2.677563,0.0
2024-11-07 17:00:00,1.86,18.31,41.12,0.81,18.21,3.22,9.844086,2.2581,0.456921,,23.15,,,29.5,806.9,22.47,21.7,24.9,27.0,38.4,-0.99,38.016,0.940275,38.53,111.6,85.7646,603.6,165.2,115.3,497.6,4300.0,4300.0,8.552093,4.432,1068.830444,796.266418,1565.0,13.57,1.88,1.05,83.036,0.464,0.05,6.8,628.732727,-2.719398,0.0
2024-11-07 18:00:00,1.84,18.02,39.43,0.81,17.78,3.14,9.793478,2.21766,0.465599,,23.15,,,29.5,790.7,22.47,22.2,21.7,22.1,36.4,-1.0,36.4,0.978885,37.48,117.39,90.214215,604.6,179.9,116.7,522.3,4400.0,4400.0,8.713636,4.356,1043.066284,772.264465,1565.0,13.57,1.88,1.05,83.036,0.464,0.05,6.8,643.848694,-2.848157,0.0
2024-11-07 19:00:00,1.84,18.02,39.43,0.81,17.78,3.14,9.793478,2.21766,0.465599,,23.15,,,29.6,745.5,22.47,21.4,19.3,20.9,36.3,-0.99,35.937,0.98388,37.4,120.31,92.458235,559.7,182.2,113.0,508.8,4500.0,4500.0,8.290667,4.319,1024.89209,775.460815,1565.0,13.57,1.88,1.05,83.036,0.464,0.05,6.8,641.107544,-3.290246,0.0
2024-11-07 20:00:00,1.84,18.02,39.43,0.81,17.78,3.14,9.793478,2.21766,0.465599,,23.15,,,29.7,823.2,22.47,21.2,19.7,19.9,37.9,-1.0,37.9,0.977805,38.17,120.52,92.61962,559.1,176.2,112.9,506.2,4600.0,4600.0,8.075217,4.44,1002.85791,761.377991,1565.0,13.57,1.88,1.05,83.036,0.464,0.05,6.8,657.374756,-2.932089,0.0
2024-11-07 21:00:00,1.84,18.02,39.43,0.81,17.78,3.14,9.793478,2.21766,0.465599,,24.55,,,29.7,795.3,22.47,22.9,21.6,21.2,36.1,-1.0,36.1,0.984285,37.05,121.46,91.64157,569.8,170.9,112.7,505.8,4500.0,4500.0,8.246667,4.461,984.359131,779.763123,1565.0,13.57,1.88,1.05,83.036,0.464,0.05,6.8,694.648071,-3.074055,0.0
2024-11-07 22:00:00,1.93,19.02,41.03,0.81,18.0,3.24,9.854922,2.279444,0.452805,,24.55,,,29.8,722.1,22.47,22.2,23.3,22.8,36.2,-0.99,35.838,0.976725,36.21,121.52,91.68684,524.6,177.0,108.8,508.0,4400.0,4400.0,8.410909,4.775,949.927002,780.314087,1565.0,13.77,1.84,1.2,82.774,0.416,0.05,6.8,701.126465,-2.561886,0.0
2024-11-07 23:00:00,1.93,19.02,41.03,0.81,18.0,3.24,9.854922,2.279444,0.452805,,24.55,,,29.7,794.9,22.47,21.6,23.1,23.4,39.6,-1.0,39.6,0.97902,35.51,121.09,91.362405,575.8,175.9,114.3,514.8,4300.0,4300.0,8.77814,4.455,924.58844,756.88092,1565.0,13.77,1.84,1.2,82.774,0.416,0.05,6.8,682.860901,-2.875553,0.0
2024-11-08 00:00:00,1.93,19.02,41.03,0.81,18.0,3.24,9.854922,2.279444,0.452805,,24.55,32.59,5844.29,29.8,774.6,22.47,20.8,22.7,21.5,37.6,-1.0,37.6,0.983475,36.63,120.12,90.63054,480.6,177.6,116.5,516.9,4400.0,4400.0,8.637273,4.564,920.725647,757.209167,1565.0,13.77,1.84,1.2,82.774,0.416,0.05,6.8,647.536072,-3.26725,1.06
2024-11-08 01:00:00,1.93,19.02,41.03,0.81,18.0,3.24,9.854922,2.279444,0.452805,,23.03,32.59,5844.29,29.8,770.1,22.47,25.2,21.0,27.5,36.1,-0.99,35.739,0.998325,40.09,122.24,94.088128,606.2,215.6,118.6,554.7,4900.0,4900.0,8.24449,4.576,937.425476,762.494812,1579.0,13.77,1.84,1.2,82.774,0.416,0.05,7.05,635.815979,-3.578336,1.06
2024-11-08 02:00:00,1.85,17.09,43.12,1.07,19.3,2.97,9.237838,2.234197,0.465313,,23.03,32.59,5844.29,29.8,769.2,22.47,21.5,23.6,23.5,38.6,-0.99,38.214,0.86265,43.73,112.06,86.252582,542.8,196.8,112.2,533.9,4900.0,4900.0,7.911429,3.936,937.821411,767.176086,1579.0,13.77,1.84,1.2,82.774,0.416,0.05,7.05,635.532593,-2.780443,1.06
2024-11-08 03:00:00,1.85,17.09,43.12,1.07,19.3,2.97,9.237838,2.234197,0.465313,,22.39,32.59,5844.29,29.8,771.6,22.47,20.7,20.5,22.9,36.3,-1.0,36.3,0.871965,43.26,101.7,78.92937,488.5,159.5,106.0,502.6,4400.0,4400.0,8.299091,3.953,930.069946,803.172119,1579.0,13.77,1.84,1.2,82.774,0.416,0.05,7.05,664.948425,-2.844362,1.06
2024-11-08 04:00:00,1.85,17.09,43.12,1.07,19.3,2.97,9.237838,2.234197,0.465313,,22.39,32.59,5844.29,29.8,751.2,22.47,22.9,22.4,22.2,37.3,-0.99,36.927,0.866025,42.42,101.36,78.665496,489.8,167.9,106.1,505.4,4300.0,4300.0,8.532558,3.939,929.098389,796.067627,1579.0,13.77,1.84,1.2,82.774,0.416,0.05,7.05,664.664307,-3.162901,1.06
2024-11-08 05:00:00,1.85,17.09,43.12,1.07,19.3,2.97,9.237838,2.234197,0.465313,,22.39,32.59,5844.29,29.6,771.3,22.47,22.9,21.4,23.6,34.4,-0.99,34.056,0.868455,42.51,101.15,78.502515,500.1,166.1,105.8,506.2,4300.0,4300.0,8.539535,3.939,937.52771,793.222717,1579.0,13.77,1.84,1.2,82.774,0.416,0.05,7.05,676.033508,-3.482115,1.06
2024-11-08 06:00:00,1.8,16.28,42.92,0.95,20.1,2.7,9.044444,2.135323,0.484123,,22.39,32.59,5844.29,29.6,765.9,22.47,19.8,21.7,23.2,42.1,-0.99,41.679,0.93771,40.3,109.19,84.742359,520.7,171.3,108.1,514.9,4400.0,4400.0,8.495455,4.4,948.68634,783.194214,1579.0,13.71,1.93,0.99,82.952,0.418,0.05,7.05,696.457153,-3.247147,1.06
2024-11-08 07:00:00,1.8,16.28,42.92,0.95,20.1,2.7,9.044444,2.135323,0.484123,,22.39,32.59,5844.29,29.6,765.5,22.47,21.2,27.3,23.4,32.7,-0.99,32.373,0.9423,43.15,108.93,84.540573,539.2,183.8,110.3,520.5,4700.0,4700.0,8.052766,4.419,951.583679,770.382507,1579.0,13.8,1.84,0.94,82.996,0.424,0.05,7.05,702.270813,-3.738487,1.06
2024-11-08 08:00:00,1.8,16.28,42.92,0.95,20.1,2.7,9.044444,2.135323,0.484123,,22.39,32.59,5844.29,29.6,766.8,22.47,21.4,20.6,22.4,37.1,-0.99,36.729,0.9369,41.87,112.24,87.109464,562.4,205.9,113.7,542.4,4700.0,4700.0,8.375745,4.41,937.29187,760.334167,1579.0,13.8,1.84,0.94,82.996,0.424,0.05,7.05,686.659546,-3.65599,0.0
2024-11-08 09:00:00,1.8,16.28,42.92,0.95,20.1,2.7,9.044444,2.135323,0.484123,,24.96,32.59,5844.29,29.5,765.5,22.47,23.5,20.7,21.6,39.7,-0.99,39.303,0.944865,43.12,111.33,83.542032,577.7,200.6,114.6,542.3,4800.0,4800.0,8.21125,4.55,942.73468,799.592651,1579.0,13.8,1.84,0.94,82.996,0.424,0.05,7.05,698.26709,-3.870804,0.0
2024-11-08 10:00:00,1.71,15.66,46.0,0.95,21.05,2.7,9.157895,2.185273,0.47236,,24.96,32.59,5844.29,29.5,767.3,22.47,23.1,21.4,19.7,37.69,-0.99,37.3131,0.937035,42.9,111.9,83.96976,566.5,200.5,114.3,542.2,4800.0,4800.0,8.20625,4.461,947.96283,790.041443,1579.0,13.8,1.84,0.94,82.996,0.424,0.05,7.05,704.751221,-3.238973,0.0
2024-11-08 11:00:00,1.71,15.66,46.0,0.95,21.05,2.7,9.157895,2.185273,0.47236,,24.96,32.59,5844.29,29.5,788.0,22.47,22.6,20.4,21.8,38.6,-1.0,38.6,0.93798,42.21,111.35,83.55704,569.3,202.5,114.0,545.2,4700.0,4700.0,8.415319,4.453,951.722412,807.246216,1579.0,13.87,1.83,0.93,82.886,0.484,0.05,7.05,713.348877,-3.330621,0.0
2024-11-08 12:00:00,1.71,15.66,46.0,0.95,21.05,2.7,9.157895,2.185273,0.47236,,24.96,32.59,5844.29,29.5,760.5,22.47,21.8,23.6,23.0,33.5,-0.99,33.165,0.934065,41.05,112.05,84.08232,576.0,204.9,114.0,545.0,4600.0,4600.0,8.595652,4.447,957.487793,827.479797,1579.0,13.87,1.83,0.93,82.886,0.484,0.05,7.05,729.06189,-2.975288,0.0
2024-11-08 13:00:00,1.71,15.66,46.0,0.95,21.05,2.7,9.157895,2.185273,0.47236,,25.14,32.59,5844.29,29.5,764.1,22.47,22.9,21.1,22.8,40.0,-0.99,39.6,0.93717,40.15,112.08,83.903088,579.0,194.0,113.9,540.9,4500.0,4500.0,8.730667,4.466,963.746643,837.201477,1579.0,13.87,1.83,0.93,82.886,0.484,0.05,7.05,742.522583,-3.757119,0.0
2024-11-08 14:00:00,1.74,16.03,44.77,1.27,20.35,2.78,9.212644,2.2,0.474808,,25.14,32.59,5844.29,29.3,758.7,22.47,22.5,22.6,21.1,40.9,-0.99,40.491,0.93258,38.53,111.59,83.536274,570.3,200.9,113.8,542.6,4300.0,4300.0,9.15907,4.479,964.70874,839.904846,1579.0,13.87,1.83,0.93,82.886,0.484,0.05,7.05,738.094971,-4.339806,0.0
2024-11-08 15:00:00,1.74,16.03,44.77,1.27,20.35,2.78,9.212644,2.2,0.474808,,25.14,32.59,5844.29,29.5,761.0,22.47,23.0,23.1,23.4,38.1,-0.99,37.719,0.933795,37.46,109.45,81.93427,547.7,188.2,111.3,533.4,4100.0,4100.0,9.434634,4.717,935.320984,819.364075,1579.0,13.87,1.83,0.93,82.886,0.484,0.05,7.05,768.60498,-2.93513,0.0
2024-11-08 16:00:00,1.74,16.03,44.77,1.27,20.35,2.78,9.212644,2.2,0.474808,,25.14,32.59,5844.29,29.5,739.4,22.47,17.8,22.5,21.5,34.8,-1.0,34.8,0.940005,34.18,111.17,83.221862,559.7,189.1,111.4,534.8,3800.0,3800.0,10.203158,6.427,902.609741,758.045776,1579.0,13.93,1.91,0.99,82.78,0.39,0.05,7.05,723.306335,-3.350583,0.8
2024-11-08 17:00:00,1.74,16.03,44.77,1.27,20.35,2.78,9.212644,2.2,0.474808,,24.8,32.59,5844.29,29.5,739.7,22.47,19.8,22.4,21.5,33.5,-0.99,33.165,0.94743,36.45,109.75,82.532,544.1,182.1,111.8,530.8,4000.0,4000.0,9.639,4.419,887.715637,769.406433,1579.0,13.93,1.91,0.99,82.78,0.39,0.05,7.05,695.600159,-2.702603,0.8
2024-11-08 18:00:00,1.9,18.67,39.94,0.72,18.0,3.24,9.826316,2.218889,0.463552,,24.8,32.59,5844.29,29.6,720.6,22.47,23.0,19.5,21.3,39.1,-0.99,38.709,0.95175,37.54,109.21,82.12592,546.7,185.2,111.5,531.6,4100.0,4100.0,9.41122,4.439,869.222839,702.447388,1579.0,13.93,1.91,0.99,82.78,0.39,0.05,7.05,646.874146,-2.789901,0.8
2024-11-08 19:00:00,1.9,18.67,39.94,0.72,18.0,3.24,9.826316,2.218889,0.463552,,24.8,32.59,5844.29,29.5,767.4,22.47,23.3,22.3,22.5,39.8,-0.99,39.402,0.929205,42.11,111.62,83.93824,538.6,202.2,111.4,540.9,4700.0,4700.0,8.327234,4.364,862.375122,665.260071,1579.0,13.93,1.91,0.99,82.78,0.39,0.05,7.05,619.200562,-3.662417,0.8
2024-11-08 20:00:00,1.9,18.67,39.94,0.72,18.0,3.24,9.826316,2.218889,0.463552,,24.8,32.59,5844.29,29.5,740.3,22.47,22.8,23.9,24.5,33.9,-0.99,33.561,0.928935,44.21,110.84,83.35168,537.2,199.5,111.3,541.0,4900.0,4900.0,7.987347,4.322,910.015564,729.315491,1579.0,13.93,1.91,0.99,82.78,0.39,0.05,7.05,608.827759,-4.367665,0.8
2024-11-08 21:00:00,1.9,18.67,39.94,0.72,18.0,3.24,9.826316,2.218889,0.463552,,25.45,32.59,5844.29,29.6,765.9,22.47,20.0,23.0,22.9,35.7,0.99,35.343,0.932175,45.12,110.82,82.61631,538.1,204.3,111.8,541.7,5000.0,5000.0,7.842,2.513,909.798706,729.835449,1579.0,13.93,1.91,0.99,82.78,0.39,0.05,7.05,636.004883,-3.284474,0.8
2024-11-08 22:00:00,1.88,18.6,39.39,0.72,17.83,3.16,9.893617,2.209198,0.465709,,25.45,32.59,5844.29,29.2,761.6,22.47,22.7,20.9,23.1,35.6,-0.99,35.244,0.929205,47.65,104.93,78.225315,547.4,205.3,112.2,541.9,5000.0,5000.0,7.8492,4.258,912.012146,733.827759,1579.0,13.93,1.91,0.99,82.78,0.39,0.05,7.05,652.265259,-1.405243,0.8
2024-11-08 23:00:00,1.88,18.6,39.39,0.72,17.83,3.16,9.893617,2.209198,0.465709,,25.45,32.59,5844.29,29.6,738.8,22.47,22.8,27.3,24.0,36.3,-0.99,35.937,0.93042,47.24,105.85,78.911175,537.9,201.2,111.4,541.5,5000.0,5000.0,7.8348,4.773,898.129456,742.369507,1579.0,13.93,1.91,0.99,82.78,0.39,0.05,7.05,642.619812,-3.706182,0.8
2024-11-09 00:00:00,1.88,18.6,39.39,0.72,17.83,3.16,9.893617,2.209198,0.465709,,25.45,,,29.8,777.5,22.47,21.2,19.8,20.8,34.8,-0.99,34.452,0.9315,46.6,109.45,81.594975,560.3,200.4,111.8,542.4,5100.0,5100.0,7.696471,3.364,912.531921,753.130981,1579.0,13.93,1.91,0.99,82.78,0.39,0.05,7.05,669.494934,-1.100432,0.0
2024-11-09 01:00:00,1.88,18.6,39.39,0.72,17.83,3.16,9.893617,2.209198,0.465709,,23.23,,,29.8,772.5,22.47,14.5,21.2,20.7,38.9,-1.0,38.9,0.90585,45.5,109.89,84.362553,562.1,179.8,111.5,522.2,5000.0,5000.0,7.6044,4.372,892.382202,716.211426,1579.0,13.93,1.91,0.99,82.78,0.39,0.05,7.05,686.089478,-0.293163,0.0
2024-11-09 02:00:00,1.85,17.83,41.06,0.93,17.83,3.09,9.637838,2.30286,0.450421,,23.23,,,29.9,751.8,22.47,22.4,21.0,21.4,34.7,-0.99,34.353,0.91341,45.05,110.99,85.207023,626.9,175.4,117.0,524.3,5000.0,5000.0,7.6956,4.431,887.312378,716.545715,1579.0,13.93,1.91,0.99,82.78,0.39,0.05,7.05,646.779663,-3.669596,0.0
2024-11-09 03:00:00,1.85,17.83,41.06,0.93,17.83,3.09,9.637838,2.30286,0.450421,,23.23,,,29.7,747.3,22.47,22.8,18.5,23.5,37.7,-0.99,37.323,0.909225,44.23,110.78,85.045806,606.3,182.0,117.9,523.4,4900.0,4900.0,7.852653,4.426,892.745239,734.571594,1579.0,13.93,1.91,0.99,82.78,0.39,0.05,7.05,640.35144,-3.50003,0.0
2024-11-09 04:00:00,1.85,17.83,41.06,0.93,17.83,3.09,9.637838,2.30286,0.450421,,23.23,,,29.8,775.5,22.47,20.4,17.2,19.6,35.2,-1.0,35.2,0.911115,44.98,111.15,85.329855,602.7,178.6,117.8,523.9,5000.0,5000.0,7.7004,4.484,918.379639,756.648071,1579.0,13.93,1.91,0.99,82.78,0.39,0.05,7.05,632.415527,-3.595578,0.0
2024-11-09 05:00:00,1.85,17.83,41.06,0.93,17.83,3.09,9.637838,2.30286,0.450421,,25.59,,,29.9,774.9,22.47,14.1,17.5,18.9,36.1,-1.0,36.1,0.940815,45.14,112.98,84.068418,648.2,216.6,121.6,569.2,5100.0,5100.0,8.127059,4.466,915.467346,785.642151,1579.0,13.93,1.91,0.99,82.78,0.39,0.05,7.05,648.292664,-3.742539,0.0
2024-11-09 06:00:00,1.87,17.93,41.2,0.93,17.86,3.2,9.588235,2.306831,0.449619,,25.59,,,29.9,776.1,22.47,18.1,22.7,20.6,36.3,-1.0,36.3,0.94041,44.99,111.13,82.691833,580.6,222.6,115.8,572.2,5000.0,5000.0,8.256,4.793,917.472351,774.319092,1568.0,13.85,2.04,1.04,82.678,0.392,0.05,6.76,671.863586,-3.536016,0.0
2024-11-09 07:00:00,1.87,17.93,41.2,0.93,17.86,3.2,9.588235,2.306831,0.449619,,25.59,,,29.8,772.7,22.47,23.3,24.7,23.2,37.7,-0.99,37.323,1.0125,40.01,117.46,87.401986,630.2,203.2,120.3,556.4,4700.0,4700.0,8.638723,4.922,880.433044,767.314941,1568.0,13.9,1.98,0.85,82.866,0.404,0.05,6.76,670.347595,-2.632888,0.0
2024-11-09 08:00:00,1.87,17.93,41.2,0.93,17.86,3.2,9.588235,2.306831,0.449619,,25.59,,,29.6,769.5,22.47,19.5,20.6,19.0,37.5,-1.0,37.5,1.009125,41.49,118.11,87.885651,681.1,217.2,124.3,569.9,4900.0,4900.0,8.500408,4.714,893.954895,764.58313,1568.0,13.9,1.98,0.85,82.866,0.404,0.05,6.76,634.021118,-3.416818,0.0
2024-11-09 09:00:00,1.87,17.93,41.2,0.93,17.86,3.2,9.588235,2.306831,0.449619,,23.97,,,29.5,768.0,22.47,20.9,23.0,18.7,36.8,-0.99,36.432,1.0098,42.43,120.2,91.38806,668.1,218.9,120.8,572.5,5100.0,5100.0,8.156471,4.837,897.270081,767.318665,1568.0,13.9,1.98,0.85,82.866,0.404,0.05,6.76,647.630676,-3.857404,0.0
2024-11-09 10:00:00,1.84,17.55,42.29,0.94,18.78,2.96,9.538043,2.251864,0.459953,,23.97,,,29.9,189.6,14.04,14.8,8.4,17.8,13.3,-0.92,12.236,0.50112,46.05,104.23,79.246069,479.8,146.2,104.1,479.8,4800.0,4800.0,7.29875,2.238,970.302368,801.198975,1571.0,13.9,1.98,0.85,82.866,0.404,0.05,6.84,641.580078,-4.405398,0.0
2024-11-09 11:00:00,1.84,17.55,42.29,0.94,18.78,2.96,9.538043,2.251864,0.459953,,23.97,,,29.6,772.7,22.47,22.9,21.6,20.8,32.7,-0.99,32.373,0.513135,59.68,60.32,45.861296,475.8,139.4,104.1,475.0,3600.0,3600.0,9.651667,2.373,967.148987,817.329041,1571.0,13.9,1.98,0.85,82.866,0.404,0.05,6.84,639.68988,-3.783179,0.0
2024-11-09 12:00:00,1.84,17.55,42.29,0.94,18.78,2.96,9.538043,2.251864,0.459953,,23.97,,,29.5,764.7,22.47,21.6,22.5,21.4,37.6,-0.99,37.224,0.708885,46.64,77.18,58.679954,477.2,136.0,103.8,470.2,3600.0,3600.0,9.566667,3.29,943.682129,804.515137,1571.0,13.9,1.98,0.85,82.866,0.404,0.05,6.84,739.634521,-3.668827,0.0
2024-11-09 13:00:00,1.84,17.55,42.29,0.94,18.78,2.96,9.538043,2.251864,0.459953,,24.2,,,29.6,774.2,22.47,21.1,21.8,17.7,35.5,-0.99,35.145,0.785835,43.9,84.28,63.88424,477.0,134.0,104.5,470.5,3700.0,3700.0,9.324324,3.755,984.690125,810.684814,1571.0,13.9,1.98,0.85,82.866,0.404,0.05,6.84,724.265015,-3.96122,0.0
2024-11-09 14:00:00,1.84,17.5,42.36,0.94,18.81,2.9,9.51087,2.251994,0.459902,,24.2,,,29.6,745.8,22.47,24.7,21.4,22.2,33.9,-0.99,33.561,0.881685,37.7,92.84,70.37272,470.1,132.4,104.4,460.1,3500.0,3500.0,9.677143,4.644,946.339417,794.836487,1572.0,13.9,1.98,0.85,82.866,0.404,0.04,6.53,804.609802,-3.611952,0.0
2024-11-09 15:00:00,1.84,17.5,42.36,0.94,18.81,2.9,9.51087,2.251994,0.459902,,24.2,,,29.6,648.5,22.47,22.1,24.4,19.8,36.2,-0.99,35.838,0.982125,30.66,107.64,81.59112,466.8,130.3,104.3,457.9,3300.0,3300.0,10.221818,4.643,876.331543,747.681702,1572.0,13.83,2.03,0.92,82.817,0.403,0.04,6.53,773.646851,-3.629196,0.0
2024-11-09 16:00:00,1.84,17.5,42.36,0.94,18.81,2.9,9.51087,2.251994,0.459902,,24.2,,,29.6,766.8,22.47,18.9,21.2,21.2,33.3,-1.0,33.3,0.978615,35.71,103.6,78.5288,470.9,138.1,104.5,469.6,3700.0,3700.0,9.30973,4.629,915.198792,704.223999,1572.0,13.83,2.03,0.92,82.817,0.403,0.04,6.53,737.325439,-3.652536,0.0
2024-11-09 17:00:00,1.84,17.5,42.36,0.94,18.81,2.9,9.51087,2.251994,0.459902,,24.88,,,29.6,770.4,22.47,20.1,21.6,20.7,35.4,-0.99,35.046,0.09639,42.41,82.53,61.996536,21.8,7.0,130.1,11.8,3500.0,3500.0,2.432571,0.0,775.975891,691.915161,1566.0,13.83,2.03,0.92,82.817,0.403,0.05,6.9,695.981018,-0.20393,0.0
