Repository: DvEz373/antam-project

# Optimization of Fuel and Reductant Usage in Nickel Calcination Process with Machine Learning

## 📌 Project Overview
This project focuses on optimizing fuel and reductant consumption in the **nickel calcination process** at PT ANTAM Tbk's **Nickel Mining Business Unit Kolaka**. By implementing **machine learning-based systems**, the project aims to enhance efficiency, reduce costs, and improve environmental sustainability in the **Rotary Kiln Electric Furnace (RKEF) process**.

## 📌 Methodology
The study follows a **CRISP-DM (Cross Industry Standard Process for Data Mining)** approach:
1. **Business Understanding**  
   - Understanding operational challenges and optimization opportunities.

File: new-data/filtered_intersection_df.csv (part 20 of 20)
time,ni_in,fe_in,sio2_in,cao_in,mgo_in,al2o3_in,fe_ni,s_m,bc,loi_in,mc_kilnfeed,fc_coal,gcv_coal,voltage_pry,voltage_sec,current_pry,current_sec1,current_sec2,current_sec3,load,power_factor,realisasi_beban,rpm,kg_tco,charge_kiln,tdo,pry_p,sec_p,pry_v,sec_v,total_coal,total_fuel,a_f_ratio,reductor_consume,t_tic162,t_tic163,metal_temp,ni_met,c_met,si_met,fe_met,s_met,ni_slag,fe_slag,t_kalsin,pic_161,loi_kalsin
2024-11-09 18:00:00,1.93,19.79,38.48,0.77,17.09,3.31,10.253886,2.251609,0.45842,,24.88,,,29.5,742.5,22.47,21.6,23.5,24.1,36.1,-0.99,35.739,0.861975,45.08,73.2,54.98784,281.8,93.4,401.5,38.3,3300.0,3300.0,7.996364,3.918,946.260254,698.60498,1566.0,13.83,2.03,0.92,82.817,0.403,0.05,6.9,703.415466,-3.672085,0.0
2024-11-09 19:00:00,1.93,19.79,38.48,0.77,17.09,3.31,10.253886,2.251609,0.45842,,24.88,,,29.5,768.9,22.47,20.4,22.5,18.9,28.7,-0.99,28.413,0.93609,40.14,104.63,78.598056,477.9,168.8,512.5,47.4,4200.0,4200.0,7.998571,4.29,943.442139,659.937561,1566.0,13.83,2.03,0.92,82.817,0.403,0.05,6.9,676.791809,-2.861859,0.0
2024-11-09 20:00:00,1.93,19.79,38.48,0.77,17.09,3.31,10.253886,2.251609,0.45842,,24.88,,,29.5,674.0,22.47,19.5,17.1,20.1,32.3,-1.0,32.3,0.932445,41.92,112.13,84.232056,545.0,185.6,534.3,49.2,4700.0,4700.0,7.448936,4.355,948.8573,669.327271,1566.0,13.83,2.03,0.92,82.817,0.403,0.05,6.9,637.799988,-4.04228,0.0
2024-11-09 21:00:00,1.93,19.79,38.48,0.77,17.09,3.31,10.253886,2.251609,0.45842,,25.95,,,29.5,564.9,22.47,18.7,9.7,18.5,33.1,-0.99,32.769,0.937575,43.85,111.75,82.750875,570.3,194.7,112.5,543.4,4900.0,4900.0,8.031429,4.272,1010.355835,731.934753,1566.0,13.83,2.03,0.92,82.817,0.403,0.05,6.9,613.918762,-3.840361,0.0
2024-11-09 22:00:00,1.91,19.28,39.66,0.79,17.54,3.36,10.094241,2.261117,0.456487,,25.95,,,29.6,643.2,22.47,7.2,22.4,21.4,32.7,-1.0,32.7,0.930555,44.03,111.29,82.410245,561.3,187.1,111.9,544.5,4900.0,4900.0,8.037551,4.154,1000.652466,718.912292,1566.0,13.83,2.03,0.92,82.817,0.403,0.05,6.9,616.747986,-4.013016,0.0
2024-11-09 23:00:00,1.91,19.28,39.66,0.79,17.54,3.36,10.094241,2.261117,0.456487,,25.95,,,29.6,746.6,22.47,20.6,22.8,21.5,33.8,-0.99,33.462,0.92934,46.32,110.11,81.536455,567.1,195.0,114.1,544.3,5100.0,5100.0,7.745882,4.721,960.28717,685.948242,1570.0,13.83,2.03,0.92,82.817,0.403,0.05,6.9,618.823242,-3.656583,0.0
2024-11-10 00:00:00,1.91,19.28,39.66,0.79,17.54,3.36,10.094241,2.261117,0.456487,,25.95,,,29.5,719.7,22.47,22.9,18.6,21.8,27.4,-0.99,27.126,0.94878,46.72,107.01,79.240905,565.8,204.7,114.2,552.4,5000.0,5000.0,7.9992,4.299,1029.999878,799.279175,1570.0,13.97,1.92,0.88,82.817,0.413,0.05,6.9,598.087097,-3.475422,0.0
2024-11-10 01:00:00,1.77,16.29,42.76,0.93,19.32,2.8,9.20339,2.213251,0.467359,,25.63,,,29.6,768.5,22.47,19.7,15.7,21.9,37.8,-1.0,37.8,0.95445,41.1,111.92,83.234904,666.5,152.2,122.0,493.5,4600.0,4600.0,8.028261,4.365,1040.388062,786.061462,1570.0,13.97,1.92,0.88,82.817,0.413,0.05,6.9,621.276306,-2.944981,0.0
2024-11-10 02:00:00,1.77,16.29,42.76,0.93,19.32,2.8,9.20339,2.213251,0.467359,,25.63,,,29.6,764.7,22.47,20.6,24.4,23.7,34.8,-0.99,34.452,0.94797,40.78,112.81,83.896797,575.3,154.1,115.1,493.6,4600.0,4600.0,7.939565,4.353,1005.866821,793.643066,1570.0,13.97,1.92,0.88,82.817,0.413,0.05,6.9,661.350342,-2.869922,0.0
2024-11-10 03:00:00,1.78,16.31,42.9,0.92,19.38,2.92,9.162921,2.213622,0.467066,,25.63,,,29.6,772.4,22.47,22.2,20.2,21.3,36.8,-0.99,36.432,0.94581,38.96,112.93,83.986041,613.6,147.1,117.0,495.6,4400.0,4400.0,8.353636,4.355,970.411072,747.768372,1570.0,13.97,1.92,0.88,82.817,0.413,0.05,6.9,662.297058,-3.751332,0.0
2024-11-10 04:00:00,1.78,16.31,42.9,0.92,19.38,2.92,9.162921,2.213622,0.467066,,25.63,,,30.1,782.9,22.47,23.8,21.6,21.6,36.7,-0.99,36.333,0.954585,40.63,110.75,82.364775,605.5,184.3,117.0,532.7,4500.0,4500.0,8.662667,4.352,972.689636,735.159363,1570.0,13.97,1.92,0.88,82.817,0.413,0.05,7.04,638.650452,-2.957989,0.0
2024-11-10 05:00:00,1.78,16.31,42.9,0.92,19.38,2.92,9.162921,2.213622,0.467066,,24.7,,,29.6,773.9,22.47,22.3,23.3,20.5,37.1,-0.99,36.729,0.949995,41.94,112.07,84.38871,602.4,180.4,116.7,531.8,4700.0,4700.0,8.278723,4.362,1001.303162,733.224915,1570.0,13.97,1.92,0.88,82.817,0.413,0.05,7.04,622.786011,-2.594196,0.0
2024-11-10 06:00:00,1.78,16.31,42.9,0.92,19.38,2.92,9.162921,2.213622,0.467066,,24.7,,,29.8,776.3,22.47,19.6,19.6,21.2,36.2,-1.0,36.2,0.915435,42.96,111.72,84.12516,588.0,191.6,116.5,540.2,4800.0,4800.0,8.20875,4.677,999.361328,763.896667,1570.0,13.97,1.92,0.88,82.817,0.413,0.05,7.04,621.181946,-4.559176,0.0
2024-11-10 07:00:00,1.78,16.31,42.9,0.92,19.38,2.92,9.162921,2.213622,0.467066,,24.7,,,29.8,745.2,22.47,21.0,24.7,25.5,35.6,-0.99,35.244,0.92097,44.58,109.92,82.76976,607.5,180.7,117.1,538.1,4900.0,4900.0,8.022857,4.664,1018.357117,779.14856,1568.0,13.97,1.92,0.88,82.817,0.413,0.05,7.14,627.222168,-3.666053,0.0
2024-11-10 08:00:00,1.78,16.31,42.9,0.92,19.38,2.92,9.162921,2.213622,0.467066,,24.7,,,29.6,718.1,22.47,21.5,24.4,24.0,30.9,-0.99,30.591,0.915975,43.75,109.71,82.61163,610.2,193.3,116.8,540.9,4800.0,4800.0,8.22125,4.667,1000.404236,778.442444,1568.0,14.03,1.9,0.9,82.768,0.402,0.05,7.14,643.943237,-3.009547,0.14
2024-11-10 09:00:00,1.91,18.21,40.67,0.76,17.37,3.14,9.534031,2.341393,0.440444,,19.98,,,29.5,768.2,22.47,21.0,22.7,19.5,33.38,-1.0,33.38,0.914085,43.7,109.83,87.885966,594.6,214.2,117.3,558.0,4800.0,4800.0,8.44125,4.286,993.163818,763.772522,1568.0,13.96,1.87,0.83,82.93,0.41,0.05,7.14,638.933899,-3.419861,0.14
2024-11-10 10:00:00,1.91,18.21,40.67,0.76,17.37,3.14,9.534031,2.341393,0.440444,,19.98,,,29.6,785.9,22.47,19.4,24.9,26.5,40.69,-0.99,40.2831,0.920295,46.62,109.39,87.533878,613.5,226.6,116.9,581.7,5100.0,5100.0,8.218824,2.985,1010.942932,734.489868,1571.0,13.96,1.87,0.83,82.93,0.41,0.05,7.04,631.754456,-3.45086,0.14
2024-11-10 11:00:00,1.93,19.03,39.51,0.73,16.53,3.21,9.860104,2.3902,0.431572,,19.98,,,29.6,766.8,22.47,22.7,21.6,22.7,41.26,-0.99,40.8474,0.840645,47.24,107.96,86.389592,595.8,230.2,117.2,574.1,5100.0,5100.0,8.132941,3.913,1045.007446,812.253235,1571.0,13.96,1.87,0.83,82.93,0.41,0.05,7.04,619.672302,-3.167916,0.14
2024-11-10 12:00:00,1.93,19.03,39.51,0.73,16.53,3.21,9.860104,2.3902,0.431572,,19.98,,,29.5,767.9,22.47,22.5,19.7,23.4,37.69,-0.99,37.3131,0.70821,46.94,93.74,75.010748,532.4,193.2,110.9,539.6,4400.0,4400.0,8.870455,3.13,982.607666,816.947205,1571.0,13.96,1.87,0.83,82.93,0.41,0.05,7.04,668.168701,-3.034455,0.14
2024-11-10 13:00:00,1.93,19.03,39.51,0.73,16.53,3.21,9.860104,2.3902,0.431572,,21.96,,,29.6,776.0,22.47,20.6,20.8,12.7,36.5,-0.99,36.135,0.51678,45.71,78.75,61.4565,530.5,173.6,109.1,519.5,3600.0,3600.0,10.476667,2.325,939.782654,792.391602,1571.0,13.96,1.87,0.83,82.93,0.41,0.05,7.04,671.200317,-3.901823,0.14
2024-11-10 14:00:00,1.93,19.03,39.51,0.73,16.53,3.21,9.860104,2.3902,0.431572,,21.96,,,29.5,760.1,22.47,23.0,22.8,25.0,38.8,-0.99,38.412,0.701055,53.76,63.24,49.352496,460.5,155.7,101.3,495.8,3400.0,3400.0,10.537059,3.461,968.355713,796.35675,1570.0,13.96,1.87,0.83,82.93,0.41,0.05,7.16,653.211243,-3.446559,0.14
2024-11-10 15:00:00,1.93,19.03,39.51,0.73,16.53,3.21,9.860104,2.3902,0.431572,,21.96,,,29.5,735.8,22.47,25.9,27.6,27.5,37.0,-0.99,36.63,0.870885,45.76,89.6,69.92384,496.1,163.1,105.1,503.7,4100.0,4100.0,8.909268,4.304,977.754822,851.236267,1570.0,14.02,1.89,0.93,82.784,0.376,0.05,7.16,737.325439,-3.452843,0.14
2024-11-10 16:00:00,1.93,19.03,39.51,0.73,16.53,3.21,9.860104,2.3902,0.431572,,21.96,,,29.6,764.4,22.47,21.8,22.9,20.9,36.3,-1.0,36.3,0.961605,38.81,110.79,86.460516,484.1,158.4,105.2,504.0,4300.0,4300.0,8.500465,4.38,1003.83374,825.79895,1570.0,14.02,1.89,0.93,82.784,0.376,0.05,7.16,788.029419,-2.553698,0.0
2024-11-10 17:00:00,1.93,19.03,39.51,0.73,16.53,3.21,9.860104,2.3902,0.431572,,25.63,,,29.7,801.0,22.47,19.6,20.9,14.7,36.7,-1.0,36.7,0.961335,36.68,109.04,81.093048,480.4,163.5,105.0,504.1,4000.0,4000.0,9.1365,4.515,953.537781,747.265625,1570.0,14.02,1.89,0.93,82.784,0.376,0.05,7.16,725.032166,-2.779263,0.0
2024-11-10 18:00:00,1.88,16.98,39.48,0.72,18.6,2.91,9.031915,2.122581,0.484151,,25.63,,,29.6,695.1,22.47,23.9,24.7,22.3,33.61,-0.99,33.2739,0.96471,38.94,113.0,84.0381,474.0,180.6,105.0,512.5,4400.0,4400.0,8.420455,4.438,970.203857,739.79657,1571.0,14.1,1.86,0.91,82.778,0.352,0.05,6.79,673.853577,-3.446858,0.0
2024-11-10 19:00:00,1.88,16.98,39.48,0.72,18.6,2.91,9.031915,2.122581,0.484151,,25.63,,,29.8,774.2,22.47,20.1,22.6,20.2,37.9,-1.0,37.9,0.96228,43.09,111.4,82.84818,527.2,179.8,111.2,520.5,4800.0,4800.0,7.89625,4.433,985.328064,742.609253,1571.0,14.1,1.86,0.91,82.778,0.352,0.05,6.79,649.616699,-3.996826,0.0
2024-11-10 20:00:00,1.88,16.98,39.48,0.72,18.6,2.91,9.031915,2.122581,0.484151,,25.63,,,29.6,766.5,22.47,22.7,22.3,23.8,38.9,-0.99,38.511,0.954315,43.21,111.09,82.617633,588.9,182.1,115.2,533.3,4800.0,4800.0,8.10625,4.429,987.041382,744.346985,1571.0,14.1,1.86,0.91,82.778,0.352,0.05,6.79,620.049683,-4.374743,0.0
2024-11-10 21:00:00,1.88,16.98,39.48,0.72,18.6,2.91,9.031915,2.122581,0.484151,,24.7,,,29.5,743.3,22.47,21.1,24.1,23.5,34.7,-0.99,34.353,0.956475,43.22,111.062,83.629686,586.4,191.1,115.1,539.9,4800.0,4800.0,8.1875,4.437,993.507446,752.662048,1571.0,14.1,1.86,0.91,82.778,0.352,0.05,6.79,612.88147,-3.743938,0.0
2024-11-10 22:00:00,1.91,16.58,39.56,0.69,19.82,2.7,8.680628,1.995964,0.51347,,24.7,,,29.6,772.1,22.47,21.2,19.5,18.4,34.3,-1.0,34.3,0.96147,45.11,110.83,83.45499,573.3,191.6,115.1,541.3,5000.0,5000.0,7.8768,4.446,1010.455017,771.999329,1572.0,14.1,1.86,0.91,82.778,0.352,0.04,7.05,621.936768,-4.515665,0.0
2024-11-10 23:00:00,1.91,16.58,39.56,0.69,19.82,2.7,8.680628,1.995964,0.51347,,24.7,,,29.6,767.1,22.47,24.8,23.4,22.4,35.5,-0.99,35.145,0.9639,44.52,110.07,82.88271,587.7,190.8,115.0,540.9,4900.0,4900.0,8.031429,4.765,1014.523743,791.229431,1572.0,14.1,1.86,0.91,82.778,0.352,0.04,7.05,627.505432,-4.484277,0.0
2024-11-11 00:00:00,1.91,16.58,39.56,0.69,19.82,2.7,8.680628,1.995964,0.51347,,24.7,,,29.5,766.5,22.47,22.5,21.9,23.9,36.5,-0.99,36.135,0.958365,44.27,112.94,85.04382,580.1,195.0,115.4,541.1,5000.0,5000.0,7.878,4.452,1005.163818,818.769165,1572.0,14.1,1.86,0.91,82.778,0.352,0.04,7.05,638.650452,-4.014581,0.0
2024-11-11 01:00:00,1.66,17.0,41.53,0.86,21.65,2.82,10.240964,1.918245,0.536101,,22.75,,,29.6,747.8,22.4,22.2,22.6,21.1,36.4,-0.99,36.036,0.863325,45.13,106.37,82.170825,522.1,179.6,108.1,527.1,4800.0,4800.0,7.94,4.095,971.042175,794.2771,1572.0,14.1,1.86,0.91,82.778,0.352,0.04,7.05,647.630676,-3.341541,0.0
2024-11-11 02:00:00,1.66,17.0,41.53,0.86,21.65,2.82,10.240964,1.918245,0.536101,,22.75,,,29.6,723.3,22.47,26.4,24.6,23.1,37.7,-0.99,37.323,0.870345,45.78,100.49,77.628525,540.4,180.1,109.8,529.9,4600.0,4600.0,8.343913,4.092,975.43042,795.887085,1572.0,14.1,1.86,0.91,82.778,0.352,0.04,7.05,636.666199,-3.735492,0.0
2024-11-11 03:00:00,1.66,17.0,41.53,0.86,21.65,2.82,10.240964,1.918245,0.536101,,22.75,,,29.5,743.8,22.47,23.2,25.2,23.5,35.9,-0.99,35.541,0.79326,47.9,98.13,75.805425,512.5,183.0,107.7,530.8,4700.0,4700.0,8.151064,3.628,1002.331787,814.823792,1570.0,14.1,1.86,0.91,82.778,0.352,0.04,6.96,632.03772,-3.162279,0.0
2024-11-11 04:00:00,1.73,17.32,40.61,0.88,21.49,2.68,10.011561,1.889716,0.544658,,22.75,,,29.8,744.8,22.47,22.7,25.6,25.8,36.4,-0.99,36.036,0.77571,46.65,92.18,71.20905,436.2,142.1,100.2,491.9,4300.0,4300.0,8.26186,3.617,996.265869,811.037903,1570.0,14.1,1.86,0.91,82.778,0.352,0.04,6.96,635.060181,-2.083033,0.0
2024-11-11 05:00:00,1.73,17.32,40.61,0.88,21.49,2.68,10.011561,1.889716,0.544658,,23.57,,,29.6,749.1,22.47,22.3,23.1,20.4,34.7,-0.99,34.353,0.788805,45.9,91.5,69.93345,452.9,154.0,99.5,492.6,4200.0,4200.0,8.458571,3.652,993.111328,790.734253,1570.0,14.1,1.86,0.91,82.778,0.352,0.04,6.96,670.631775,-3.863437,0.0
2024-11-11 06:00:00,1.73,17.32,40.61,0.88,21.49,2.68,10.011561,1.889716,0.544658,,23.57,,,29.6,749.9,22.47,21.4,20.8,20.1,36.9,-0.99,36.531,0.786105,46.34,90.64,69.276152,446.4,151.9,99.6,492.3,4200.0,4200.0,8.455714,4.055,994.012756,795.496216,1570.0,14.1,1.86,0.91,82.778,0.352,0.04,6.96,683.050781,-3.321142,0.0
2024-11-11 07:00:00,1.73,17.32,40.61,0.88,21.49,2.68,10.011561,1.889716,0.544658,,23.57,,,29.6,746.6,22.47,21.5,22.1,21.4,36.7,-0.99,36.333,0.776655,45.58,92.15,70.430245,454.0,144.6,100.2,486.8,4200.0,4200.0,8.385714,3.642,990.918091,779.011169,1572.0,14.04,1.86,0.92,82.808,0.372,0.05,7.33,673.000671,-3.284203,0.0
2024-11-11 08:00:00,1.73,17.32,40.61,0.88,21.49,2.68,10.011561,1.889716,0.544658,,23.57,,,29.6,744.2,22.47,21.9,23.1,23.5,38.71,-0.99,38.3229,0.784485,46.64,92.2,70.46846,435.5,150.7,99.3,488.2,4300.0,4300.0,8.197674,3.629,975.33374,780.442261,1572.0,14.07,1.91,0.83,82.802,0.388,0.05,7.33,690.556763,-3.409419,0.0
2024-11-11 09:00:00,1.73,17.32,40.61,0.88,21.49,2.68,10.011561,1.889716,0.544658,,24.44,,,29.6,768.9,22.47,23.4,21.0,25.2,39.14,-0.99,38.7486,0.87561,45.26,92.8,70.11968,500.6,163.8,106.6,507.1,4200.0,4200.0,8.767143,4.005,959.334473,769.156555,1572.0,14.07,1.91,0.83,82.802,0.388,0.05,7.33,679.351563,-3.136213,0.0
2024-11-11 10:00:00,1.83,17.39,41.75,0.83,18.28,2.88,9.502732,2.283917,0.452044,,24.44,,,29.5,745.7,22.47,21.1,22.0,21.5,35.5,-0.99,35.145,0.86292,45.83,100.36,75.832016,520.9,175.9,108.7,523.4,4600.0,4600.0,8.244783,4.048,980.619446,796.200195,1572.0,14.07,1.91,0.83,82.802,0.388,0.05,7.33,655.576721,-3.568961,0.0
2024-11-11 11:00:00,1.83,17.39,41.75,0.83,18.28,2.88,9.502732,2.283917,0.452044,,24.44,,,29.3,758.6,22.47,18.7,10.2,21.8,37.63,-0.99,37.2537,0.853875,42.69,103.06,77.872136,532.9,178.5,108.6,525.2,4400.0,4400.0,8.642727,4.038,1009.993774,816.329102,1570.0,14.07,1.91,0.83,82.802,0.388,0.05,7.35,718.133118,-3.268343,0.0
2024-11-11 12:00:00,1.83,17.39,41.75,0.83,18.28,2.88,9.502732,2.283917,0.452044,,24.44,,,29.6,722.6,22.47,20.7,21.1,19.8,31.17,-1.0,31.17,0.860355,36.78,103.32,78.068592,486.7,164.6,104.7,505.7,3800.0,3800.0,9.637895,4.044,940.070862,785.5271,1570.0,14.12,1.99,0.79,82.733,0.367,0.05,7.35,717.94165,-3.378957,0.0
2024-11-11 13:00:00,1.83,17.39,41.75,0.83,18.28,2.88,9.502732,2.283917,0.452044,,25.52,,,29.5,763.2,22.47,22.7,22.7,23.3,37.98,-0.99,37.6002,0.94824,38.77,110.9,82.59832,592.8,202.8,116.5,551.1,4300.0,4300.0,9.315349,4.489,1000.566528,741.478943,1570.0,14.12,1.99,0.79,82.733,0.367,0.05,7.35,678.97229,-3.004087,0.0
2024-11-11 14:00:00,1.88,17.77,40.38,0.9,18.29,3.08,9.452128,2.207764,0.468867,,25.52,,,29.5,788.6,22.47,22.1,23.8,21.2,34.81,-1.0,34.81,0.949725,44.46,110.21,82.084408,663.8,219.9,121.2,573.9,4900.0,4900.0,8.511429,4.785,978.807251,734.402344,1570.0,14.12,1.99,0.79,82.733,0.367,0.05,7.35,637.422119,-3.593378,0.0
2024-11-11 15:00:00,1.88,17.77,40.38,0.9,18.29,3.08,9.452128,2.207764,0.468867,,25.52,,,29.6,765.3,22.47,24.8,22.0,22.3,34.16,-0.99,33.8184,0.94473,46.41,109.9,81.85352,654.4,230.2,121.3,570.0,5100.0,5100.0,8.132941,4.786,992.27417,744.239319,1571.0,14.12,1.99,0.79,82.733,0.367,0.05,7.41,600.818481,-3.619281,0.0
2024-11-11 16:00:00,1.88,17.77,40.38,0.9,18.29,3.08,9.452128,2.207764,0.468867,,25.52,,,29.6,766.2,22.47,21.5,17.0,22.7,40.24,-1.0,40.24,0.906255,48.4,109.5,81.5556,645.1,234.5,121.8,574.3,5300.0,5300.0,7.880377,4.79,969.000793,745.043457,1571.0,14.12,1.99,0.79,82.733,0.367,0.05,7.41,587.262207,-3.411353,0.0
2024-11-11 17:00:00,1.88,17.77,40.38,0.9,18.29,3.08,9.452128,2.207764,0.468867,,23.77,,,29.8,796.5,22.47,23.2,22.9,19.0,31.74,-1.0,31.74,0.961065,49.02,101.99,77.746977,557.8,225.7,113.1,566.6,5000.0,5000.0,8.1564,3.541,935.939148,728.238586,1571.0,14.12,1.99,0.79,82.733,0.367,0.05,7.41,581.242126,-3.703442,0.0
2024-11-11 18:00:00,1.88,17.77,40.38,0.9,18.29,3.08,9.452128,2.207764,0.468867,,23.77,,,29.6,743.9,22.47,22.9,21.8,20.8,33.2,-0.99,32.868,0.89289,45.88,106.8,81.41364,567.2,203.4,114.8,543.1,4900.0,4900.0,8.055918,4.015,961.754822,725.19165,1571.0,14.12,1.99,0.79,82.733,0.367,0.05,7.41,571.09021,-4.264206,0.0
2024-11-11 19:00:00,1.86,17.99,41.36,0.86,16.42,2.95,9.672043,2.518879,0.411854,,23.77,,,29.5,765.0,22.47,21.3,15.9,24.7,36.74,-1.0,36.74,0.892215,48.96,102.12,77.846076,575.6,199.0,115.2,544.3,5000.0,5000.0,7.914,3.869,986.274231,799.477539,1570.0,14.12,1.99,0.79,82.733,0.367,0.05,8.11,572.593628,-3.419229,0.0
2024-11-11 20:00:00,1.86,17.99,41.36,0.86,16.42,2.95,9.672043,2.518879,0.411854,,23.77,,,29.5,765.6,22.47,19.4,23.4,21.8,38.21,-1.0,38.21,0.782865,49.87,94.24,71.839152,475.7,167.6,104.8,512.8,4700.0,4700.0,7.884255,3.487,1006.808777,789.311707,1570.0,14.12,1.99,0.79,82.733,0.367,0.05,8.11,619.389282,-4.726343,0.0
2024-11-11 21:00:00,1.86,17.99,41.36,0.86,16.42,2.95,9.672043,2.518879,0.411854,,20.8,,,29.6,791.4,22.47,19.4,22.5,2.4,39.2,-1.0,39.2,0.790155,49.95,92.1,72.9432,476.3,177.5,105.7,510.8,4600.0,4600.0,8.041304,3.519,986.928101,751.61792,1570.0,14.12,1.99,0.79,82.733,0.367,0.05,8.11,663.528015,-4.273591,0.0
2024-11-11 22:00:00,1.75,17.0,43.37,0.91,17.07,2.93,9.714286,2.540715,0.408577,,20.8,,,29.5,769.4,22.47,16.7,22.8,21.6,37.1,-1.0,37.1,0.781785,51.06,92.05,72.9036,492.7,180.8,107.0,517.0,4700.0,4700.0,7.965957,3.475,994.683838,715.463318,1570.0,14.11,1.93,0.78,82.81,0.37,0.05,8.11,655.576721,-3.812307,0.0
2024-11-11 23:00:00,1.75,17.0,43.37,0.91,17.07,2.93,9.714286,2.540715,0.408577,,20.8,,,29.6,744.8,22.47,23.5,21.8,2.8,32.8,-0.99,32.472,0.796365,50.35,91.36,72.35712,743.2,179.6,130.5,529.8,4600.0,4600.0,8.612609,3.606,951.383301,710.290344,1570.0,14.24,1.8,0.65,82.925,0.385,0.05,8.38,654.914307,-3.882039,0.0
2024-11-12 00:00:00,1.75,17.0,43.37,0.91,17.07,2.93,9.714286,2.540715,0.408577,,20.8,39.03,6719.17,29.7,770.7,22.47,22.5,26.7,23.5,35.5,-0.99,35.145,0.791775,50.3,91.45,72.4284,751.8,174.3,130.9,526.2,4600.0,4600.0,8.57087,3.49,947.35614,736.434631,1570.0,14.24,1.8,0.65,82.925,0.385,0.05,8.38,637.516541,-4.078054,0.01
2024-11-12 01:00:00,1.9,18.19,41.06,0.85,18.05,2.92,9.573684,2.274792,0.454387,,24.48,39.03,6719.17,29.8,748.4,22.47,22.4,21.6,22.8,36.3,-0.99,35.937,0.850635,47.27,97.32,73.496064,672.8,210.8,124.2,550.1,4600.0,4600.0,8.795217,3.428,971.885559,723.756348,1570.0,14.24,1.8,0.65,82.925,0.385,0.05,8.38,630.621216,-4.061432,0.01
2024-11-12 02:00:00,1.9,18.19,41.06,0.85,18.05,2.92,9.573684,2.274792,0.454387,,24.48,39.03,6719.17,30.0,782.3,22.47,21.5,20.2,20.2,38.7,-1.0,38.7,0.846045,46.01,99.98,75.504896,675.0,207.9,124.2,549.8,4600.0,4600.0,8.791304,3.43,953.812561,707.86853,1570.0,14.24,1.8,0.65,82.925,0.385,0.05,8.38,614.767395,-3.764163,0.01
2024-11-12 03:00:00,1.9,18.19,41.06,0.85,18.05,2.92,9.573684,2.274792,0.454387,,25.16,39.03,6719.17,29.9,752.7,22.47,21.8,22.8,21.7,38.0,-0.99,37.62,0.849285,46.04,102.09,76.404156,672.9,214.1,124.3,560.1,4700.0,4700.0,8.737021,3.706,954.733093,691.532349,1572.0,14.24,1.8,0.65,82.925,0.385,0.05,8.28,615.899109,-3.799333,0.01
2024-11-12 04:00:00,1.9,18.19,41.06,0.85,18.05,2.92,9.573684,2.274792,0.454387,,25.16,39.03,6719.17,29.9,723.8,22.47,11.9,11.0,2.3,33.8,-1.0,33.8,0.849285,51.19,93.76,70.169984,676.7,207.0,124.1,560.3,4800.0,4800.0,8.555,3.745,929.30127,663.224548,1572.0,14.24,1.8,0.65,82.925,0.385,0.05,8.28,605.434875,-3.691961,0.01
2024-11-12 05:00:00,1.9,18.16,40.79,0.85,17.89,2.95,9.557895,2.280045,0.453472,,25.16,39.03,6719.17,29.8,752.6,22.47,22.7,19.9,21.1,31.5,-0.99,31.185,0.847665,48.49,101.06,75.633304,666.9,218.3,124.2,562.1,4900.0,4900.0,8.403673,3.773,960.350647,718.390686,1572.0,14.24,1.8,0.65,82.925,0.385,0.05,8.28,597.427917,-4.398981,0.01
2024-11-12 06:00:00,1.9,18.16,40.79,0.85,17.89,2.95,9.557895,2.280045,0.453472,,25.16,39.03,6719.17,29.8,776.1,22.47,21.4,21.2,21.0,36.0,-0.99,35.64,0.839295,50.0,100.01,74.847484,712.7,211.7,129.1,561.8,5000.0,5000.0,8.2908,3.759,959.121094,760.782349,1572.0,14.24,1.8,0.65,82.925,0.385,0.05,8.28,589.144104,-4.18572,0.01
2024-11-12 07:00:00,1.9,18.16,40.79,0.85,17.89,2.95,9.557895,2.280045,0.453472,,25.16,39.03,6719.17,29.8,773.9,22.47,20.9,24.5,23.4,34.8,-0.99,34.452,0.85131,50.65,98.71,73.874564,686.0,209.9,125.1,561.3,5000.0,5000.0,8.2368,3.733,980.19397,790.442749,1550.0,14.35,1.78,0.66,82.812,0.398,0.05,7.01,611.467224,-3.614432,0.01
2024-11-12 08:00:00,1.9,18.16,40.79,0.85,17.89,2.95,9.557895,2.280045,0.453472,,25.16,39.03,6719.17,30.6,795.6,22.47,18.1,22.6,20.3,35.6,-1.0,35.6,0.851715,49.15,101.73,76.134732,587.9,221.7,116.8,561.5,5000.0,5000.0,8.1396,3.452,1001.317749,818.676086,1550.0,14.23,1.77,0.42,83.172,0.408,0.05,7.01,617.408264,-3.66747,0.0
2024-11-12 09:00:00,1.85,18.78,38.66,0.83,16.4,3.08,10.151351,2.357317,0.439546,,17.87,39.03,6719.17,29.6,745.1,22.47,22.4,21.4,22.9,33.5,-0.99,33.165,0.914895,47.77,102.57,84.240741,562.0,178.5,113.9,514.5,4900.0,4900.0,7.694694,0.636,1001.54425,798.824097,1550.0,14.23,1.77,0.42,83.172,0.408,0.05,7.01,663.812073,-3.359522,0.0
2024-11-12 10:00:00,1.85,18.78,38.66,0.83,16.4,3.08,10.151351,2.357317,0.439546,,17.87,39.03,6719.17,29.8,766.2,22.47,20.6,20.5,10.6,34.5,-0.99,34.155,0.943245,46.4,101.29,83.189477,629.5,173.9,120.7,509.4,4700.0,4700.0,8.04383,4.783,964.866821,777.220276,1550.0,14.23,1.77,0.42,83.172,0.408,0.05,7.01,649.900452,-2.935019,0.0
2024-11-12 11:00:00,1.85,18.78,38.66,0.83,16.4,3.08,10.151351,2.357317,0.439546,,17.87,39.03,6719.17,29.6,720.8,22.47,21.8,23.8,22.1,35.8,-0.99,35.442,0.986715,43.11,113.66,93.348958,519.1,172.0,110.0,502.4,4900.0,4900.0,7.498776,5.381,1043.947876,790.889954,1553.0,14.23,1.77,0.42,83.172,0.408,0.04,6.08,626.183838,-2.867608,0.0
2024-11-12 12:00:00,1.85,18.78,38.66,0.83,16.4,3.08,10.151351,2.357317,0.439546,,17.87,39.03,6719.17,29.7,746.3,22.47,22.9,21.2,22.9,33.4,-0.99,33.066,0.989955,40.6,120.68,99.114484,626.9,200.8,121.0,539.3,4900.0,4900.0,8.085306,5.319,1001.24469,775.398132,1553.0,14.23,1.77,0.42,83.172,0.408,0.04,6.08,631.282227,-3.577253,0.0
2024-11-12 13:00:00,1.79,18.38,37.68,0.82,16.07,2.96,10.268156,2.344742,0.442031,,18.96,39.03,6719.17,29.9,753.3,22.47,22.5,22.4,20.9,37.0,-0.99,36.63,0.99198,43.54,117.14,94.930256,699.5,228.4,126.9,573.3,5100.0,5100.0,8.237647,5.334,994.300842,743.855042,1553.0,14.23,1.77,0.42,83.172,0.408,0.04,6.08,615.804871,-3.521993,0.0
2024-11-12 14:00:00,1.79,18.38,37.68,0.82,16.07,2.96,10.268156,2.344742,0.442031,,18.96,39.03,6719.17,29.8,724.4,22.47,22.8,23.7,23.7,33.8,-0.99,33.462,0.409725,54.79,93.09,75.440136,518.3,119.9,109.7,424.7,5100.0,5100.0,6.287059,0.0,1023.375305,794.452515,1553.0,14.23,1.77,0.42,83.172,0.408,0.04,6.08,595.450623,-4.020944,0.0
2024-11-12 15:00:00,1.79,18.38,37.68,0.82,16.07,2.96,10.268156,2.344742,0.442031,,18.96,39.03,6719.17,29.6,721.4,22.47,22.1,21.2,22.1,34.7,-0.99,34.353,0.09639,,0.0,0.0,3.6,0.0,0.0,131.2,0.0,0.0,,0.0,639.967224,481.505035,1553.0,14.31,1.97,0.38,82.959,0.381,0.04,6.08,576.635071,-7.58566,0.0
2024-11-12 16:00:00,1.79,18.38,37.68,0.82,16.07,2.96,10.268156,2.344742,0.442031,,18.96,39.03,6719.17,29.9,259.4,22.47,0.4,0.9,0.6,33.7,-0.99,33.363,0.409725,5500.0,0.2,0.16208,4.78,66.5,31.0,323.3,1100.0,1100.0,19.325455,1.796,714.509399,563.094971,1556.0,14.31,1.97,0.38,82.959,0.381,0.04,6.08,577.387146,-2.579225,0.02
2024-11-12 17:00:00,1.85,18.84,39.33,0.87,16.46,3.1,10.183784,2.389429,0.43431,,24.62,39.03,6719.17,-0.1,0.2,22.47,0.0,0.0,0.0,0.0,-0.91,0.0,0.61128,51.33,52.6,39.64988,227.2,73.1,72.8,360.0,2700.0,2700.0,9.617778,2.924,790.197449,603.645813,1556.0,14.31,1.97,0.38,82.959,0.381,0.04,6.08,587.920837,-5.235571,0.02
2024-11-12 18:00:00,1.85,18.84,39.33,0.87,16.46,3.1,10.183784,2.389429,0.43431,,24.62,39.03,6719.17,29.9,754.1,22.47,23.7,23.2,23.7,30.5,-0.99,30.195,0.683775,45.95,71.81,54.130378,332.4,99.7,86.5,407.4,3300.0,3300.0,8.98,3.3,876.227844,672.312439,1556.0,14.31,1.97,0.38,82.959,0.381,0.04,6.08,587.920837,-2.784093,0.02
2024-11-12 19:00:00,1.85,18.84,39.33,0.87,16.46,3.1,10.183784,2.389429,0.43431,,24.62,39.03,6719.17,29.6,765.0,22.47,23.9,22.9,23.3,38.2,-0.99,37.818,0.68094,48.35,82.73,62.361874,410.5,133.3,96.2,460.6,4000.0,4000.0,8.352,3.324,966.422241,731.683289,1556.0,14.31,1.97,0.38,82.959,0.381,0.04,6.08,589.520447,-3.875576,0.02
2024-11-12 20:00:00,1.85,18.84,39.33,0.87,16.46,3.1,10.183784,2.389429,0.43431,,24.62,39.03,6719.17,29.7,748.1,22.47,18.7,18.7,20.3,34.6,-1.0,34.6,0.81945,45.43,94.65,71.34717,456.3,150.4,102.0,487.4,4300.0,4300.0,8.224186,4.2,994.206177,743.304871,1556.0,14.31,1.97,0.38,82.959,0.381,0.04,6.08,626.37262,-3.162725,0.02
2024-11-12 21:00:00,1.86,19.0,39.84,0.88,16.88,3.27,10.215054,2.36019,0.439472,,24.13,39.03,6719.17,29.6,744.3,22.47,23.5,24.3,23.8,37.1,-0.99,36.729,0.913275,45.35,110.25,83.646675,567.2,213.1,114.6,553.8,5000.0,5000.0,8.0208,4.889,1042.481812,768.260742,,14.31,1.97,0.38,82.959,0.381,,,616.276428,-4.054482,0.02
2024-11-12 22:00:00,1.86,19.0,39.84,0.88,16.88,3.27,10.215054,2.36019,0.439472,,24.13,39.03,6719.17,29.8,681.0,22.47,22.4,22.6,21.2,35.8,-0.99,35.442,0.938115,48.19,109.98,83.441826,636.5,230.9,121.2,579.9,5300.0,5300.0,7.936981,5.164,1012.95575,754.627319,,14.31,1.97,0.38,82.959,0.381,,,616.182068,-3.915363,0.02
2024-11-12 23:00:00,1.86,19.0,39.84,0.88,16.88,3.27,10.215054,2.36019,0.439472,,24.13,39.03,6719.17,29.9,709.7,22.47,21.9,21.9,19.3,34.4,-0.99,34.056,1.01223,46.13,114.9,87.17463,643.8,232.6,121.9,575.4,5300.0,5300.0,7.893962,3.351,1048.43042,848.479431,,,,,,,,,586.979919,-3.287384,0.02
