Repository: DvEz373/antam-project

# Optimization of Fuel and Reductant Usage in Nickel Calcination Process with Machine Learning

## 📌 Project Overview
This project focuses on optimizing fuel and reductant consumption in the **nickel calcination process** at PT ANTAM Tbk's **Nickel Mining Business Unit Kolaka**. By implementing **machine learning-based systems**, the project aims to enhance efficiency, reduce costs, and improve environmental sustainability in the **Rotary Kiln Electric Furnace (RKEF) process**.

## 📌 Methodology
The study follows a **CRISP-DM (Cross Industry Standard Process for Data Mining)** approach:
1. **Business Understanding**  
   - Understanding operational challenges and optimization opportunities.

File: new-data/filtered_intersection_df_interpolated.csv (part 20 of 20)
time,ni_in,fe_in,cao_in,al2o3_in,s_m,bc,mc_kilnfeed,fc_coal,gcv_coal,current_pry,current_sec1,current_sec2,current_sec3,load,power_factor,realisasi_beban,rpm,kg_tco,charge_kiln,tdo,pry_p,sec_p,pry_v,sec_v,total_coal,total_fuel,a_f_ratio,reductor_consume,t_tic162,t_tic163,metal_temp,ni_met,c_met,si_met,fe_met,s_met,ni_slag,fe_slag,t_kalsin,pic_161,loi_kalsin
2024-11-11 00:00:00,1.91,16.58,0.69,2.7,1.995964,0.51347,24.700000000000003,37.38816314583113,6496.1249336994815,22.47,22.500000000000004,21.9,23.900000000000002,36.5,-0.99,36.135,0.958365,44.27000000000001,112.94,85.04382,580.1000000000001,195.0,115.40000000000003,541.1000000000001,5000.0,5000.0,7.878000000000002,4.452,1005.163818,818.769165,1571.0,14.12,1.9900000000000002,0.79,82.73300000000002,0.36700000000000005,0.05000000000000001,7.410000000000001,587.262207,-3.411353,0.0
2024-11-11 01:00:00,1.66,17.0,0.86,2.82,1.918245,0.536101,22.750000000000004,37.50306425088513,6511.734355871786,22.4,22.200000000000003,22.600000000000005,21.100000000000005,36.4,-0.9900000000000001,36.036,0.863325,45.13000000000001,106.37000000000003,82.17082500000001,522.1,179.60000000000002,108.1,527.1000000000001,4800.000000000001,4800.000000000001,7.9399999999999995,4.095,971.042175,794.2771,1571.0,14.120000000000001,1.9900000000000002,0.7900000000000001,82.73300000000002,0.367,0.05,7.410000000000002,581.242126,-3.703442,-1.0587911840678754e-22
2024-11-11 03:00:00,1.66,17.0,0.86,2.82,1.918245,0.536101,22.750000000000007,37.72481337035981,6541.85918035098,22.47,23.200000000000006,25.2,23.500000000000004,35.9,-0.9900000000000001,35.541,0.79326,47.900000000000006,98.12999999999998,75.80542500000001,512.5,183.00000000000003,107.70000000000002,530.8,4700.000000000001,4700.000000000001,8.151064,3.628,1002.331787,814.823792,1570.0,14.119999999999997,1.9900000000000002,0.7900000000000003,82.73300000000002,0.36700000000000005,0.05000000000000001,8.110000000000001,572.593628,-3.419229,-1.6940658945086007e-21
2024-11-11 04:00:00,1.73,17.32,0.88,2.68,1.889716,0.544658,22.750000000000004,37.83127328402596,6556.321858808782,22.470000000000002,22.700000000000003,25.6,25.800000000000004,36.4,-0.99,36.036,0.77571,46.650000000000006,92.18000000000002,71.20905000000002,436.2,142.1,100.19999999999999,491.9,4300.000000000001,4300.000000000001,8.261860000000002,3.617,996.265869,811.037903,1570.0000000000002,14.12,1.9900000000000002,0.7900000000000003,82.73300000000002,0.367,0.05,8.11,619.389282,-4.726343,1.3552527156068805e-20
2024-11-11 05:00:00,1.73,17.32,0.88,2.68,1.889716,0.544658,23.57,37.934531366475,6570.349565512666,22.47,22.3,23.100000000000005,20.400000000000002,34.7,-0.99,34.353,0.788805,45.9,91.50000000000001,69.93345000000001,452.9,154.0,99.5,492.6000000000001,4200.0,4200.0,8.458571,3.652,993.111328,790.734253,1570.0,14.119999999999997,1.99,0.79,82.73300000000002,0.367,0.05,8.110000000000001,663.528015,-4.273591,-2.710505431213761e-20
2024-11-11 06:00:00,1.73,17.32,0.88,2.68,1.889716,0.544658,23.570000000000004,38.03439356732963,6583.915938538085,22.470000000000002,21.4,20.800000000000004,20.100000000000005,36.9,-0.99,36.531,0.786105,46.34000000000001,90.64000000000001,69.27615200000001,446.4000000000001,151.90000000000003,99.6,492.30000000000007,4200.0,4200.0,8.455714000000002,4.055,994.012756,795.496216,1570.0,14.110000000000001,1.93,0.78,82.81000000000002,0.37000000000000005,0.05000000000000001,8.11,655.576721,-3.812307,0.0
2024-11-11 07:00:00,1.73,17.32,0.88,2.68,1.889716,0.544658,23.570000000000004,38.13066583621263,6596.994615960502,22.47,21.5,22.100000000000005,21.400000000000002,36.7,-0.99,36.333,0.776655,45.580000000000005,92.15000000000003,70.430245,454.00000000000006,144.60000000000002,100.2,486.80000000000007,4200.0,4200.0,8.385714,3.642,990.918091,779.011169,1569.9999999999998,14.240000000000002,1.8,0.65,82.92500000000001,0.385,0.05,8.380000000000003,654.914307,-3.882039,-4.336808689942018e-19
2024-11-11 08:00:00,1.73,17.32,0.88,2.68,1.889716,0.544658,23.57,38.223154122746735,6609.559235855371,22.470000000000002,21.9,23.099999999999998,23.500000000000004,38.71,-0.99,38.3229,0.784485,46.64,92.20000000000002,70.46846,435.5,150.70000000000002,99.30000000000001,488.20000000000005,4300.000000000001,4300.000000000001,8.197674000000001,3.629,975.33374,780.442261,1569.9999999999998,14.240000000000002,1.8000000000000003,0.6500000000000001,82.92500000000001,0.38500000000000006,0.05,8.38,637.516541,-4.078054,0.009999999999999998
2024-11-11 09:00:00,1.73,17.32,0.88,2.68,1.889716,0.544658,24.439999999999998,38.311664376554674,6621.583436298149,22.470000000000002,23.400000000000002,21.0,25.2,39.14,-0.9900000000000001,38.7486,0.87561,45.260000000000005,92.80000000000001,70.11968,500.60000000000014,163.8,106.60000000000001,507.1000000000001,4200.0,4200.0,8.767143,4.005,959.334473,769.156555,1570.0000000000002,14.240000000000002,1.8,0.6500000000000001,82.92500000000001,0.3850000000000001,0.05,8.38,630.621216,-4.061432,0.010000000000000002
2024-11-11 10:00:00,1.83,17.39,0.83,2.88,2.283917,0.452044,24.44,38.396002547259194,6633.040855364294,22.47,21.1,22.0,21.500000000000004,35.5,-0.99,35.145,0.86292,45.83,100.36000000000001,75.832016,520.9000000000001,175.90000000000003,108.7,523.4000000000001,4600.0,4600.0,8.244783000000002,4.048,980.619446,796.200195,1570.0,14.24,1.8000000000000003,0.65,82.92500000000001,0.38500000000000006,0.05,8.380000000000003,614.767395,-3.764163,0.010000000000000002
2024-11-11 12:00:00,1.83,17.39,0.83,2.88,2.283917,0.452044,24.44,38.55138643784897,6654.149901668516,22.470000000000002,20.700000000000003,21.1,19.800000000000004,31.17,-1.0,31.17,0.860355,36.78,103.32000000000002,78.068592,486.70000000000005,164.6,104.70000000000002,505.7,3800.0,3800.0,9.637895000000002,4.044,940.070862,785.5271,1572.0,14.240000000000002,1.8000000000000003,0.6500000000000001,82.92500000000001,0.38500000000000006,0.05,8.28,605.434875,-3.691961,0.010000000000000002
2024-11-11 13:00:00,1.83,17.39,0.83,2.88,2.283917,0.452044,25.520000000000003,38.6220440569797,6663.748805057507,22.470000000000002,22.700000000000003,22.700000000000003,23.300000000000008,37.98,-0.9900000000000002,37.6002,0.94824,38.77000000000001,110.90000000000002,82.59832000000002,592.8000000000001,202.80000000000004,116.50000000000001,551.1,4300.0,4300.0,9.315349000000001,4.489,1000.566528,741.478943,1572.0000000000005,14.24,1.8000000000000003,0.6500000000000001,82.92500000000001,0.38500000000000006,0.05,8.280000000000001,597.427917,-4.398981,0.01
2024-11-11 14:00:00,1.88,17.77,0.9,3.08,2.207764,0.468867,25.520000000000003,38.687753391498,6672.675479371694,22.470000000000002,22.100000000000005,23.8,21.200000000000003,34.81,-1.0,34.81,0.949725,44.46,110.21000000000001,82.08440800000002,663.8,219.90000000000003,121.2,573.9,4900.000000000001,4900.000000000001,8.511429000000001,4.785,978.807251,734.402344,1572.0000000000002,14.24,1.8000000000000003,0.6500000000000001,82.92500000000001,0.385,0.05,8.280000000000001,589.144104,-4.18572,0.010000000000000002
2024-11-11 15:00:00,1.88,17.77,0.9,3.08,2.207764,0.468867,25.520000000000003,38.748320391026596,6680.903562686536,22.470000000000002,24.800000000000004,22.000000000000007,22.300000000000004,34.16,-0.9900000000000002,33.8184,0.94473,46.41,109.90000000000002,81.85352000000003,654.4000000000001,230.20000000000005,121.30000000000001,570.0,5100.0,5100.0,8.132941,4.786,992.27417,744.239319,1550.0000000000002,14.350000000000001,1.7800000000000002,0.66,82.81200000000001,0.3980000000000001,0.05,7.010000000000001,611.467224,-3.614432,0.01
2024-11-11 16:00:00,1.88,17.77,0.9,3.08,2.207764,0.468867,25.520000000000003,38.80355100518824,6688.40669307749,22.47,21.5,17.0,22.7,40.24,-1.0,40.24,0.906255,48.400000000000006,109.5,81.55560000000003,645.1000000000001,234.50000000000006,121.80000000000001,574.3,5300.0,5300.0,7.880377,4.79,969.000793,745.043457,1550.0,14.230000000000004,1.7700000000000002,0.42,83.17200000000001,0.40800000000000003,0.05,7.010000000000001,617.408264,-3.66747,5.421010862427522e-20
2024-11-11 17:00:00,1.88,17.77,0.9,3.08,2.207764,0.468867,23.770000000000003,38.85325118360566,6695.15850862001,22.47,23.200000000000006,22.900000000000006,19.000000000000004,31.74,-1.0,31.74,0.961065,49.02000000000001,101.99000000000001,77.74697700000002,557.8000000000001,225.70000000000005,113.10000000000001,566.6000000000001,5000.0,5000.0,8.1564,3.541,935.939148,728.238586,1550.0,14.23,1.7700000000000002,0.42000000000000004,83.17200000000001,0.40800000000000003,0.05000000000000001,7.010000000000001,663.812073,-3.359522,-1.4230153513872246e-19
2024-11-11 18:00:00,1.88,17.77,0.9,3.08,2.207764,0.468867,23.770000000000003,38.8972268759016,6701.132647389558,22.470000000000002,22.9,21.8,20.800000000000004,33.2,-0.99,32.868,0.89289,45.88000000000001,106.8,81.41364000000002,567.2,203.40000000000003,114.8,543.1000000000001,4900.0,4900.0,8.055918,4.015,961.754822,725.19165,1550.0,14.229999999999999,1.7700000000000002,0.42,83.17200000000001,0.40800000000000003,0.05000000000000001,7.010000000000002,649.900452,-2.935019,-2.202285662861181e-20
2024-11-11 20:00:00,1.86,17.99,0.86,2.95,2.518879,0.411854,23.77,38.967228600620054,6710.64244691156,22.470000000000002,19.4,23.4,21.800000000000004,38.21,-1.0000000000000002,38.21,0.782865,49.870000000000005,94.24000000000001,71.839152,475.70000000000005,167.6,104.80000000000001,512.8000000000001,4700.000000000001,4700.000000000001,7.884255,3.487,1006.808777,789.311707,1553.0,14.230000000000002,1.77,0.42000000000000004,83.17200000000001,0.408,0.04000000000000001,6.080000000000001,631.282227,-3.577253,0.0
2024-11-12 01:00:00,1.9,18.19,0.85,2.92,2.274792,0.454387,24.48,39.03,6719.170000000001,22.470000000000002,22.400000000000002,21.600000000000005,22.800000000000004,36.3,-0.9900000000000001,35.937,0.850635,47.27000000000001,97.32,73.49606400000002,672.8,210.80000000000004,124.20000000000002,550.1000000000001,4600.000000000001,4600.000000000001,8.795217,3.428,971.885559,723.756348,1555.9999999999998,14.31,1.9700000000000002,0.38,82.95900000000002,0.38100000000000006,0.039999999999999994,6.08,587.920837,-5.235571,0.020000000000000004
2024-11-12 02:00:00,1.9,18.19,0.85,2.92,2.274792,0.454387,24.480000000000004,39.03,6719.17,22.47,21.500000000000004,20.2,20.2,38.7,-1.0000000000000002,38.7,0.846045,46.010000000000005,99.98000000000002,75.50489600000002,675.0000000000002,207.90000000000003,124.2,549.8,4600.0,4600.0,8.791304,3.43,953.812561,707.86853,1556.0000000000002,14.309999999999999,1.9700000000000002,0.38000000000000006,82.959,0.381,0.04,6.079999999999999,587.920837,-2.784093,0.020000000000000004
2024-11-12 03:00:00,1.9,18.19,0.85,2.92,2.274792,0.454387,25.160000000000004,39.03,6719.17,22.470000000000002,21.800000000000004,22.800000000000004,21.7,38.0,-0.9900000000000001,37.62,0.849285,46.040000000000006,102.09,76.404156,672.9000000000001,214.09999999999997,124.30000000000001,560.1000000000001,4700.0,4700.0,8.737021,3.706,954.733093,691.532349,1556.0,14.31,1.97,0.37999999999999995,82.959,0.38099999999999995,0.04,6.08,589.520447,-3.875576,0.02
2024-11-12 05:00:00,1.9,18.16,0.85,2.95,2.280045,0.453472,25.159999999999997,39.029999999999994,6719.17,22.47,22.7,19.900000000000002,21.099999999999998,31.5,-0.99,31.185,0.847665,48.49,101.06000000000002,75.633304,666.9,218.3,124.20000000000002,562.1,4900.0,4900.0,8.403673,3.773,960.350647,718.390686,1556.4384843924445,14.310000000000002,1.9700000000000002,0.38,82.959,0.381,0.04000202149523302,6.080189322971373,616.276428,-4.054482,0.019999999999999997
2024-11-12 06:00:00,1.9,18.16,0.85,2.95,2.280045,0.453472,25.16,39.03,6719.17,22.469999999999995,21.399999999999995,21.2,21.0,36.0,-0.9899999999999999,35.64,0.839295,49.99999999999999,100.01000000000002,74.84748399999998,712.6999999999999,211.70000000000002,129.1,561.8,5000.0,5000.0,8.290799999999999,3.759,959.121094,760.782349,1557.7539375697743,14.31,1.97,0.38,82.959,0.381,0.04000808598093203,6.08075729188549,616.182068,-3.915363,0.019999999999999997
2024-11-12 07:00:00,1.9,18.16,0.85,2.95,2.280045,0.453472,25.16,39.03,6719.17,22.47,20.9,24.5,23.4,34.8,-0.99,34.452,0.85131,50.65,98.71,73.874564,686.0,209.9,125.1,561.3,5000.0,5000.0,8.2368,3.733,980.19397,790.442749,1560.3848439244393,14.309774711893105,1.9694368827757032,0.3801125554268239,82.95959982743449,0.3810760224698786,0.0400202149523301,6.081893229713728,586.979919,-3.287384,0.02
