Repository: DvEz373/antam-project

# Optimization of Fuel and Reductant Usage in Nickel Calcination Process with Machine Learning

## 📌 Project Overview
This project focuses on optimizing fuel and reductant consumption in the **nickel calcination process** at PT ANTAM Tbk's **Nickel Mining Business Unit Kolaka**. By implementing **machine learning-based systems**, the project aims to enhance efficiency, reduce costs, and improve environmental sustainability in the **Rotary Kiln Electric Furnace (RKEF) process**.

## 🎯 Objectives
1. **Identify** relevant **smart factory technologies** in the mining and mineral processing industry.
2. **Develop a machine learning model** to optimize **rotary kiln operation** for improved calcination quality.
3. **Analyze fuel and reductant consumption** for potential cost reduction and environmental impact mitigation.
4. **Evaluate feasibility** through economic and benefit-cost analysis.
5. **Deploy a prototype dashboard** for real-time monitoring and optimization.

## 📌 Methodology
The study follows a **CRISP-DM (Cross Industry Standard Process for Data Mining)** approach:
1. **Business Understanding**  
   - Understanding operational challenges and optimization opportunities.
   - Defining technical and business objectives.
   
2. **Data Understanding**  
   - Data collection from real-time operational parameters of rotary kiln.
   - Exploratory Data Analysis (EDA) to identify key features affecting calcination efficiency.

3. **Data Preparation**  
   - Feature selection, normalization, and handling missing values.
   - Outlier detection using **Z-score** and **Interquartile Range (IQR)** methods.

4. **Machine Learning Model Development**  
   - Training multiple regression-based models: **Random Forest, Support Vector Regression (SVR), XGBoost, CatBoost, Artificial Neural Networks (ANN), etc.**
   - Evaluating models using **Mean Absolute Error (MAE), Mean Squared Error (MSE), and Root Mean Squared Error (RMSE).**
   - Selecting the best-performing model for deployment.

5. **Optimization & Deployment**  
   - Applying **Sequential Quadratic Programming (SQP)** for optimizing fuel consumption.
   - Implementing a **web-based dashboard** for real-time monitoring of optimized parameters.

## 📊 Key Findings
- The optimized machine learning model significantly **reduces fuel and reductant usage** while maintaining calcination efficiency.
- The best-performing model for regression tasks was **XGBoost**, with the lowest RMSE and MAE scores.
- Implementing AI-based predictive modeling improves **decision-making efficiency** and reduces operational costs.
- A **5-10% reduction in fuel consumption** was achieved, leading to substantial **cost savings** and a lower **carbon footprint**.

## 🚀 Technology Stack
- **Programming Languages**: Python (Pandas, Scikit-Learn, TensorFlow, XGBoost)
- **Machine Learning Models**: Random Forest, SVR, XGBoost, CatBoost, ANN
- **Data Processing**: SQL, Pandas, NumPy
- **Visualization**: Matplotlib, Seaborn, Plotly, Dash
- **Optimization Algorithms**: Sequential Quadratic Programming (SQP)
- **Deployment**: Flask/Django for web-based monitoring dashboard

## 🔍 Future Development
- Expanding dataset for more robust model generalization.
- Real-time **IoT sensor integration** for automated decision-making.
- Advanced **deep learning models (CNNs, RNNs)** for process prediction.
- Integration with **cloud-based infrastructure** for scalability.

## 📁 Project Structure
📂 antam-project/
│── 📂 data/ → Raw and processed data files
│── 📂 models/ → Trained machine learning models
│── 📂 scripts/ → Data preprocessing and ML scripts
│── 📂 dashboard/ → Web-based monitoring application
│── 📜 README.md → Project documentation
│── 📄 requirements.txt → Dependencies and package requirements

## 📜 References
- **Official Report:** "Studi Optimalisasi Penggunaan Bahan Bakar dan Reduktor Pada Proses Kalsinasi Unit Bisnis Pertambangan Nikel Kolaka Dengan Penerapan Machine Learning System", PT ANTAM Tbk, 2024.
- **Industry 4.0 & Smart Factory** implementation in mining and metal processing industries.

File: merged_table.csv (part 1 of 5)
date,time,ni_in,fe_in,sio2_in,cao_in,mgo_in,al2o3_in,fe_ni,s_m,bc,loi_in,mc_kilnfeed,fc_coal,gcv_coal,tco,voltage,current,load,rpm,pry_p,sec_p,pry_v,sec_v,total_coal,a_f_ratio,kg_tco,reductor_ratio,reductor_consume,charge_kiln,t_tic162,t_tic163,t_tic166,t_tic172,furnace_temp,ni_met,c_met,si_met,fe_met,s_met,ni_slag,fe_slag,t_kalsin,pic_161,loi_kalsin
44197,0,2.09,12.68,37.85,0.42,20.13,1.25,6.06,1.88,0.54,11.54,22.03,45.45,6947.46,127.1,758.3,23.3,35,0.5,656.4,224,100.4,425.6,3900,8.092307692,47.79411765,6.16,127.09,2064.34,1200,757,532,270,1399.2,20.8,1.294,1.284,74.8144,0.5044,0.07,7.22,627,-3,0.71
44197,0.041666667,2.09,12.68,37.85,0.42,20.13,1.25,6.06,1.88,0.54,11.54,22.03,45.45,6947.46,127.1,758.3,23.3,35,0.5,679.5,235.4,102.5,434.4,4000,8.0535,49.45598417,6.16,127.09,2064.34,1200,756,504,270,1399.2,20.8,1.294,1.284,74.8144,0.5044,0.07,7.22,607,-2.7,0.71
44197,0.083333333,2.09,12.68,37.85,0.42,20.13,1.25,6.06,1.88,0.54,11.54,22.03,45.45,6947.46,127.1,758.3,23.3,35,0.5,685.9,233.8,102.6,434.1,4300,7.488837209,56.06258149,6.16,127.09,2064.34,1200,760,530,276,1399.2,20.8,1.294,1.284,74.8144,0.5044,0.07,7.22,614,-3.1,0.71
44197,0.125,2.09,12.68,37.85,0.42,20.13,1.25,6.06,1.88,0.54,11.54,22.03,45.45,6947.46,127.1,758.3,23.3,35,0.5,735.3,254.1,106.3,449.1,4300,7.749767442,49.66504967,6.16,127.09,2064.34,1200,762,714,283,1399.2,20.8,1.294,1.284,74.8144,0.5044,0.07,7.22,620,-0.9,0.9
44197,0.166666667,2.09,12.68,37.85,0.42,20.13,1.25,6.06,1.88,0.54,11.54,22.03,45.45,6947.46,127.1,758.3,23.3,35,0.52,761,264,108,458,4500,7.546666667,50.50505051,6.16,127.09,2064.34,1200,747,535,280,1399.2,20.8,1.294,1.284,74.8144,0.5044,0.07,7.22,610,-3,0.9
44197,0.208333333,2.09,12.68,37.85,0.42,20.13,1.25,6.06,1.88,0.54,11.54,22.03,45.45,6947.46,127.1,758.3,23.3,35,0.52,762,263,108,457,4700,7.212765957,51.87637969,6.16,127.09,2064.34,1192,757,547,284,1399.2,20.8,1.294,1.284,74.8144,0.5044,0.07,7.22,621,-2.1,0.75
44197,0.25,2.09,12.68,37.85,0.42,20.13,1.25,6.06,1.88,0.54,11.54,22.03,45.45,6947.46,127.1,758.3,23.3,35,0.52,759,264,108,457,4600,7.369565217,51.97740113,6.16,127.09,2064.34,882,757,549,285,1399.2,20.8,1.294,1.284,74.8144,0.5044,0.07,7.22,615,-3.2,0.75
44197,0.291666667,2.09,12.68,37.85,0.42,20.13,1.25,6.06,1.88,0.54,11.54,22.03,45.45,6947.46,127.1,758.3,23.3,35,0.52,761,263,108,457,4600,7.369565217,49.94571118,6.16,127.09,2064.34,1197,762,566,285,1399.2,20.8,1.294,1.284,74.8144,0.5044,0.07,7.22,619,-3.4,0.81
44197,0.333333333,2.09,12.68,37.85,0.42,20.13,1.25,6.06,1.88,0.54,11.54,22.03,45.45,6947.46,127.1,758.3,23.3,35,0.52,762,266.7,108.5,458,4500,7.553333333,48.96094005,6.16,127.09,2064.34,1201,772,587,292,1399.2,20.8,1.294,1.284,74.8144,0.5044,0.07,7.22,622,-2.9,0.81
44197,0.375,2.05,12.77,37.58,0.45,20.3,1.37,6.23,1.86,0.55,11.17,20.43,43.85,6698.12,127.1,758.3,23.3,35,0.52,763,273,108.6,460,4500,7.581333333,49.6195832,6.16,127.09,2064.34,1201,772,587,293,1399.2,20.8,1.294,1.284,74.8144,0.5044,0.07,7.22,604,-3,0.62
44197,0.416666667,2.05,12.77,37.58,0.45,20.3,1.37,6.23,1.86,0.55,11.17,20.43,43.85,6698.12,127.1,758.3,23.3,35,0.52,816.1,295,112,480.8,4600,7.732173913,52.35602094,6.16,127.09,2064.34,1201,774,569,289,1399.2,20.8,1.294,1.284,74.8144,0.5044,0.07,7.22,641,-2.5,0.62
44197,0.458333333,2.05,12.77,37.58,0.45,20.3,1.37,6.23,1.86,0.55,11.17,20.43,43.85,6698.12,127.1,758.3,23.3,35,0.52,818.4,293,112,480.7,4600,7.730869565,51.93632155,6.16,127.09,2064.34,1164,770,564,285,1399.2,20.8,1.294,1.284,74.8144,0.5044,0.07,7.22,639,-3.7,0.64
44197,0.5,2.05,12.77,37.58,0.45,20.3,1.37,6.23,1.86,0.55,11.17,20.43,43.85,6698.12,127.1,758.3,23.3,35,0.52,816.1,296.3,112,480.7,4600,7.730869565,51.36221527,6.16,127.09,2064.34,1188,752,552,284,1399.2,20.8,1.294,1.284,74.8144,0.5044,0.07,7.22,623,-3.5,0.64
44197,0.541666667,2.05,12.77,37.58,0.45,20.3,1.37,6.23,1.86,0.55,11.17,20.43,43.85,6698.12,127.1,758.3,23.3,35,0.52,807.2,294.4,111.3,478.6,4500,7.865333333,51.27620784,6.16,127.09,2064.34,1150,751,547,269,1399.2,20.8,1.294,1.284,74.8144,0.5044,0.07,7.22,598,-2.7,0.63
44197,0.583333333,2.05,12.77,37.58,0.45,20.3,1.37,6.23,1.86,0.55,11.17,20.43,43.85,6698.12,127.1,758.3,23.3,35,0.45,546.4,199.4,92.2,403,3600,8.253333333,61.66495375,6.16,127.09,2064.34,1200,693,466,237,1399.2,20.8,1.294,1.284,74.8144,0.5044,0.07,7.22,573,-2,0.63
44197,0.625,2.05,12.77,37.58,0.45,20.3,1.37,6.23,1.86,0.55,11.17,20.43,43.85,6698.12,127.1,758.3,23.3,35,0.46,786.2,283.4,109.9,472,4400,7.935,56.3885685,6.16,127.09,2064.34,1200,717,452,250,1399.2,20.8,1.294,1.284,74.8144,0.5044,0.07,7.22,615,-3,0.61
44197,0.666666667,2.05,12.77,37.58,0.45,20.3,1.37,6.23,1.86,0.55,11.17,20.43,43.85,6698.12,127.1,758.3,23.3,35,0.52,825.8,295.5,112.2,480.2,4500,7.898666667,51.65882218,6.16,127.09,2064.34,1200,756,512,262,1399.2,20.8,1.294,1.284,74.8144,0.5044,0.07,7.22,593,-3.1,0.61
44197,0.708333333,2,10.97,36.39,0.36,19.54,1.13,5.5,1.86,0.54,12.98,22.2,45.12,6920.98,127.1,758.3,23.3,35,0.52,820.6,286.3,111.8,472.7,4600,7.623913043,50.17999345,6.16,127.09,2064.34,1200,774,550,271,1399.2,20.8,1.294,1.284,74.8144,0.5044,0.07,7.22,624,-3.5,0
44197,0.75,2,10.97,36.39,0.36,19.54,1.13,5.5,1.86,0.54,12.98,22.2,45.12,6920.98,127.1,758.3,23.3,35,0.52,805,280.2,111.3,468.3,4600,7.56,51.09975561,6.16,127.09,2064.34,849,782,568,277,1399.2,20.8,1.294,1.284,74.8144,0.5044,0.07,7.22,666,-2.6,0
44197,0.791666667,2,10.97,36.39,0.36,19.54,1.13,5.5,1.86,0.54,12.98,22.2,45.12,6920.98,127.1,758.3,23.3,35,0.52,756,269.8,108,461.8,4300,7.950697674,49.71098266,6.16,127.09,2064.34,1201,770,557,276,1399.2,20.8,1.294,1.284,74.8144,0.5044,0.07,7.22,642,-2.3,0
44197,0.833333333,2,10.97,36.39,0.36,19.54,1.13,5.5,1.86,0.54,12.98,22.2,45.12,6920.98,127.1,758.3,23.3,35,0.52,757.1,271.2,107.8,462,4300,7.950697674,49.49925176,6.16,127.09,2064.34,1200,749,555,269,1399.2,20.8,1.294,1.284,74.8144,0.5044,0.07,7.22,632,-2.4,0
44197,0.875,2,10.97,36.39,0.36,19.54,1.13,5.5,1.86,0.54,12.98,22.2,45.12,6920.98,127.1,758.3,23.3,35,0.52,758.9,270,108,462.9,4300,7.966046512,49.71098266,6.16,127.09,2064.34,1201,757,543,276,1399.2,20.8,1.294,1.284,74.8144,0.5044,0.07,7.22,612,-2.5,0
44197,0.916666667,2,10.97,36.39,0.36,19.54,1.13,5.5,1.86,0.54,12.98,22.2,45.12,6920.98,127.1,758.3,23.3,35,0.52,760.6,265,108.4,456.8,4300,7.886511628,49.18782887,6.16,127.09,2064.34,1200,729,526,270,1399.2,20.8,1.294,1.284,74.8144,0.5044,0.07,7.22,619,-2.8,0
44197,0.958333333,2,10.97,36.39,0.36,19.54,1.13,5.5,1.86,0.54,12.98,22.2,45.12,6920.98,127.1,758.3,23.3,35,0.52,760.6,262.7,108.4,456,4400,7.696363636,49.200492,6.16,127.09,2064.34,1198,742,538,271,1399.2,20.8,1.294,1.284,74.8144,0.5044,0.07,7.22,605,-1.9,0
44198,0,2,10.97,36.39,0.36,19.54,1.13,5.5,1.86,0.54,12.98,22.2,45.12,6920.98,129.7,751.7,24,35,0.5,799.6,282.1,110.7,470.8,4300,8.113953488,47.42472703,6.29,129.75,2064.34,1201,727,518,273,1400.666667,20.835,1.306666667,1.291666667,74.80116667,0.465666667,0.06,7.4,599,-3.1,0
44198,0.041666667,2.08,12.36,36.33,0.31,21.3,1.11,5.94,1.71,0.59,,18.735,37.79,5672.22,129.7,751.7,24,35,0.5,836.9,289.2,113.3,476,4500,7.857333333,49.79528605,6.29,129.75,2064.34,1201,750,539,280,1400.666667,20.835,1.306666667,1.291666667,74.80116667,0.465666667,0.06,7.4,587,-2.8,0
44198,0.083333333,2.08,12.36,36.33,0.31,21.3,1.11,5.94,1.71,0.59,,18.735,37.79,5672.22,129.7,751.7,24,35,0.5,834.2,287.4,113.4,476.2,4700,7.526808511,54.04783809,6.29,129.75,2064.34,1201,763,538,286,1400.666667,20.835,1.306666667,1.291666667,74.80116667,0.465666667,0.06,7.4,604,-3.2,0
44198,0.125,2.08,12.36,36.33,0.31,21.3,1.11,5.94,1.71,0.59,,18.735,37.79,5672.22,129.7,751.7,24,35,0.5,836.8,288.5,113.5,475.6,4700,7.520425532,54.15994469,6.29,129.75,2064.34,1201,760,534,286,1400.666667,20.835,1.306666667,1.291666667,74.80116667,0.465666667,0.06,7.4,603,-2.9,0
44198,0.166666667,2.08,12.36,36.33,0.31,21.3,1.11,5.94,1.71,0.59,,18.735,37.79,5672.22,129.7,751.7,24,35,0.5,833,289,113,476,4700,7.519148936,53.15539471,6.29,129.75,2064.34,1200,761,559,288,1400.666667,20.835,1.306666667,1.291666667,74.80116667,0.465666667,0.06,7.4,615,-2.6,0
44198,0.208333333,2.08,12.36,36.33,0.31,21.3,1.11,5.94,1.71,0.59,,18.735,37.79,5672.22,129.7,751.7,24,35,0.5,834,289,113,476,4800,7.3625,52.98013245,6.29,129.75,2064.34,1200,768,561,289,1400.666667,20.835,1.306666667,1.291666667,74.80116667,0.465666667,0.06,7.4,626,-2.9,0
44198,0.25,2.08,12.36,36.33,0.31,21.3,1.11,5.94,1.71,0.59,,18.735,37.79,5672.22,129.7,751.7,24,35,0.5,830,288,113,475,4700,7.506382979,51.87637969,6.29,129.75,2064.34,1200,764,551,290,1400.666667,20.835,1.306666667,1.291666667,74.80116667,0.465666667,0.06,7.4,631,-2.8,0
44198,0.291666667,2.08,12.36,36.33,0.31,21.3,1.11,5.94,1.71,0.59,,18.735,37.79,5672.22,129.7,751.7,24,35,0.5,834,288,113,475,4700,7.506382979,52.92792793,6.29,129.75,2064.34,1200,766,552,291,1400.666667,20.835,1.306666667,1.291666667,74.80116667,0.465666667,0.06,7.4,618,-3.5,0
44198,0.333333333,2.08,12.36,36.33,0.31,21.3,1.11,5.94,1.71,0.59,,18.735,44.95,5672.22,129.7,751.7,24,35,0.5,837.2,287.5,113.3,475.3,4700,7.514042553,51.68242797,6.29,129.75,2064.34,1200,761,563,286,1400.666667,20.835,1.306666667,1.291666667,74.80116667,0.465666667,0.06,7.4,627,-2.5,0
44198,0.375,2.03,13.12,40.75,0.65,23.61,2.04,6.48,1.73,0.59,,17.71,44.95,6629.3,129.7,751.7,24,35,0.5,835,286.2,113.1,475.9,4600,7.682608696,50.09801786,6.29,129.75,2064.34,878,778,548,287,1400.666667,20.835,1.306666667,1.291666667,74.80116667,0.465666667,0.06,7.4,622,-3.5,0.25
44198,0.416666667,2.03,13.12,40.75,0.65,23.61,2.04,6.48,1.73,0.59,,17.71,44.95,6629.3,129.7,751.7,24,35,0.5,878.3,299.2,115.4,485.7,4800,7.51375,52.95675199,6.29,129.75,2064.34,954,783,569,299,1400.666667,20.835,1.306666667,1.291666667,74.80116667,0.465666667,0.06,7.4,614,-4.9,0.25
44198,0.458333333,2.03,13.12,40.75,0.65,23.61,2.04,6.48,1.73,0.59,,17.71,44.95,6629.3,129.7,751.7,24,35,0.54,874.4,299.7,115.5,486.2,4800,7.52125,51.8134715,6.29,129.75,2064.34,1149,782,586,301,1400.666667,20.835,1.306666667,1.291666667,74.80116667,0.465666667,0.06,7.4,617,-2.9,0.28
44198,0.5,2.03,13.12,40.75,0.65,23.61,2.04,6.48,1.73,0.59,,17.71,44.95,6629.3,129.7,751.7,24,35,0.54,869.1,297.2,115.6,485.4,4800,7.5125,51.15634658,6.29,129.75,2064.34,776,780,588,298,1400.666667,20.835,1.306666667,1.291666667,74.80116667,0.465666667,0.06,7.4,621,-2.7,0.28
44198,0.541666667,2.03,13.12,40.75,0.65,23.61,2.04,6.48,1.73,0.59,,17.71,44.95,6629.3,129.7,751.7,24,35,0.54,876.3,298.3,115.7,487,4900,7.38,52.37840727,6.29,129.75,2064.34,1200,780,570,290,1400.666667,20.835,1.306666667,1.291666667,74.80116667,0.465666667,0.06,7.4,634,-3.3,0.26
44198,0.583333333,2.03,13.12,40.75,0.65,23.61,2.04,6.48,1.73,0.59,,17.71,44.95,6629.3,129.7,751.7,24,35,,,,,,,,,6.29,129.75,2064.34,,,,,1400.666667,20.835,1.306666667,1.291666667,74.80116667,0.465666667,0.06,7.4,,,0.29
44198,0.625,2.03,13.12,40.75,0.65,23.61,2.04,6.48,1.73,0.59,,17.71,44.95,6629.3,129.7,751.7,24,35,0.54,873.5,309.6,115.5,494.1,5000,7.3152,52.65374895,6.29,129.75,2064.34,973,746,549,294,1400.666667,20.835,1.306666667,1.291666667,74.80116667,0.465666667,0.06,7.4,620,-3,0.29
44198,0.666666667,2.03,13.12,40.75,0.65,23.61,2.04,6.48,1.73,0.59,,17.71,46.21,6629.3,129.7,751.7,24,35,0.4,298.9,127.6,68.2,331.1,3600,6.655,68.61063465,6.29,129.75,2064.34,1200,728,566,272,1400.666667,20.835,1.306666667,1.291666667,74.80116667,0.465666667,0.06,7.4,586,-1,0.29
44198,0.708333333,2.03,13.12,40.75,0.65,23.61,2.04,6.48,1.73,0.59,,21.435,46.21,7291.91,129.7,751.7,24,35,0.48,504.4,179.6,88.5,385.3,3800,7.481052632,57.23753577,6.29,129.75,2064.34,1200,749,517,261,1400.666667,20.835,1.306666667,1.291666667,74.80116667,0.465666667,0.06,7.4,600,-2.7,0
44198,0.75,1.98,12.02,35.51,0.41,19.45,1.37,6.07,1.83,0.56,,21.435,46.21,7291.91,129.7,751.7,24,35,0.5,554.1,195.7,92.6,401.7,4000,7.4145,48.43201356,6.29,129.75,2064.34,1200,766,588,274,1400.666667,20.835,1.306666667,1.291666667,74.80116667,0.465666667,0.06,7.4,616,-3.1,0
44198,0.791666667,1.98,12.02,35.51,0.41,19.45,1.37,6.07,1.83,0.56,,21.435,46.21,7291.91,129.7,751.7,24,35,0.5,552.6,194.3,92.9,402.2,4200,7.072857143,47.75983625,6.29,129.75,2064.34,1200,773,580,273,1400.666667,20.835,1.306666667,1.291666667,74.80116667,0.465666667,0.06,7.4,620,-3.9,0
44198,0.833333333,1.98,12.02,35.51,0.41,19.45,1.37,6.07,1.83,0.56,,21.435,46.21,7291.91,129.7,751.7,24,35,0.5,563.2,203.6,93.5,406.5,4200,7.142857143,47.50056548,6.29,129.75,2064.34,1200,751,550,269,1400.666667,20.835,1.306666667,1.291666667,74.80116667,0.465666667,0.06,7.4,612,-3.3,0
44198,0.875,1.98,12.02,35.51,0.41,19.45,1.37,6.07,1.83,0.56,,21.435,46.21,7291.91,129.7,751.7,24,35,0.5,579.5,202.6,94.6,409.8,4400,6.878181818,49.85835694,6.29,129.75,2064.34,1200,727,535,272,1400.666667,20.835,1.306666667,1.291666667,74.80116667,0.465666667,0.06,7.4,620,-2.8,0
44198,0.916666667,1.98,12.02,35.51,0.41,19.45,1.37,6.07,1.83,0.56,,21.435,46.21,7291.91,129.7,751.7,24,35,0.5,674.2,243.2,102.4,441.6,4400,7.418181818,50.23404498,6.29,129.75,2064.34,1200,732,526,264,1400.666667,20.835,1.306666667,1.291666667,74.80116667,0.465666667,0.06,7.4,611,-3.1,0
44198,0.958333333,1.98,12.02,35.51,0.41,19.45,1.37,6.07,1.83,0.56,,21.435,46.21,7291.91,129.7,751.7,24,35,0.5,703.2,251.8,104.5,449.6,4600,7.227391304,50.37231713,6.29,129.75,2064.34,1189,755,562,275,1400.666667,20.835,1.306666667,1.291666667,74.80116667,0.465666667,0.06,7.4,608,-3.2,0
44199,0,1.98,12.02,35.51,0.41,19.45,1.37,6.07,1.83,0.56,,21.435,46.21,7291.91,0,794.3,23.7,35,0.51,705.4,252.2,104.6,449.6,4700,7.074893617,51.33245959,6.02,127.35,2114.3,1017,754,529,276,1405.5,21.00333333,1.316666667,1.265,74.6815,0.4455,0.06,7.68,634,-3.7,0
44199,0.041666667,1.98,12.02,35.51,0.41,19.45,1.37,6.07,1.83,0.56,10.76,21.265,45.28,6576.24,0,794.3,23.7,35,0.51,880.2,314,116.6,497.3,4600,8.007391304,52.03031331,6.02,127.35,2114.3,1200,758,540,286,1405.5,21.00333333,1.316666667,1.265,74.6815,0.4455,0.06,7.68,593,-3.7,0.38
44199,0.083333333,2.1,13.6,39.3,0.42,20.34,1.29,6.48,1.93,0.53,10.76,21.265,45.28,6576.24,0,794.3,23.7,35,0.51,888.4,315.3,116.6,498,4700,7.845957447,51.31564581,6.02,127.35,2114.3,1200,767,565,292,1405.5,21.00333333,1.316666667,1.265,74.6815,0.4455,0.06,7.68,611,-3.9,0.38
44199,0.125,2.1,13.6,39.3,0.42,20.34,1.29,6.48,1.93,0.53,10.76,21.265,45.28,6576.24,0,794.3,23.7,35,0.51,920,326.6,118.7,506.3,4600,8.152173913,49.72435412,6.02,127.35,2114.3,1200,771,563,289,1405.5,21.00333333,1.316666667,1.265,74.6815,0.4455,0.06,7.68,606,-3.4,0.37
44199,0.166666667,2.1,13.6,39.3,0.42,20.34,1.29,6.48,1.93,0.53,10.76,21.265,45.28,6576.24,0,794.3,23.7,35,0.51,946.9,337,120.2,514.7,4700,8.105106383,50.10126852,6.02,127.35,2114.3,1200,768,568,282,1405.5,21.00333333,1.316666667,1.265,74.6815,0.4455,0.06,7.68,612,-3,0.37
44199,0.208333333,2.1,13.6,39.3,0.42,20.34,1.29,6.48,1.93,0.53,10.76,21.265,45.28,6576.24,0,794.3,23.7,35,0.51,954.2,339.9,120.6,514.6,4700,8.10893617,52.23963543,6.02,127.35,2114.3,1200,772,558,278,1405.5,21.00333333,1.316666667,1.265,74.6815,0.4455,0.06,7.68,627,-3.2,0.4
44199,0.25,2.1,13.6,39.3,0.42,20.34,1.29,6.48,1.93,0.53,10.76,21.265,45.28,6576.24,0,794.3,23.7,35,0.51,949.5,340.4,120.6,514.2,4800,7.935,52.95091009,6.02,127.35,2114.3,1200,734,524,275,1405.5,21.00333333,1.316666667,1.265,74.6815,0.4455,0.06,7.68,628,-2.5,0.4
44199,0.291666667,2.1,13.6,39.3,0.42,20.34,1.29,6.48,1.93,0.53,10.76,21.265,45.28,6576.24,0,794.3,23.7,35,0.51,948.9,340.1,120.6,514,4700,8.101276596,51.94518126,6.02,127.35,2114.3,1200,742,512,289,1405.5,21.00333333,1.316666667,1.265,74.6815,0.4455,0.06,7.68,612,-3.3,0.42
44199,0.333333333,2.1,13.6,39.3,0.42,20.34,1.29,6.48,1.93,0.53,10.76,21.265,45.28,6576.24,0,794.3,23.7,35,0.51,763.2,277,108.1,465.8,4600,7.485652174,50.78944463,6.02,127.35,2114.3,1200,767,572,289,1405.5,21.00333333,1.316666667,1.265,74.6815,0.4455,0.06,7.68,635,-1.9,0.42
44199,0.375,2.1,13.6,39.3,0.42,20.34,1.29,6.48,1.93,0.53,10.76,19.875,43.61,6587.01,0,794.3,23.7,35,0.51,820.6,296.3,112.1,482,4500,7.921333333,48.37149307,6.02,127.35,2114.3,1200,757,571,287,1405.5,21.00333333,1.316666667,1.265,74.6815,0.4455,0.06,7.68,626,-2.9,0
44199,0.416666667,2.135,13.19,36.71,0.41,19.975,1.36,6.17867,1.83989,0.55281,11.28,19.875,43.61,6587.01,0,794.3,23.7,35,0.56,922.5,331.8,118.6,505.2,5000,7.4856,49.77600796,6.02,127.35,2114.3,1200,773,578,297,1405.5,21.00333333,1.316666667,1.265,74.6815,0.4455,0.06,7.68,616,-2.8,0
44199,0.458333333,2.135,13.19,36.71,0.41,19.975,1.36,6.17867,1.83989,0.55281,11.28,19.875,43.61,6587.01,0,794.3,23.7,35,0.56,927.9,333.1,119,507.8,5300,7.095849057,52.74681529,6.02,127.35,2114.3,1200,749,553,297,1405.5,21.00333333,1.316666667,1.265,74.6815,0.4455,0.06,7.68,620,-2.9,0
44199,0.5,2.135,13.19,36.71,0.41,19.975,1.36,6.17867,1.83989,0.55281,11.28,19.875,43.61,6587.01,0,794.3,23.7,35,0.56,958.9,334,121.1,514.6,5300,7.196603774,53.15947844,6.02,127.35,2114.3,1200,726,549,302,1405.5,21.00333333,1.316666667,1.265,74.6815,0.4455,0.06,7.68,613,-4.1,0
44199,0.541666667,2.135,13.19,36.71,0.41,19.975,1.36,6.17867,1.83989,0.55281,11.28,19.875,43.61,6587.01,0,794.3,23.7,35,0.56,958.4,333.8,120.6,511.8,5500,6.898909091,55.04403523,6.02,127.35,2114.3,1200,715,558,299,1405.5,21.00333333,1.316666667,1.265,74.6815,0.4455,0.06,7.68,611,-2.2,0
44199,0.583333333,2.135,13.19,36.71,0.41,19.975,1.36,6.17867,1.83989,0.55281,11.28,19.875,43.61,6587.01,0,794.3,23.7,35,0.56,962.5,333.8,120.8,513.1,5600,6.791785714,55.59968229,6.02,127.35,2114.3,1200,722,547,298,1405.5,21.00333333,1.316666667,1.265,74.6815,0.4455,0.06,7.68,610,-4.2,0
44199,0.625,2.135,13.19,36.71,0.41,19.975,1.36,6.17867,1.83989,0.55281,11.28,19.875,43.61,6587.01,0,794.3,23.7,35,0.56,997.8,333.3,123,512.8,5600,6.812142857,57.24800654,6.02,127.35,2114.3,1200,725,533,303,1405.5,21.00333333,1.316666667,1.265,74.6815,0.4455,0.06,7.68,627,-4.4,0
44199,0.666666667,2.135,13.19,36.71,0.41,19.975,1.36,6.17867,1.83989,0.55281,11.28,19.875,43.61,6587.01,0,794.3,23.7,35,0.56,995.3,332.2,122.9,508.6,5500,6.889090909,53.90571401,6.02,127.35,2114.3,1200,735,577,309,1405.5,21.00333333,1.316666667,1.265,74.6815,0.4455,0.06,7.68,629,-3.8,0
44199,0.708333333,2.135,13.19,36.71,0.41,19.975,1.36,6.17867,1.83989,0.55281,11.28,21.65,41.85,6204.13,0,794.3,23.7,35,0.56,997.2,332.8,123,507.6,5300,7.138867925,53.42741935,6.02,127.35,2114.3,1200,775,589,305,1405.5,21.00333333,1.316666667,1.265,74.6815,0.4455,0.06,7.68,622,-2.1,0.98
44199,0.75,2.11,13.35,36.43,0.35,19.83,1.52,6.35,1.84,0.55,11.57,21.65,41.85,6204.13,0,794.3,23.7,35,0.56,996.3,332.8,122.8,507.4,5300,7.134339623,54.25325008,6.02,127.35,2114.3,1200,772,572,309,1405.5,21.00333333,1.316666667,1.265,74.6815,0.4455,0.06,7.68,622,-3.3,0.98
44199,0.791666667,2.11,13.35,36.43,0.35,19.83,1.52,6.35,1.84,0.55,11.57,21.65,41.85,6204.13,0,794.3,23.7,35,0.56,995.2,334.1,123,507.3,5200,7.272692308,53.28960853,6.02,127.35,2114.3,1200,770,586,301,1405.5,21.00333333,1.316666667,1.265,74.6815,0.4455,0.06,7.68,624,-3.5,0.96
44199,0.833333333,2.11,13.35,36.43,0.35,19.83,1.52,6.35,1.84,0.55,11.57,21.65,41.85,6204.13,0,794.3,23.7,35,0.56,994,334.1,123.1,507.4,5200,7.275,53.15342942,6.02,127.35,2114.3,1200,758,544,303,1405.5,21.00333333,1.316666667,1.265,74.6815,0.4455,0.06,7.68,618,-3.6,0.96
44199,0.875,2.11,13.35,36.43,0.35,19.83,1.52,6.35,1.84,0.55,11.57,21.65,41.85,6204.13,0,794.3,23.7,35,0.56,993.9,333.6,122.7,507.4,5200,7.270384615,53.38260959,6.02,127.35,2114.3,1200,777,592,299,1405.5,21.00333333,1.316666667,1.265,74.6815,0.4455,0.06,7.68,623,-3.2,0.99
44199,0.916666667,2.11,13.35,36.43,0.35,19.83,1.52,6.350671369,1.83859844,0.55184878,11.57,21.65,41.85,6204.13,0,794.3,23.7,35,,,,,,,,,6.02,127.35,2114.3,,,,,1405.5,21.00333333,1.316666667,1.265,74.6815,0.4455,0.06,7.68,,,0.99
44199,0.958333333,2.11,13.35,36.43,0.35,19.83,1.52,6.350671369,1.83859844,0.55184878,11.57,21.65,41.85,6204.13,0,794.3,23.7,35,,,,,,,,,6.02,127.35,2114.3,,,,,1405.5,21.00333333,1.316666667,1.265,74.6815,0.4455,0.06,7.68,,,0.97
44200,1,2.11,13.35,36.43,0.35,19.83,1.52,6.350671369,1.83859844,0.55184878,11.57,21.65,41.85,6204.13,0,453.9,20.3,5,,,,,,,,,,,,,,,,1399.8,21.032,1.302,1.2,74.7262,0.4526,0.06,7.58,,,0.97
44200,1.041666667,,,,,,,,,,,,,,0,453.9,20.3,5,,,,,,,,,,,,,,,,1399.8,21.032,1.302,1.2,74.7262,0.4526,0.06,7.58,,,
44200,1.083333333,,,,,,,,,,,,,,0,453.9,20.3,5,,,,,,,,,,,,,,,,1399.8,21.032,1.302,1.2,74.7262,0.4526,0.06,7.58,,,
44200,1.125,,,,,,,,,,,,,,0,453.9,20.3,5,,,,,,,,,,,,,,,,1399.8,21.032,1.302,1.2,74.7262,0.4526,0.06,7.58,,,
44200,1.166666667,,,,,,,,,,,,,,0,453.9,20.3,5,,,,,,,,,,,,,,,,1399.8,21.032,1.302,1.2,74.7262,0.4526,0.06,7.58,,,
44200,1.208333333,,,,,,,,,,,,,,0,453.9,20.3,5,,,,,,,,,,,,,,,,1399.8,21.032,1.302,1.2,74.7262,0.4526,0.06,7.58,,,
44200,1.25,,,,,,,,,,,,,,0,453.9,20.3,5,,,,,,,,,,,,,,,,1399.8,21.032,1.302,1.2,74.7262,0.4526,0.06,7.58,,,
44200,1.291666667,,,,,,,,,,,,,,0,453.9,20.3,5,,,,,,,,,,,,,,,,1399.8,21.032,1.302,1.2,74.7262,0.4526,0.06,7.58,,,
44200,1.333333333,,,,,,,,,,,,,,0,453.9,20.3,5,,,,,,,,,,,,,,,,1399.8,21.032,1.302,1.2,74.7262,0.4526,0.06,7.58,,,
44200,1.375,,,,,,,,,,,,,,0,453.9,20.3,5,,,,,,,,,,,,,,,,1399.8,21.032,1.302,1.2,74.7262,0.4526,0.06,7.58,,,
44200,1.416666667,,,,,,,,,,,,,,0,453.9,20.3,5,,,,,,,,,,,,,,,,1399.8,21.032,1.302,1.2,74.7262,0.4526,0.06,7.58,,,
44200,1.458333333,,,,,,,,,,,,,,0,453.9,20.3,5,,,,,,,,,,,,,,,,1399.8,21.032,1.302,1.2,74.7262,0.4526,0.06,7.58,,,
44200,1.5,,,,,,,,,,,,,,0,453.9,20.3,5,,,,,,,,,,,,,,,,1399.8,21.032,1.302,1.2,74.7262,0.4526,0.06,7.58,,,
44200,1.541666667,,,,,,,,,,,,,,0,453.9,20.3,5,,,,,,,,,,,,,,,,1399.8,21.032,1.302,1.2,74.7262,0.4526,0.06,7.58,,,
44200,1.583333333,,,,,,,,,,,,,,0,453.9,20.3,5,,,,,,,,,,,,,,,,1399.8,21.032,1.302,1.2,74.7262,0.4526,0.06,7.58,,,
44200,1.625,,,,,,,,,,,,,,0,453.9,20.3,5,,,,,,,,,,,,,,,,1399.8,21.032,1.302,1.2,74.7262,0.4526,0.06,7.58,,,
44200,1.666666667,,,,,,,,,,,,,,0,453.9,20.3,5,,,,,,,,,,,,,,,,1399.8,21.032,1.302,1.2,74.7262,0.4526,0.06,7.58,,,
44200,1.708333333,,,,,,,,,,,,,,0,453.9,20.3,5,,,,,,,,,,,,,,,,1399.8,21.032,1.302,1.2,74.7262,0.4526,0.06,7.58,,,
44200,1.75,,,,,,,,,,,,,,0,453.9,20.3,5,,,,,,,,,,,,,,,,1399.8,21.032,1.302,1.2,74.7262,0.4526,0.06,7.58,,,
44200,1.791666667,,,,,,,,,,,,,,0,453.9,20.3,5,,,,,,,,,,,,,,,,1399.8,21.032,1.302,1.2,74.7262,0.4526,0.06,7.58,,,
44200,1.833333333,,,,,,,,,,,,,,0,453.9,20.3,5,,,,,,,,,,,,,,,,1399.8,21.032,1.302,1.2,74.7262,0.4526,0.06,7.58,,,
44200,1.875,,,,,,,,,,,,,,0,453.9,20.3,5,,,,,,,,,,,,,,,,1399.8,21.032,1.302,1.2,74.7262,0.4526,0.06,7.58,,,
44200,1.916666667,,,,,,,,,,,,,,0,453.9,20.3,5,,,,,,,,,,,,,,,,1399.8,21.032,1.302,1.2,74.7262,0.4526,0.06,7.58,,,
44200,1.958333333,,,,,,,,,,,,,,0,453.9,20.3,5,,,,,,,,,,,,,,,,1399.8,21.032,1.302,1.2,74.7262,0.4526,0.06,7.58,,,
44201,2,,,,,,,,,,,,,,0,435.5,8.2,0.00006,,,,,,,,,,,,,,,,,,,,,,,,,,
44201,2.041666667,,,,,,,,,,,,,,0,435.5,8.2,0.00006,,,,,,,,,,,,,,,,,,,,,,,,,,
44201,2.083333333,,,,,,,,,,,,,,0,435.5,8.2,0.00006,,,,,,,,,,,,,,,,,,,,,,,,,,
44201,2.125,,,,,,,,,,,,,,0,435.5,8.2,0.00006,,,,,,,,,,,,,,,,,,,,,,,,,,
44201,2.166666667,,,,,,,,,,,,,,0,435.5,8.2,0.00006,,,,,,,,,,,,,,,,,,,,,,,,,,
44201,2.208333333,,,,,,,,,,,,,,0,435.5,8.2,0.00006,,,,,,,,,,,,,,,,,,,,,,,,,,
44201,2.25,,,,,,,,,,,,,,0,435.5,8.2,0.00006,,,,,,,,,,,,,,,,,,,,,,,,,,
44201,2.291666667,,,,,,,,,,,,,,0,435.5,8.2,0.00006,,,,,,,,,,,,,,,,,,,,,,,,,,
44201,2.333333333,,,,,,,,,,,,,,0,435.5,8.2,0.00006,,,,,,,,,,,,,,,,,,,,,,,,,,
44201,2.375,,,,,,,,,,,,,,0,435.5,8.2,0.00006,,,,,,,,,,,,,,,,,,,,,,,,,,
44201,2.416666667,,,,,,,,,,,,,,0,435.5,8.2,0.00006,,,,,,,,,,,,,,,,,,,,,,,,,,
44201,2.458333333,,,,,,,,,,,,,,0,435.5,8.2,0.00006,,,,,,,,,,,,,,,,,,,,,,,,,,
44201,2.5,,,,,,,,,,,,,,0,435.5,8.2,0.00006,,,,,,,,,,,,,,,,,,,,,,,,,,
44201,2.541666667,,,,,,,,,,,,,,0,435.5,8.2,0.00006,,,,,,,,,,,,,,,,,,,,,,,,,,
44201,2.583333333,,,,,,,,,,,,,,0,435.5,8.2,0.00006,,,,,,,,,,,,,,,,,,,,,,,,,,
44201,2.625,,,,,,,,,,,,,,0,435.5,8.2,0.00006,,,,,,,,,,,,,,,,,,,,,,,,,,
44201,2.666666667,,,,,,,,,,,,,,0,435.5,8.2,0.00006,,,,,,,,,,,,,,,,,,,,,,,,,,
44201,2.708333333,,,,,,,,,,,,,,0,435.5,8.2,0.00006,,,,,,,,,,,,,,,,,,,,,,,,,,
44201,2.75,,,,,,,,,,,,,,0,435.5,8.2,0.00006,,,,,,,,,,,,,,,,,,,,,,,,,,
44201,2.791666667,,,,,,,,,,,,,,0,435.5,8.2,0.00006,,,,,,,,,,,,,,,,,,,,,,,,,,
44201,2.833333333,,,,,,,,,,,,,,0,435.5,8.2,0.00006,,,,,,,,,,,,,,,,,,,,,,,,,,
44201,2.875,,,,,,,,,,,,,,0,435.5,8.2,0.00006,,,,,,,,,,,,,,,,,,,,,,,,,,
44201,2.916666667,,,,,,,,,,,,,,0,435.5,8.2,0.00006,,,,,,,,,,,,,,,,,,,,,,,,,,
44201,2.958333333,,,,,,,,,,,,,,0,435.5,8.2,0.00006,,,,,,,,,,,,,,,,,,,,,,,,,,
44202,3,,,,,,,,,,,,,,0,305.3,19.7,2,,,,,,,,,6.64,38.42,578.5,,,,,,,,,,,,,,,
44202,3.041666667,,,,,,,,,,,,,,0,305.3,19.7,2,,,,,,,,,6.64,38.42,578.5,,,,,,,,,,,,,,,
44202,3.083333333,,,,,,,,,,,,,,0,305.3,19.7,2,,,,,,,,,6.64,38.42,578.5,,,,,,,,,,,,,,,
44202,3.125,,,,,,,,,,,,,,0,305.3,19.7,2,,,,,,,,,6.64,38.42,578.5,,,,,,,,,,,,,,,
44202,3.166666667,,,,,,,,,,,,,,0,305.3,19.7,2,,,,,,,,,6.64,38.42,578.5,,,,,,,,,,,,,,,
44202,3.208333333,,,,,,,,,,,,,,0,305.3,19.7,2,,,,,,,,,6.64,38.42,578.5,,,,,,,,,,,,,,,
44202,3.25,,,,,,,,,,,,,,0,305.3,19.7,2,,,,,,,,,6.64,38.42,578.5,,,,,,,,,,,,,,,
44202,3.291666667,,,,,,,,,,,,,,0,305.3,19.7,2,,,,,,,,,6.64,38.42,578.5,,,,,,,,,,,,,,,
44202,3.333333333,,,,,,,,,,,,,,0,305.3,19.7,2,,,,,,,,,6.64,38.42,578.5,,,,,,,,,,,,,,,
44202,3.375,,,,,,,,,,,,,,0,305.3,19.7,2,,,,,,,,,6.64,38.42,578.5,,,,,,,,,,,,,,,
44202,3.416666667,,,,,,,,,,,,,,0,305.3,19.7,2,,,,,,,,,6.64,38.42,578.5,,,,,,,,,,,,,,,
44202,3.458333333,,,,,,,,,,,,,,0,305.3,19.7,2,,,,,,,,,6.64,38.42,578.5,,,,,,,,,,,,,,,
44202,3.5,,,,,,,,,,,,,,0,305.3,19.7,2,,,,,,,,,6.64,38.42,578.5,,,,,,,,,,,,,,,
44202,3.541666667,,,,,,,,,,,,,,0,305.3,19.7,2,,,,,,,,,6.64,38.42,578.5,,,,,,,,,,,,,,,
44202,3.583333333,,,,,,,,,,,,,,0,305.3,19.7,2,,,,,,,,,6.64,38.42,578.5,,,,,,,,,,,,,,,
44202,3.625,,,,,,,,,,,,,,0,305.3,19.7,2,,,,,,,,,6.64,38.42,578.5,,,,,,,,,,,,,,,
44202,3.666666667,,,,,,,,,,,,,,0,305.3,19.7,2,,,,,,,,,6.64,38.42,578.5,,,,,,,,,,,,,,,
44202,3.708333333,1.985,13.055,37.485,0.365,21.665,1.53,6.575,1.73,0.585,11.66,23.325,41.89,6390.64,0,305.3,19.7,2,,,,,,,,,6.64,38.42,578.5,,,,,,,,,,,,,,,0.34
44202,3.75,1.985,13.055,37.485,0.365,21.665,1.53,6.575,1.73,0.585,11.66,23.325,41.89,6390.64,0,305.3,19.7,2,,,,,,,,,6.64,38.42,578.5,,,,,,,,,,,,,,,0.34
44202,3.791666667,1.985,13.055,37.485,0.365,21.665,1.53,6.575,1.73,0.585,11.66,23.325,41.89,6390.64,0,305.3,19.7,2,,,,,,,,,6.64,38.42,578.5,,,,,,,,,,,,,,,0.33
44202,3.833333333,1.985,13.055,37.485,0.365,21.665,1.53,6.575,1.73,0.585,11.66,23.325,41.89,6390.64,0,305.3,19.7,2,,,,,,,,,6.64,38.42,578.5,,,,,,,,,,,,,,,0.33
44202,3.875,1.985,13.055,37.485,0.365,21.665,1.53,6.575,1.73,0.585,11.66,23.325,41.89,6390.64,0,305.3,19.7,2,,,,,,,,,6.64,38.42,578.5,,,,,,,,,,,,,,,0.35
44202,3.916666667,1.985,13.055,37.485,0.365,21.665,1.53,6.575,1.73,0.585,11.66,23.325,41.89,6390.64,0,305.3,19.7,2,,,,,,,,,6.64,38.42,578.5,,,,,,,,,,,,,,,0.35
44202,3.958333333,1.985,13.055,37.485,0.365,21.665,1.53,6.575,1.73,0.585,11.66,23.325,41.89,6390.64,0,305.3,19.7,2,,,,,,,,,6.64,38.42,578.5,,,,,,,,,,,,,,,0.36
44203,0,1.985,13.055,37.485,0.365,21.665,1.53,6.575,1.73,0.585,11.66,23.325,41.89,6390.64,38.40000153,813.8,23.7,15,0.61,1097.1,339,128.6,517.1,5500,7.044,51.45476658,6.17,129.55,2099.3,1017,704,527,282,1346.4,21.084,1.326,1.172,74.5242,0.5698,0.07,8.08,552,-2.1,0.36
44203,0.041666667,2.03,13.39,36.18,0.34,20.5,1.27,6.61,1.77,0.57,16.41,21.885,39.8,6183.73,129.6,813.8,23.7,15,0.61,1113.8,337.6,129.9,516.3,5500,7.049454545,53.67948468,6.17,129.55,2099.3,1010,737,552,288,1346.4,21.084,1.326,1.172,74.5242,0.5698,0.07,8.08,572,-2.1,0.44
44203,0.083333333,2.03,13.39,36.18,0.34,20.5,1.27,6.61,1.77,0.57,16.41,21.885,39.8,6183.73,129.6,813.8,23.7,15,0.61,1118.7,339.2,130,516.5,5600,6.926785714,55.79912316,6.17,129.55,2099.3,1015,709,528,291,1346.4,21.084,1.326,1.172,74.5242,0.5698,0.07,8.08,562,-3,0.44
44203,0.125,2.03,13.39,36.18,0.34,20.5,1.27,6.61,1.77,0.57,16.41,21.885,39.8,6183.73,129.6,813.8,23.7,15,0.61,1114,338,129.9,516.2,5600,6.9225,55.89380178,6.17,129.55,2099.3,1019,739,568,285,1346.4,21.084,1.326,1.172,74.5242,0.5698,0.07,8.08,577,-3.3,0.41
44203,0.166666667,2.03,13.39,36.18,0.34,20.5,1.27,6.61,1.77,0.57,16.41,21.885,39.8,6183.73,129.6,813.8,23.7,15,0.55,942,338,120.2,514,5500,6.918545455,57.31554815,6.17,129.55,2099.3,1020,742,481,273,1346.4,21.084,1.326,1.172,74.5242,0.5698,0.07,8.08,593,-2.9,0.41
44203,0.208333333,2.03,13.39,36.18,0.34,20.5,1.27,6.61,1.77,0.57,16.41,21.885,39.8,6183.73,129.6,813.8,23.7,15,0.4,815.2,294.9,112.3,480,5000,7.1076,63.39546089,6.17,129.55,2099.3,999,803,508,270,1346.4,21.084,1.326,1.172,74.5242,0.5698,0.07,8.08,591,-3.7,0.46
44203,0.25,2.03,13.39,36.18,0.34,20.5,1.27,6.61,1.77,0.57,16.41,21.885,39.8,6183.73,129.6,813.8,23.7,15,0.4,816.1,295.8,112,480.5,4000,8.8875,61.06870229,6.17,129.55,2099.3,967,822,559,274,1346.4,21.084,1.326,1.172,74.5242,0.5698,0.07,8.08,617,-4.2,0.46
44203,0.291666667,2.03,13.39,36.18,0.34,20.5,1.27,6.61,1.77,0.57,16.41,21.885,39.8,6183.73,129.6,813.8,23.7,15,0.4,817.6,295.6,112,480.1,3900,9.109230769,59.66039468,6.17,129.55,2099.3,973,816,578,279,1346.4,21.084,1.326,1.172,74.5242,0.5698,0.07,8.08,657,-2.1,0.42
44203,0.333333333,2.03,13.39,36.18,0.34,20.5,1.27,6.61,1.77,0.57,16.41,21.885,39.8,6183.73,129.6,813.8,23.7,15,0.46,819.8,298.6,112,480.1,3700,9.601621622,51.5176831,6.17,129.55,2099.3,929,805,601,266,1346.4,21.084,1.326,1.172,74.5242,0.5698,0.07,8.08,647,-1.5,0.42
44203,0.375,2.065,11.985,40.785,0.405,25.465,1.405,5.79399,1.60582,0.63196,12.185,20.81,42.36,6646.06,129.6,813.8,23.7,15,0.46,759.6,285.5,107.9,471.7,3600,9.66,49.60044089,6.17,129.55,2099.3,889,762,530,246,1346.4,21.084,1.326,1.172,74.5242,0.5698,0.07,8.08,628,-3.6,0
44203,0.416666667,2.065,11.985,40.785,0.405,25.465,1.405,5.79399,1.60582,0.63196,12.185,20.81,42.36,6646.06,129.6,813.8,23.7,15,0.46,847.3,304.8,113.7,488.5,3900,9.264615385,53.80794702,6.17,129.55,2099.3,875,752,493,250,1346.4,21.084,1.326,1.172,74.5242,0.5698,0.07,8.08,591,-3.6,0
44203,0.458333333,2.065,11.985,40.785,0.405,25.465,1.405,5.79399,1.60582,0.63196,12.185,20.81,42.36,6646.06,129.6,813.8,23.7,15,0.46,717.1,268.1,105,459.7,4100,8.263902439,58.06542983,6.17,129.55,2099.3,914,792,486,256,1346.4,21.084,1.326,1.172,74.5242,0.5698,0.07,8.08,592,-3.6,0
44203,0.5,2.065,11.985,40.785,0.405,25.465,1.405,5.79399,1.60582,0.63196,12.185,20.81,42.36,6646.06,129.6,813.8,23.7,15,0.46,830.3,308.8,112.7,492.3,4100,8.853658537,52.80103026,6.17,129.55,2099.3,899,792,539,257,1346.4,21.084,1.326,1.172,74.5242,0.5698,0.07,8.08,595,-3.7,0
44203,0.541666667,2.065,11.985,40.785,0.405,25.465,1.405,5.79399,1.60582,0.63196,12.185,20.81,42.36,6646.06,129.6,813.8,23.7,15,0.46,833.6,307.7,113.1,491.6,4100,8.849268293,49.1547776,6.17,129.55,2099.3,915,798,538,257,1346.4,21.084,1.326,1.172,74.5242,0.5698,0.07,8.08,611,-2.7,0
44203,0.583333333,2.065,11.985,40.785,0.405,25.465,1.405,5.79399,1.60582,0.63196,12.185,20.81,42.36,6646.06,129.6,813.8,23.7,15,0.46,868.4,320,115.2,500,4200,8.788571429,50.48683736,6.17,129.55,2099.3,915,792,481,260,1346.4,21.084,1.326,1.172,74.5242,0.5698,0.07,8.08,621,-3.6,0
44203,0.625,2.065,11.985,40.785,0.405,25.465,1.405,5.79399,1.60582,0.63196,12.185,20.81,42.36,6646.06,129.6,813.8,23.7,15,0.46,895.2,328.8,116.9,503.2,4200,8.858571429,51.56537753,6.17,129.55,2099.3,916,804,526,266,1346.4,21.084,1.326,1.172,74.5242,0.5698,0.07,8.08,584,-3.8,0
44203,0.666666667,2.065,11.985,40.785,0.405,25.465,1.405,5.79399,1.60582,0.63196,12.185,20.81,42.36,6646.06,129.6,813.8,23.7,15,0.5,919.1,336.4,119,515.3,4500,8.457333333,49.85597164,6.17,129.55,2099.3,956,788,491,263,1346.4,21.084,1.326,1.172,74.5242,0.5698,0.07,8.08,614,-4.3,0
44203,0.708333333,2.13,13.78,39.96,0.47,21.32,1.76,6.47,1.87,0.54,10.35,19.765,46.83,6806.3,129.6,813.8,23.7,15,0.5,925.3,332.6,119,512.9,4600,8.242173913,49.95113476,6.17,129.55,2099.3,974,810,486,268,1346.4,21.084,1.326,1.172,74.5242,0.5698,0.07,8.08,606,-3.6,0.54
44203,0.75,2.13,13.78,39.96,0.47,21.32,1.76,6.47,1.87,0.54,10.35,19.765,46.83,6806.3,129.6,813.8,23.7,15,0.5,930.8,337,119,513.5,4700,8.074468085,50.79433697,6.17,129.55,2099.3,963,812,503,285,1346.4,21.084,1.326,1.172,74.5242,0.5698,0.07,8.08,611,-3.8,0.54
44203,0.791666667,2.13,13.78,39.96,0.47,21.32,1.76,6.47,1.87,0.54,10.35,19.765,46.83,6806.3,129.6,813.8,23.7,15,0.55,962.3,338.8,121.1,514.5,4800,7.945,49.58677686,6.17,129.55,2099.3,967,815,581,290,1346.4,21.084,1.326,1.172,74.5242,0.5698,0.07,8.08,616,-3.3,0.55
44203,0.833333333,2.13,13.78,39.96,0.47,21.32,1.76,6.47,1.87,0.54,10.35,19.765,46.83,6806.3,129.6,813.8,23.7,15,0.55,1030.8,337.8,124.9,515,5000,7.6788,51.03603144,6.17,129.55,2099.3,967,796,486,293,1346.4,21.084,1.326,1.172,74.5242,0.5698,0.07,8.08,587,-3.4,0.55
44203,0.875,2.13,13.78,39.96,0.47,21.32,1.76,6.47,1.87,0.54,10.35,19.765,46.83,6806.3,129.6,813.8,23.7,15,0.55,1032.1,338.8,125.2,516.1,5100,7.544705882,51.37503778,6.17,129.55,2099.3,984,811,562,298,1346.4,21.084,1.326,1.172,74.5242,0.5698,0.07,8.08,593,-3.1,0.53
44203,0.916666667,2.13,13.78,39.96,0.47,21.32,1.76,6.47,1.87,0.54,10.35,19.765,46.83,6806.3,129.6,813.8,23.7,15,0.55,1029.1,339.8,125,517.9,5100,7.563529412,50.85252767,6.17,129.55,2099.3,985,819,600,299,1346.4,21.084,1.326,1.172,74.5242,0.5698,0.07,8.08,611,-4.4,0.53
44203,0.958333333,2.13,13.78,39.96,0.47,21.32,1.76,6.47,1.87,0.54,10.35,19.765,46.83,6806.3,129.6,813.8,23.7,15,0.55,1024.7,337,124.9,516,5000,7.6908,49.35834156,6.17,129.55,2099.3,993,798,543,292,1346.4,21.084,1.326,1.172,74.5242,0.5698,0.07,8.08,607,-3.3,0.54
44204,0,2.13,13.78,39.96,0.47,21.32,1.76,6.47,1.87,0.54,10.35,19.765,46.83,6806.3,136.1000061,809.9,24.8,40,0.56,1029.3,341.3,125.3,516.9,5100,7.555294118,50.28098196,6.13,136.1,2221.2,987,818,596,307,1383.75,21.64,1.2725,1.18,74.0985,0.5525,0.07,8.21,600,-4.1,0.54
44204,0.041666667,2.12,13.04,40.14,0.43,23.33,1.52,6.15,1.72,0.59,11.03,21.795,46.84,7104.72,136.1000061,809.9,24.8,40,0.56,1029.2,340.2,125.1,515.4,5100,7.535294118,50.34550839,6.13,136.1,2221.2,988,816,585,306,1383.75,21.64,1.2725,1.18,74.0985,0.5525,0.07,8.21,604,-3,0.63
44204,0.083333333,2.12,13.04,40.14,0.43,23.33,1.52,6.15,1.72,0.59,11.03,21.795,46.84,7104.72,136.1000061,809.9,24.8,40,0.56,1031.7,342.9,125.5,519.5,5200,7.442307692,51.92730178,6.13,136.1,2221.2,993,808,593,307,1383.75,21.64,1.2725,1.18,74.0985,0.5525,0.07,8.21,605,-2.3,0.63
44204,0.125,2.12,13.04,40.14,0.43,23.33,1.52,6.15,1.72,0.59,11.03,21.795,46.84,7104.72,136.1000061,809.9,24.8,40,0.56,1024.1,341.7,125.2,517.7,5300,7.278113208,55.24861878,6.13,136.1,2221.2,1016,806,590,300,1383.75,21.64,1.2725,1.18,74.0985,0.5525,0.07,8.21,618,-2.8,0.6
44204,0.166666667,2.12,13.04,40.14,0.43,23.33,1.52,6.15,1.72,0.59,11.03,21.795,46.84,7104.72,136.1000061,809.9,24.8,40,0.56,1023.8,340.6,125.2,516.7,5200,7.406538462,51.93767479,6.13,136.1,2221.2,1003,797,585,297,1383.75,21.64,1.2725,1.18,74.0985,0.5525,0.07,8.21,599,-3.1,0.6
44204,0.208333333,2.12,13.04,40.14,0.43,23.33,1.52,6.15,1.72,0.59,11.03,21.795,46.84,7104.72,136.1000061,809.9,24.8,40,0.56,1026.9,341,125,516.7,5300,7.264528302,53.10089169,6.13,136.1,2221.2,997,790,580,298,1383.75,21.64,1.2725,1.18,74.0985,0.5525,0.07,8.21,606,-3.7,0.61
44204,0.25,2.12,13.04,40.14,0.43,23.33,1.52,6.15,1.72,0.59,11.03,21.795,46.84,7104.72,136.1000061,809.9,24.8,40,0.56,1028.2,341.2,125.2,515.2,5200,7.389230769,51.24667389,6.13,136.1,2221.2,1001,794,586,299,1383.75,21.64,1.2725,1.18,74.0985,0.5525,0.07,8.21,605,-4.7,0.61
44204,0.291666667,2.12,13.04,40.14,0.43,23.33,1.52,6.15,1.72,0.59,11.03,21.795,46.84,7104.72,136.1000061,809.9,24.8,40,0.56,1032.7,340.8,125.2,516.3,5300,7.262264151,51.62672901,6.13,136.1,2221.2,1025,788,581,300,1383.75,21.64,1.2725,1.18,74.0985,0.5525,0.07,8.21,596,-4,0.63
44204,0.333333333,2.12,13.04,40.14,0.43,23.33,1.52,6.15,1.72,0.59,11.03,21.795,46.84,7104.72,136.1000061,809.9,24.8,40,0.52,1025,339.4,124.9,515.7,5300,7.252075472,56.91580756,6.13,136.1,2221.2,993,784,553,289,1383.75,21.64,1.2725,1.18,74.0985,0.5525,0.07,8.21,603,-2.2,0.63
44204,0.375,2.07,12.31,42.13,0.445,22.91,1.505,5.94993,1.8389,0.5515,11.58,22,43.18,7061.92,136.1000061,809.9,24.8,40,0.52,1027.9,338.6,125.1,516.5,5200,7.403076923,57.611345,6.13,136.1,2221.2,990,762,537,289,1383.75,21.64,1.2725,1.18,74.0985,0.5525,0.07,8.21,614,-2.2,0.95
44204,0.416666667,2.07,12.31,42.13,0.445,22.91,1.505,5.94993,1.8389,0.5515,11.58,22,43.18,7061.92,136.1000061,809.9,24.8,40,0.52,1028.4,336.2,124.9,514.9,5200,7.382307692,57.78419824,6.13,136.1,2221.2,1003,794,562,293,1383.75,21.64,1.2725,1.18,74.0985,0.5525,0.07,8.21,603,-2.6,0.95
44204,0.458333333,2.07,12.31,42.13,0.445,22.91,1.505,5.94993,1.8389,0.5515,11.58,22,43.18,7061.92,136.1000061,809.9,24.8,40,0.4,526.8,181.5,90.4,387.8,4300,6.67255814,60.3085554,6.13,136.1,2221.2,876,726,510,267,1383.75,21.64,1.2725,1.18,74.0985,0.5525,0.07,8.21,607,-2.4,0.91
44204,0.5,2.07,12.31,42.13,0.445,22.91,1.505,5.94993,1.8389,0.5515,11.58,22,43.18,7061.92,136.1000061,809.9,24.8,40,0.47,685.9,243.4,102.6,442.2,4000,8.172,53.08560053,6.13,136.1,2221.2,931,799,539,276,1383.75,21.64,1.2725,1.18,74.0985,0.5525,0.07,8.21,562,-2.8,0.91
44204,0.541666667,2.07,12.31,42.13,0.445,22.91,1.505,5.94993,1.8389,0.5515,11.58,22,43.18,7061.92,136.1000061,809.9,24.8,40,0.47,810.4,289.8,111.7,478.7,4300,8.238139535,50.64782097,6.13,136.1,2221.2,939,775,549,272,1383.75,21.64,1.2725,1.18,74.0985,0.5525,0.07,8.21,577,-2.6,0.93
44204,0.583333333,2.07,12.31,42.13,0.445,22.91,1.505,5.94993,1.8389,0.5515,11.58,22,43.18,7061.92,136.1000061,809.9,24.8,40,0.52,881.5,311.6,115.8,495.8,4600,7.977391304,51.07705974,6.13,136.1,2221.2,965,784,548,273,1383.75,21.64,1.2725,1.18,74.0985,0.5525,0.07,8.21,594,-3.4,0.93
44204,0.625,2.07,12.31,42.13,0.445,22.91,1.505,5.94993,1.8389,0.5515,11.58,22,43.18,7061.92,136.1000061,809.9,24.8,40,0.52,947.1,333.6,119.9,511.1,4700,8.055319149,50.90987868,6.13,136.1,2221.2,959,761,503,275,1383.75,21.64,1.2725,1.18,74.0985,0.5525,0.07,8.21,600,-2.3,0.91
44204,0.666666667,2.07,12.31,42.13,0.445,22.91,1.505,5.94993,1.8389,0.5515,11.58,22,43.18,7061.92,136.1000061,809.9,24.8,40,0.52,948.1,333.4,119.9,511.6,4700,8.061702128,50.97613883,6.13,136.1,2221.2,974,767,563,289,1383.75,21.64,1.2725,1.18,74.0985,0.5525,0.07,8.21,601,-1.7,0.91
44204,0.708333333,2.19,13.22,40.76,0.55,22.11,1.78,6.05,1.84,0.55,10.52,19.975,45.39,6889.54,136.1000061,809.9,24.8,40,0.52,943.7,334,119.9,511.5,4700,8.060425532,52.10643016,6.13,136.1,2221.2,999,781,568,287,1383.75,21.64,1.2725,1.18,74.0985,0.5525,0.07,8.21,599,-2.7,0.1
44204,0.75,2.19,13.22,40.76,0.55,22.11,1.78,6.05,1.84,0.55,10.52,19.975,45.39,6889.54,136.1000061,809.9,24.8,40,0.52,944.3,335.2,120,511.1,4700,8.056595745,51.26527051,6.13,136.1,2221.2,988,799,569,292,1383.75,21.64,1.2725,1.18,74.0985,0.5525,0.07,8.21,604,-3.6,0.1
44204,0.791666667,2.19,13.22,40.76,0.55,22.11,1.78,6.05,1.84,0.55,10.52,19.975,45.39,6889.54,136.1000061,809.9,24.8,40,0.52,922.5,333.7,118.5,507.2,4700,7.987659574,51.18153109,6.13,136.1,2221.2,984,814,590,293,1383.75,21.64,1.2725,1.18,74.0985,0.5525,0.07,8.21,604,-4,0.11
44204,0.833333333,2.19,13.22,40.76,0.55,22.11,1.78,6.05,1.84,0.55,10.52,19.975,45.39,6889.54,136.1000061,809.9,24.8,40,0.52,841.9,307.7,113.8,491,4500,8.064,49.15346805,6.13,136.1,2221.2,975,793,548,281,1383.75,21.64,1.2725,1.18,74.0985,0.5525,0.07,8.21,620,-2.3,0.11
44204,0.875,2.19,13.22,40.76,0.55,22.11,1.78,6.05,1.84,0.55,10.52,19.975,45.39,6889.54,136.1000061,809.9,24.8,40,0.52,843.6,307.9,113.6,491.9,4600,7.897826087,50.22382356,6.13,136.1,2221.2,982,801,586,280,1383.75,21.64,1.2725,1.18,74.0985,0.5525,0.07,8.21,615,-3,0.12
44204,0.916666667,2.19,13.22,40.76,0.55,22.11,1.78,6.05,1.84,0.55,10.52,19.975,45.39,6889.54,136.1000061,809.9,24.8,40,0.52,840.3,306,113.6,492,4600,7.899130435,50.17999345,6.13,136.1,2221.2,976,794,555,277,1383.75,21.64,1.2725,1.18,74.0985,0.5525,0.07,8.21,622,-3.6,0.12
44204,0.958333333,2.19,13.22,40.76,0.55,22.11,1.78,6.05,1.84,0.55,10.52,19.975,45.39,6889.54,136.1000061,809.9,24.8,40,0.52,923.9,335.4,119.1,509,4600,8.192608696,50.93002657,6.13,136.1,2221.2,966,803,578,295,1383.75,21.64,1.2725,1.18,74.0985,0.5525,0.07,8.21,597,-2.9,0.11
