Repository: DvEz373/antam-project

# Optimization of Fuel and Reductant Usage in Nickel Calcination Process with Machine Learning

## 📌 Project Overview
This project focuses on optimizing fuel and reductant consumption in the **nickel calcination process** at PT ANTAM Tbk's **Nickel Mining Business Unit Kolaka**. By implementing **machine learning-based systems**, the project aims to enhance efficiency, reduce costs, and improve environmental sustainability in the **Rotary Kiln Electric Furnace (RKEF) process**.

## 📌 Methodology
The study follows a **CRISP-DM (Cross Industry Standard Process for Data Mining)** approach:
1. **Business Understanding**  
   - Understanding operational challenges and optimization opportunities.

File: shifted_data.csv (part 1 of 5)
date,time,ni_in,fe_in,sio2_in,cao_in,mgo_in,al2o3_in,fe_ni,s_m,bc,loi_in,mc_kilnfeed,fc_coal,gcv_coal,tco,voltage,current,load,rpm,pry_p,sec_p,pry_v,sec_v,total_coal,a_f_ratio,kg_tco,reductor_ratio,reductor_consume,charge_kiln,t_tic162,t_tic163,t_tic166,t_tic172,furnace_temp,ni_met,c_met,si_met,fe_met,s_met,ni_slag,fe_slag,t_kalsin,pic_161,loi_kalsin
44197,0.666666667,2.05,12.77,37.58,0.45,20.3,1.37,6.23,1.86,0.55,11.17,20.43,43.85,6698.12,127.1,758.3,23.3,35.0,0.52,825.8,295.5,112.2,480.2,4500.0,7.898666667,51.65882218,6.16,127.09,2064.34,1200.0,756.0,512.0,262.0,1399.2,20.8,1.294,1.284,74.8144,0.5044,0.07,7.22,627.0,-3.0,0.71
44197,0.708333333,2.0,10.97,36.39,0.36,19.54,1.13,5.5,1.86,0.54,12.98,22.2,45.12,6920.98,129.7,751.7,24.0,35.0,0.52,820.6,286.3,111.8,472.7,4600.0,7.623913043,50.17999345,6.29,127.09,2064.34,1200.0,774.0,550.0,271.0,1399.2,20.8,1.294,1.284,74.8144,0.5044,0.07,7.22,607.0,-2.7,0.71
44197,0.75,2.0,10.97,36.39,0.36,19.54,1.13,5.5,1.86,0.54,12.98,22.2,45.12,6920.98,129.7,751.7,24.0,35.0,0.52,805.0,280.2,111.3,468.3,4600.0,7.56,51.09975561,6.29,127.09,2064.34,849.0,782.0,568.0,277.0,1399.2,20.8,1.294,1.284,74.8144,0.5044,0.07,7.22,614.0,-3.1,0.71
44197,0.791666667,2.0,10.97,36.39,0.36,19.54,1.13,5.5,1.86,0.54,12.98,22.2,45.12,6920.98,129.7,751.7,24.0,35.0,0.52,756.0,269.8,108.0,461.8,4300.0,7.950697674,49.71098266,6.29,127.09,2064.34,1201.0,770.0,557.0,276.0,1399.2,20.8,1.294,1.284,74.8144,0.5044,0.07,7.22,620.0,-0.9,0.9
44197,0.833333333,2.0,10.97,36.39,0.36,19.54,1.13,5.5,1.86,0.54,12.98,22.2,45.12,6920.98,129.7,751.7,24.0,35.0,0.52,757.1,271.2,107.8,462.0,4300.0,7.950697674,49.49925176,6.29,127.09,2064.34,1200.0,749.0,555.0,269.0,1399.2,20.8,1.294,1.284,74.8144,0.5044,0.07,7.22,610.0,-3.0,0.9
44197,0.875,2.0,10.97,36.39,0.36,19.54,1.13,5.5,1.86,0.54,12.98,22.2,45.12,6920.98,129.7,751.7,24.0,35.0,0.52,758.9,270.0,108.0,462.9,4300.0,7.966046512,49.71098266,6.29,127.09,2064.34,1201.0,757.0,543.0,276.0,1399.2,20.8,1.294,1.284,74.8144,0.5044,0.07,7.22,621.0,-2.1,0.75
44197,0.916666667,2.0,10.97,36.39,0.36,19.54,1.13,5.5,1.86,0.54,12.98,22.2,45.12,6920.98,129.7,751.7,24.0,35.0,0.52,760.6,265.0,108.4,456.8,4300.0,7.886511628,49.18782887,6.29,127.09,2064.34,1200.0,729.0,526.0,270.0,1399.2,20.8,1.294,1.284,74.8144,0.5044,0.07,7.22,615.0,-3.2,0.75
44197,0.958333333,2.0,10.97,36.39,0.36,19.54,1.13,5.5,1.86,0.54,12.98,22.2,45.12,6920.98,129.7,751.7,24.0,35.0,0.52,760.6,262.7,108.4,456.0,4400.0,7.696363636,49.200492,6.29,127.09,2064.34,1198.0,742.0,538.0,271.0,1399.2,20.8,1.294,1.284,74.8144,0.5044,0.07,7.22,619.0,-3.4,0.81
44198,0.0,2.0,10.97,36.39,0.36,19.54,1.13,5.5,1.86,0.54,12.98,22.2,45.12,6920.98,129.7,751.7,24.0,35.0,0.5,799.6,282.1,110.7,470.8,4300.0,8.113953488,47.42472703,6.29,129.75,2064.34,1201.0,727.0,518.0,273.0,1399.2,20.8,1.294,1.284,74.8144,0.5044,0.07,7.22,622.0,-2.9,0.81
44198,0.041666667,2.08,12.36,36.33,0.31,21.3,1.11,5.94,1.71,0.59,,18.735,37.79,5672.22,129.7,751.7,24.0,35.0,0.5,836.9,289.2,113.3,476.0,4500.0,7.857333333,49.79528605,6.29,129.75,2064.34,1201.0,750.0,539.0,280.0,1399.2,20.8,1.294,1.284,74.8144,0.5044,0.07,7.22,604.0,-3.0,0.62
44198,0.083333333,2.08,12.36,36.33,0.31,21.3,1.11,5.94,1.71,0.59,,18.735,37.79,5672.22,129.7,751.7,24.0,35.0,0.5,834.2,287.4,113.4,476.2,4700.0,7.526808511,54.04783809,6.29,129.75,2064.34,1201.0,763.0,538.0,286.0,1399.2,20.8,1.294,1.284,74.8144,0.5044,0.07,7.22,641.0,-2.5,0.62
44198,0.125,2.08,12.36,36.33,0.31,21.3,1.11,5.94,1.71,0.59,,18.735,37.79,5672.22,129.7,751.7,24.0,35.0,0.5,836.8,288.5,113.5,475.6,4700.0,7.520425532,54.15994469,6.29,129.75,2064.34,1201.0,760.0,534.0,286.0,1399.2,20.8,1.294,1.284,74.8144,0.5044,0.07,7.22,639.0,-3.7,0.64
44198,0.166666667,2.08,12.36,36.33,0.31,21.3,1.11,5.94,1.71,0.59,,18.735,37.79,5672.22,129.7,751.7,24.0,35.0,0.5,833.0,289.0,113.0,476.0,4700.0,7.519148936,53.15539471,6.29,129.75,2064.34,1200.0,761.0,559.0,288.0,1399.2,20.8,1.294,1.284,74.8144,0.5044,0.07,7.22,623.0,-3.5,0.64
44198,0.208333333,2.08,12.36,36.33,0.31,21.3,1.11,5.94,1.71,0.59,,18.735,37.79,5672.22,129.7,751.7,24.0,35.0,0.5,834.0,289.0,113.0,476.0,4800.0,7.3625,52.98013245,6.29,129.75,2064.34,1200.0,768.0,561.0,289.0,1399.2,20.8,1.294,1.284,74.8144,0.5044,0.07,7.22,598.0,-2.7,0.63
44198,0.25,2.08,12.36,36.33,0.31,21.3,1.11,5.94,1.71,0.59,,18.735,37.79,5672.22,129.7,751.7,24.0,35.0,0.5,830.0,288.0,113.0,475.0,4700.0,7.506382979,51.87637969,6.29,129.75,2064.34,1200.0,764.0,551.0,290.0,1399.2,20.8,1.294,1.284,74.8144,0.5044,0.07,7.22,573.0,-2.0,0.63
44198,0.291666667,2.08,12.36,36.33,0.31,21.3,1.11,5.94,1.71,0.59,,18.735,37.79,5672.22,129.7,751.7,24.0,35.0,0.5,834.0,288.0,113.0,475.0,4700.0,7.506382979,52.92792793,6.29,129.75,2064.34,1200.0,766.0,552.0,291.0,1399.2,20.8,1.294,1.284,74.8144,0.5044,0.07,7.22,615.0,-3.0,0.61
44198,0.333333333,2.08,12.36,36.33,0.31,21.3,1.11,5.94,1.71,0.59,,18.735,44.95,5672.22,129.7,751.7,24.0,35.0,0.5,837.2,287.5,113.3,475.3,4700.0,7.514042553,51.68242797,6.29,129.75,2064.34,1200.0,761.0,563.0,286.0,1399.2,20.8,1.294,1.284,74.8144,0.5044,0.07,7.22,593.0,-3.1,0.61
44198,0.375,2.03,13.12,40.75,0.65,23.61,2.04,6.48,1.73,0.59,,17.71,44.95,6629.3,129.7,751.7,24.0,35.0,0.5,835.0,286.2,113.1,475.9,4600.0,7.682608696,50.09801786,6.29,129.75,2064.34,878.0,778.0,548.0,287.0,1399.2,20.8,1.294,1.284,74.8144,0.5044,0.07,7.22,624.0,-3.5,0.0
44198,0.416666667,2.03,13.12,40.75,0.65,23.61,2.04,6.48,1.73,0.59,,17.71,44.95,6629.3,129.7,751.7,24.0,35.0,0.5,878.3,299.2,115.4,485.7,4800.0,7.51375,52.95675199,6.29,129.75,2064.34,954.0,783.0,569.0,299.0,1399.2,20.8,1.294,1.284,74.8144,0.5044,0.07,7.22,666.0,-2.6,0.0
44198,0.458333333,2.03,13.12,40.75,0.65,23.61,2.04,6.48,1.73,0.59,,17.71,44.95,6629.3,129.7,751.7,24.0,35.0,0.54,874.4,299.7,115.5,486.2,4800.0,7.52125,51.8134715,6.29,129.75,2064.34,1149.0,782.0,586.0,301.0,1399.2,20.8,1.294,1.284,74.8144,0.5044,0.07,7.22,642.0,-2.3,0.0
44198,0.5,2.03,13.12,40.75,0.65,23.61,2.04,6.48,1.73,0.59,,17.71,44.95,6629.3,129.7,751.7,24.0,35.0,0.54,869.1,297.2,115.6,485.4,4800.0,7.5125,51.15634658,6.29,129.75,2064.34,776.0,780.0,588.0,298.0,1399.2,20.8,1.294,1.284,74.8144,0.5044,0.07,7.22,632.0,-2.4,0.0
44198,0.541666667,2.03,13.12,40.75,0.65,23.61,2.04,6.48,1.73,0.59,,17.71,44.95,6629.3,129.7,751.7,24.0,35.0,0.54,876.3,298.3,115.7,487.0,4900.0,7.38,52.37840727,6.29,129.75,2064.34,1200.0,780.0,570.0,290.0,1399.2,20.8,1.294,1.284,74.8144,0.5044,0.07,7.22,612.0,-2.5,0.0
44198,0.583333333,2.03,13.12,40.75,0.65,23.61,2.04,6.48,1.73,0.59,,17.71,44.95,6629.3,129.7,751.7,24.0,35.0,,,,,,,,,6.29,129.75,2064.34,,,,,1399.2,20.8,1.294,1.284,74.8144,0.5044,0.07,7.22,619.0,-2.8,0.0
44198,0.625,2.03,13.12,40.75,0.65,23.61,2.04,6.48,1.73,0.59,,17.71,44.95,6629.3,129.7,751.7,24.0,35.0,0.54,873.5,309.6,115.5,494.1,5000.0,7.3152,52.65374895,6.29,129.75,2064.34,973.0,746.0,549.0,294.0,1399.2,20.8,1.294,1.284,74.8144,0.5044,0.07,7.22,605.0,-1.9,0.0
44198,0.666666667,2.03,13.12,40.75,0.65,23.61,2.04,6.48,1.73,0.59,,17.71,46.21,6629.3,129.7,751.7,24.0,35.0,0.4,298.9,127.6,68.2,331.1,3600.0,6.655,68.61063465,6.29,129.75,2064.34,1200.0,728.0,566.0,272.0,1400.666667,20.835,1.306666667,1.291666667,74.80116667,0.465666667,0.06,7.4,599.0,-3.1,0.0
44198,0.708333333,2.03,13.12,40.75,0.65,23.61,2.04,6.48,1.73,0.59,,21.435,46.21,7291.91,0.0,794.3,23.7,35.0,0.48,504.4,179.6,88.5,385.3,3800.0,7.481052632,57.23753577,6.02,129.75,2114.3,1200.0,749.0,517.0,261.0,1400.666667,20.835,1.306666667,1.291666667,74.80116667,0.465666667,0.06,7.4,587.0,-2.8,0.0
44198,0.75,1.98,12.02,35.51,0.41,19.45,1.37,6.07,1.83,0.56,,21.435,46.21,7291.91,0.0,794.3,23.7,35.0,0.5,554.1,195.7,92.6,401.7,4000.0,7.4145,48.43201356,6.02,129.75,2114.3,1200.0,766.0,588.0,274.0,1400.666667,20.835,1.306666667,1.291666667,74.80116667,0.465666667,0.06,7.4,604.0,-3.2,0.0
44198,0.791666667,1.98,12.02,35.51,0.41,19.45,1.37,6.07,1.83,0.56,,21.435,46.21,7291.91,0.0,794.3,23.7,35.0,0.5,552.6,194.3,92.9,402.2,4200.0,7.072857143,47.75983625,6.02,129.75,2114.3,1200.0,773.0,580.0,273.0,1400.666667,20.835,1.306666667,1.291666667,74.80116667,0.465666667,0.06,7.4,603.0,-2.9,0.0
44198,0.833333333,1.98,12.02,35.51,0.41,19.45,1.37,6.07,1.83,0.56,,21.435,46.21,7291.91,0.0,794.3,23.7,35.0,0.5,563.2,203.6,93.5,406.5,4200.0,7.142857143,47.50056548,6.02,129.75,2114.3,1200.0,751.0,550.0,269.0,1400.666667,20.835,1.306666667,1.291666667,74.80116667,0.465666667,0.06,7.4,615.0,-2.6,0.0
44198,0.875,1.98,12.02,35.51,0.41,19.45,1.37,6.07,1.83,0.56,,21.435,46.21,7291.91,0.0,794.3,23.7,35.0,0.5,579.5,202.6,94.6,409.8,4400.0,6.878181818,49.85835694,6.02,129.75,2114.3,1200.0,727.0,535.0,272.0,1400.666667,20.835,1.306666667,1.291666667,74.80116667,0.465666667,0.06,7.4,626.0,-2.9,0.0
44198,0.916666667,1.98,12.02,35.51,0.41,19.45,1.37,6.07,1.83,0.56,,21.435,46.21,7291.91,0.0,794.3,23.7,35.0,0.5,674.2,243.2,102.4,441.6,4400.0,7.418181818,50.23404498,6.02,129.75,2114.3,1200.0,732.0,526.0,264.0,1400.666667,20.835,1.306666667,1.291666667,74.80116667,0.465666667,0.06,7.4,631.0,-2.8,0.0
44198,0.958333333,1.98,12.02,35.51,0.41,19.45,1.37,6.07,1.83,0.56,,21.435,46.21,7291.91,0.0,794.3,23.7,35.0,0.5,703.2,251.8,104.5,449.6,4600.0,7.227391304,50.37231713,6.02,129.75,2114.3,1189.0,755.0,562.0,275.0,1400.666667,20.835,1.306666667,1.291666667,74.80116667,0.465666667,0.06,7.4,618.0,-3.5,0.0
44199,0.0,1.98,12.02,35.51,0.41,19.45,1.37,6.07,1.83,0.56,,21.435,46.21,7291.91,0.0,794.3,23.7,35.0,0.51,705.4,252.2,104.6,449.6,4700.0,7.074893617,51.33245959,6.02,127.35,2114.3,1017.0,754.0,529.0,276.0,1400.666667,20.835,1.306666667,1.291666667,74.80116667,0.465666667,0.06,7.4,627.0,-2.5,0.0
44199,0.041666667,1.98,12.02,35.51,0.41,19.45,1.37,6.07,1.83,0.56,10.76,21.265,45.28,6576.24,0.0,794.3,23.7,35.0,0.51,880.2,314.0,116.6,497.3,4600.0,8.007391304,52.03031331,6.02,127.35,2114.3,1200.0,758.0,540.0,286.0,1400.666667,20.835,1.306666667,1.291666667,74.80116667,0.465666667,0.06,7.4,622.0,-3.5,0.25
44199,0.083333333,2.1,13.6,39.3,0.42,20.34,1.29,6.48,1.93,0.53,10.76,21.265,45.28,6576.24,0.0,794.3,23.7,35.0,0.51,888.4,315.3,116.6,498.0,4700.0,7.845957447,51.31564581,6.02,127.35,2114.3,1200.0,767.0,565.0,292.0,1400.666667,20.835,1.306666667,1.291666667,74.80116667,0.465666667,0.06,7.4,614.0,-4.9,0.25
44199,0.125,2.1,13.6,39.3,0.42,20.34,1.29,6.48,1.93,0.53,10.76,21.265,45.28,6576.24,0.0,794.3,23.7,35.0,0.51,920.0,326.6,118.7,506.3,4600.0,8.152173913,49.72435412,6.02,127.35,2114.3,1200.0,771.0,563.0,289.0,1400.666667,20.835,1.306666667,1.291666667,74.80116667,0.465666667,0.06,7.4,617.0,-2.9,0.28
44199,0.166666667,2.1,13.6,39.3,0.42,20.34,1.29,6.48,1.93,0.53,10.76,21.265,45.28,6576.24,0.0,794.3,23.7,35.0,0.51,946.9,337.0,120.2,514.7,4700.0,8.105106383,50.10126852,6.02,127.35,2114.3,1200.0,768.0,568.0,282.0,1400.666667,20.835,1.306666667,1.291666667,74.80116667,0.465666667,0.06,7.4,621.0,-2.7,0.28
44199,0.208333333,2.1,13.6,39.3,0.42,20.34,1.29,6.48,1.93,0.53,10.76,21.265,45.28,6576.24,0.0,794.3,23.7,35.0,0.51,954.2,339.9,120.6,514.6,4700.0,8.10893617,52.23963543,6.02,127.35,2114.3,1200.0,772.0,558.0,278.0,1400.666667,20.835,1.306666667,1.291666667,74.80116667,0.465666667,0.06,7.4,634.0,-3.3,0.26
44199,0.25,2.1,13.6,39.3,0.42,20.34,1.29,6.48,1.93,0.53,10.76,21.265,45.28,6576.24,0.0,794.3,23.7,35.0,0.51,949.5,340.4,120.6,514.2,4800.0,7.935,52.95091009,6.02,127.35,2114.3,1200.0,734.0,524.0,275.0,1400.666667,20.835,1.306666667,1.291666667,74.80116667,0.465666667,0.06,7.4,,,0.29
44199,0.291666667,2.1,13.6,39.3,0.42,20.34,1.29,6.48,1.93,0.53,10.76,21.265,45.28,6576.24,0.0,794.3,23.7,35.0,0.51,948.9,340.1,120.6,514.0,4700.0,8.101276596,51.94518126,6.02,127.35,2114.3,1200.0,742.0,512.0,289.0,1400.666667,20.835,1.306666667,1.291666667,74.80116667,0.465666667,0.06,7.4,620.0,-3.0,0.29
44199,0.333333333,2.1,13.6,39.3,0.42,20.34,1.29,6.48,1.93,0.53,10.76,21.265,45.28,6576.24,0.0,794.3,23.7,35.0,0.51,763.2,277.0,108.1,465.8,4600.0,7.485652174,50.78944463,6.02,127.35,2114.3,1200.0,767.0,572.0,289.0,1400.666667,20.835,1.306666667,1.291666667,74.80116667,0.465666667,0.06,7.4,586.0,-1.0,0.29
44199,0.375,2.1,13.6,39.3,0.42,20.34,1.29,6.48,1.93,0.53,10.76,19.875,43.61,6587.01,0.0,794.3,23.7,35.0,0.51,820.6,296.3,112.1,482.0,4500.0,7.921333333,48.37149307,6.02,127.35,2114.3,1200.0,757.0,571.0,287.0,1400.666667,20.835,1.306666667,1.291666667,74.80116667,0.465666667,0.06,7.4,600.0,-2.7,0.0
44199,0.416666667,2.135,13.19,36.71,0.41,19.975,1.36,6.17867,1.83989,0.55281,11.28,19.875,43.61,6587.01,0.0,794.3,23.7,35.0,0.56,922.5,331.8,118.6,505.2,5000.0,7.4856,49.77600796,6.02,127.35,2114.3,1200.0,773.0,578.0,297.0,1400.666667,20.835,1.306666667,1.291666667,74.80116667,0.465666667,0.06,7.4,616.0,-3.1,0.0
44199,0.458333333,2.135,13.19,36.71,0.41,19.975,1.36,6.17867,1.83989,0.55281,11.28,19.875,43.61,6587.01,0.0,794.3,23.7,35.0,0.56,927.9,333.1,119.0,507.8,5300.0,7.095849057,52.74681529,6.02,127.35,2114.3,1200.0,749.0,553.0,297.0,1400.666667,20.835,1.306666667,1.291666667,74.80116667,0.465666667,0.06,7.4,620.0,-3.9,0.0
44199,0.5,2.135,13.19,36.71,0.41,19.975,1.36,6.17867,1.83989,0.55281,11.28,19.875,43.61,6587.01,0.0,794.3,23.7,35.0,0.56,958.9,334.0,121.1,514.6,5300.0,7.196603774,53.15947844,6.02,127.35,2114.3,1200.0,726.0,549.0,302.0,1400.666667,20.835,1.306666667,1.291666667,74.80116667,0.465666667,0.06,7.4,612.0,-3.3,0.0
44199,0.541666667,2.135,13.19,36.71,0.41,19.975,1.36,6.17867,1.83989,0.55281,11.28,19.875,43.61,6587.01,0.0,794.3,23.7,35.0,0.56,958.4,333.8,120.6,511.8,5500.0,6.898909091,55.04403523,6.02,127.35,2114.3,1200.0,715.0,558.0,299.0,1400.666667,20.835,1.306666667,1.291666667,74.80116667,0.465666667,0.06,7.4,620.0,-2.8,0.0
44199,0.583333333,2.135,13.19,36.71,0.41,19.975,1.36,6.17867,1.83989,0.55281,11.28,19.875,43.61,6587.01,0.0,794.3,23.7,35.0,0.56,962.5,333.8,120.8,513.1,5600.0,6.791785714,55.59968229,6.02,127.35,2114.3,1200.0,722.0,547.0,298.0,1400.666667,20.835,1.306666667,1.291666667,74.80116667,0.465666667,0.06,7.4,611.0,-3.1,0.0
44199,0.625,2.135,13.19,36.71,0.41,19.975,1.36,6.17867,1.83989,0.55281,11.28,19.875,43.61,6587.01,0.0,794.3,23.7,35.0,0.56,997.8,333.3,123.0,512.8,5600.0,6.812142857,57.24800654,6.02,127.35,2114.3,1200.0,725.0,533.0,303.0,1400.666667,20.835,1.306666667,1.291666667,74.80116667,0.465666667,0.06,7.4,608.0,-3.2,0.0
44199,0.666666667,2.135,13.19,36.71,0.41,19.975,1.36,6.17867,1.83989,0.55281,11.28,19.875,43.61,6587.01,0.0,794.3,23.7,35.0,0.56,995.3,332.2,122.9,508.6,5500.0,6.889090909,53.90571401,6.02,127.35,2114.3,1200.0,735.0,577.0,309.0,1405.5,21.00333333,1.316666667,1.265,74.6815,0.4455,0.06,7.68,634.0,-3.7,0.0
44199,0.708333333,2.135,13.19,36.71,0.41,19.975,1.36,6.17867,1.83989,0.55281,11.28,21.65,41.85,6204.13,38.40000153,813.8,23.7,15.0,0.56,997.2,332.8,123.0,507.6,5300.0,7.138867925,53.42741935,6.17,127.35,2099.3,1200.0,775.0,589.0,305.0,1405.5,21.00333333,1.316666667,1.265,74.6815,0.4455,0.06,7.68,593.0,-3.7,0.38
44199,0.75,2.11,13.35,36.43,0.35,19.83,1.52,6.35,1.84,0.55,11.57,21.65,41.85,6204.13,129.6,813.8,23.7,15.0,0.56,996.3,332.8,122.8,507.4,5300.0,7.134339623,54.25325008,6.17,127.35,2099.3,1200.0,772.0,572.0,309.0,1405.5,21.00333333,1.316666667,1.265,74.6815,0.4455,0.06,7.68,611.0,-3.9,0.38
44199,0.791666667,2.11,13.35,36.43,0.35,19.83,1.52,6.35,1.84,0.55,11.57,21.65,41.85,6204.13,129.6,813.8,23.7,15.0,0.56,995.2,334.1,123.0,507.3,5200.0,7.272692308,53.28960853,6.17,127.35,2099.3,1200.0,770.0,586.0,301.0,1405.5,21.00333333,1.316666667,1.265,74.6815,0.4455,0.06,7.68,606.0,-3.4,0.37
44199,0.833333333,2.11,13.35,36.43,0.35,19.83,1.52,6.35,1.84,0.55,11.57,21.65,41.85,6204.13,129.6,813.8,23.7,15.0,0.56,994.0,334.1,123.1,507.4,5200.0,7.275,53.15342942,6.17,127.35,2099.3,1200.0,758.0,544.0,303.0,1405.5,21.00333333,1.316666667,1.265,74.6815,0.4455,0.06,7.68,612.0,-3.0,0.37
44199,0.875,2.11,13.35,36.43,0.35,19.83,1.52,6.35,1.84,0.55,11.57,21.65,41.85,6204.13,129.6,813.8,23.7,15.0,0.56,993.9,333.6,122.7,507.4,5200.0,7.270384615,53.38260959,6.17,127.35,2099.3,1200.0,777.0,592.0,299.0,1405.5,21.00333333,1.316666667,1.265,74.6815,0.4455,0.06,7.68,627.0,-3.2,0.4
44199,0.916666667,2.11,13.35,36.43,0.35,19.83,1.52,6.350671369,1.83859844,0.55184878,11.57,21.65,41.85,6204.13,129.6,813.8,23.7,15.0,,,,,,,,,6.17,127.35,2099.3,,,,,1405.5,21.00333333,1.316666667,1.265,74.6815,0.4455,0.06,7.68,628.0,-2.5,0.4
44199,0.958333333,2.11,13.35,36.43,0.35,19.83,1.52,6.350671369,1.83859844,0.55184878,11.57,21.65,41.85,6204.13,129.6,813.8,23.7,15.0,,,,,,,,,6.17,127.35,2099.3,,,,,1405.5,21.00333333,1.316666667,1.265,74.6815,0.4455,0.06,7.68,612.0,-3.3,0.42
44203,0.0,1.985,13.055,37.485,0.365,21.665,1.53,6.575,1.73,0.585,11.66,23.325,41.89,6390.64,129.6,813.8,23.7,15.0,0.61,1097.1,339.0,128.6,517.1,5500.0,7.044,51.45476658,6.17,129.55,2099.3,1017.0,704.0,527.0,282.0,1405.5,21.00333333,1.316666667,1.265,74.6815,0.4455,0.06,7.68,635.0,-1.9,0.42
44203,0.041666667,2.03,13.39,36.18,0.34,20.5,1.27,6.61,1.77,0.57,16.41,21.885,39.8,6183.73,129.6,813.8,23.7,15.0,0.61,1113.8,337.6,129.9,516.3,5500.0,7.049454545,53.67948468,6.17,129.55,2099.3,1010.0,737.0,552.0,288.0,1405.5,21.00333333,1.316666667,1.265,74.6815,0.4455,0.06,7.68,626.0,-2.9,0.0
44203,0.083333333,2.03,13.39,36.18,0.34,20.5,1.27,6.61,1.77,0.57,16.41,21.885,39.8,6183.73,129.6,813.8,23.7,15.0,0.61,1118.7,339.2,130.0,516.5,5600.0,6.926785714,55.79912316,6.17,129.55,2099.3,1015.0,709.0,528.0,291.0,1405.5,21.00333333,1.316666667,1.265,74.6815,0.4455,0.06,7.68,616.0,-2.8,0.0
44203,0.125,2.03,13.39,36.18,0.34,20.5,1.27,6.61,1.77,0.57,16.41,21.885,39.8,6183.73,129.6,813.8,23.7,15.0,0.61,1114.0,338.0,129.9,516.2,5600.0,6.9225,55.89380178,6.17,129.55,2099.3,1019.0,739.0,568.0,285.0,1405.5,21.00333333,1.316666667,1.265,74.6815,0.4455,0.06,7.68,620.0,-2.9,0.0
44203,0.166666667,2.03,13.39,36.18,0.34,20.5,1.27,6.61,1.77,0.57,16.41,21.885,39.8,6183.73,129.6,813.8,23.7,15.0,0.55,942.0,338.0,120.2,514.0,5500.0,6.918545455,57.31554815,6.17,129.55,2099.3,1020.0,742.0,481.0,273.0,1405.5,21.00333333,1.316666667,1.265,74.6815,0.4455,0.06,7.68,613.0,-4.1,0.0
44203,0.208333333,2.03,13.39,36.18,0.34,20.5,1.27,6.61,1.77,0.57,16.41,21.885,39.8,6183.73,129.6,813.8,23.7,15.0,0.4,815.2,294.9,112.3,480.0,5000.0,7.1076,63.39546089,6.17,129.55,2099.3,999.0,803.0,508.0,270.0,1405.5,21.00333333,1.316666667,1.265,74.6815,0.4455,0.06,7.68,611.0,-2.2,0.0
44203,0.25,2.03,13.39,36.18,0.34,20.5,1.27,6.61,1.77,0.57,16.41,21.885,39.8,6183.73,129.6,813.8,23.7,15.0,0.4,816.1,295.8,112.0,480.5,4000.0,8.8875,61.06870229,6.17,129.55,2099.3,967.0,822.0,559.0,274.0,1405.5,21.00333333,1.316666667,1.265,74.6815,0.4455,0.06,7.68,610.0,-4.2,0.0
44203,0.291666667,2.03,13.39,36.18,0.34,20.5,1.27,6.61,1.77,0.57,16.41,21.885,39.8,6183.73,129.6,813.8,23.7,15.0,0.4,817.6,295.6,112.0,480.1,3900.0,9.109230769,59.66039468,6.17,129.55,2099.3,973.0,816.0,578.0,279.0,1405.5,21.00333333,1.316666667,1.265,74.6815,0.4455,0.06,7.68,627.0,-4.4,0.0
44203,0.333333333,2.03,13.39,36.18,0.34,20.5,1.27,6.61,1.77,0.57,16.41,21.885,39.8,6183.73,129.6,813.8,23.7,15.0,0.46,819.8,298.6,112.0,480.1,3700.0,9.601621622,51.5176831,6.17,129.55,2099.3,929.0,805.0,601.0,266.0,1405.5,21.00333333,1.316666667,1.265,74.6815,0.4455,0.06,7.68,629.0,-3.8,0.0
44203,0.375,2.065,11.985,40.785,0.405,25.465,1.405,5.79399,1.60582,0.63196,12.185,20.81,42.36,6646.06,129.6,813.8,23.7,15.0,0.46,759.6,285.5,107.9,471.7,3600.0,9.66,49.60044089,6.17,129.55,2099.3,889.0,762.0,530.0,246.0,1405.5,21.00333333,1.316666667,1.265,74.6815,0.4455,0.06,7.68,622.0,-2.1,0.98
44203,0.416666667,2.065,11.985,40.785,0.405,25.465,1.405,5.79399,1.60582,0.63196,12.185,20.81,42.36,6646.06,129.6,813.8,23.7,15.0,0.46,847.3,304.8,113.7,488.5,3900.0,9.264615385,53.80794702,6.17,129.55,2099.3,875.0,752.0,493.0,250.0,1405.5,21.00333333,1.316666667,1.265,74.6815,0.4455,0.06,7.68,622.0,-3.3,0.98
44203,0.458333333,2.065,11.985,40.785,0.405,25.465,1.405,5.79399,1.60582,0.63196,12.185,20.81,42.36,6646.06,129.6,813.8,23.7,15.0,0.46,717.1,268.1,105.0,459.7,4100.0,8.263902439,58.06542983,6.17,129.55,2099.3,914.0,792.0,486.0,256.0,1405.5,21.00333333,1.316666667,1.265,74.6815,0.4455,0.06,7.68,624.0,-3.5,0.96
44203,0.5,2.065,11.985,40.785,0.405,25.465,1.405,5.79399,1.60582,0.63196,12.185,20.81,42.36,6646.06,129.6,813.8,23.7,15.0,0.46,830.3,308.8,112.7,492.3,4100.0,8.853658537,52.80103026,6.17,129.55,2099.3,899.0,792.0,539.0,257.0,1405.5,21.00333333,1.316666667,1.265,74.6815,0.4455,0.06,7.68,618.0,-3.6,0.96
44203,0.541666667,2.065,11.985,40.785,0.405,25.465,1.405,5.79399,1.60582,0.63196,12.185,20.81,42.36,6646.06,129.6,813.8,23.7,15.0,0.46,833.6,307.7,113.1,491.6,4100.0,8.849268293,49.1547776,6.17,129.55,2099.3,915.0,798.0,538.0,257.0,1405.5,21.00333333,1.316666667,1.265,74.6815,0.4455,0.06,7.68,623.0,-3.2,0.99
44203,0.583333333,2.065,11.985,40.785,0.405,25.465,1.405,5.79399,1.60582,0.63196,12.185,20.81,42.36,6646.06,129.6,813.8,23.7,15.0,0.46,868.4,320.0,115.2,500.0,4200.0,8.788571429,50.48683736,6.17,129.55,2099.3,915.0,792.0,481.0,260.0,1405.5,21.00333333,1.316666667,1.265,74.6815,0.4455,0.06,7.68,,,0.99
44203,0.625,2.065,11.985,40.785,0.405,25.465,1.405,5.79399,1.60582,0.63196,12.185,20.81,42.36,6646.06,129.6,813.8,23.7,15.0,0.46,895.2,328.8,116.9,503.2,4200.0,8.858571429,51.56537753,6.17,129.55,2099.3,916.0,804.0,526.0,266.0,1405.5,21.00333333,1.316666667,1.265,74.6815,0.4455,0.06,7.68,,,0.97
44203,0.666666667,2.065,11.985,40.785,0.405,25.465,1.405,5.79399,1.60582,0.63196,12.185,20.81,42.36,6646.06,129.6,813.8,23.7,15.0,0.5,919.1,336.4,119.0,515.3,4500.0,8.457333333,49.85597164,6.17,129.55,2099.3,956.0,788.0,491.0,263.0,1346.4,21.084,1.326,1.172,74.5242,0.5698,0.07,8.08,552.0,-2.1,0.36
44203,0.708333333,2.13,13.78,39.96,0.47,21.32,1.76,6.47,1.87,0.54,10.35,19.765,46.83,6806.3,136.1000061,809.9,24.8,40.0,0.5,925.3,332.6,119.0,512.9,4600.0,8.242173913,49.95113476,6.13,129.55,2221.2,974.0,810.0,486.0,268.0,1346.4,21.084,1.326,1.172,74.5242,0.5698,0.07,8.08,572.0,-2.1,0.44
44203,0.75,2.13,13.78,39.96,0.47,21.32,1.76,6.47,1.87,0.54,10.35,19.765,46.83,6806.3,136.1000061,809.9,24.8,40.0,0.5,930.8,337.0,119.0,513.5,4700.0,8.074468085,50.79433697,6.13,129.55,2221.2,963.0,812.0,503.0,285.0,1346.4,21.084,1.326,1.172,74.5242,0.5698,0.07,8.08,562.0,-3.0,0.44
44203,0.791666667,2.13,13.78,39.96,0.47,21.32,1.76,6.47,1.87,0.54,10.35,19.765,46.83,6806.3,136.1000061,809.9,24.8,40.0,0.55,962.3,338.8,121.1,514.5,4800.0,7.945,49.58677686,6.13,129.55,2221.2,967.0,815.0,581.0,290.0,1346.4,21.084,1.326,1.172,74.5242,0.5698,0.07,8.08,577.0,-3.3,0.41
44203,0.833333333,2.13,13.78,39.96,0.47,21.32,1.76,6.47,1.87,0.54,10.35,19.765,46.83,6806.3,136.1000061,809.9,24.8,40.0,0.55,1030.8,337.8,124.9,515.0,5000.0,7.6788,51.03603144,6.13,129.55,2221.2,967.0,796.0,486.0,293.0,1346.4,21.084,1.326,1.172,74.5242,0.5698,0.07,8.08,593.0,-2.9,0.41
44203,0.875,2.13,13.78,39.96,0.47,21.32,1.76,6.47,1.87,0.54,10.35,19.765,46.83,6806.3,136.1000061,809.9,24.8,40.0,0.55,1032.1,338.8,125.2,516.1,5100.0,7.544705882,51.37503778,6.13,129.55,2221.2,984.0,811.0,562.0,298.0,1346.4,21.084,1.326,1.172,74.5242,0.5698,0.07,8.08,591.0,-3.7,0.46
44203,0.916666667,2.13,13.78,39.96,0.47,21.32,1.76,6.47,1.87,0.54,10.35,19.765,46.83,6806.3,136.1000061,809.9,24.8,40.0,0.55,1029.1,339.8,125.0,517.9,5100.0,7.563529412,50.85252767,6.13,129.55,2221.2,985.0,819.0,600.0,299.0,1346.4,21.084,1.326,1.172,74.5242,0.5698,0.07,8.08,617.0,-4.2,0.46
44203,0.958333333,2.13,13.78,39.96,0.47,21.32,1.76,6.47,1.87,0.54,10.35,19.765,46.83,6806.3,136.1000061,809.9,24.8,40.0,0.55,1024.7,337.0,124.9,516.0,5000.0,7.6908,49.35834156,6.13,129.55,2221.2,993.0,798.0,543.0,292.0,1346.4,21.084,1.326,1.172,74.5242,0.5698,0.07,8.08,657.0,-2.1,0.42
44204,0.0,2.13,13.78,39.96,0.47,21.32,1.76,6.47,1.87,0.54,10.35,19.765,46.83,6806.3,136.1000061,809.9,24.8,40.0,0.56,1029.3,341.3,125.3,516.9,5100.0,7.555294118,50.28098196,6.13,136.1,2221.2,987.0,818.0,596.0,307.0,1346.4,21.084,1.326,1.172,74.5242,0.5698,0.07,8.08,647.0,-1.5,0.42
44204,0.041666667,2.12,13.04,40.14,0.43,23.33,1.52,6.15,1.72,0.59,11.03,21.795,46.84,7104.72,136.1000061,809.9,24.8,40.0,0.56,1029.2,340.2,125.1,515.4,5100.0,7.535294118,50.34550839,6.13,136.1,2221.2,988.0,816.0,585.0,306.0,1346.4,21.084,1.326,1.172,74.5242,0.5698,0.07,8.08,628.0,-3.6,0.0
44204,0.083333333,2.12,13.04,40.14,0.43,23.33,1.52,6.15,1.72,0.59,11.03,21.795,46.84,7104.72,136.1000061,809.9,24.8,40.0,0.56,1031.7,342.9,125.5,519.5,5200.0,7.442307692,51.92730178,6.13,136.1,2221.2,993.0,808.0,593.0,307.0,1346.4,21.084,1.326,1.172,74.5242,0.5698,0.07,8.08,591.0,-3.6,0.0
44204,0.125,2.12,13.04,40.14,0.43,23.33,1.52,6.15,1.72,0.59,11.03,21.795,46.84,7104.72,136.1000061,809.9,24.8,40.0,0.56,1024.1,341.7,125.2,517.7,5300.0,7.278113208,55.24861878,6.13,136.1,2221.2,1016.0,806.0,590.0,300.0,1346.4,21.084,1.326,1.172,74.5242,0.5698,0.07,8.08,592.0,-3.6,0.0
44204,0.166666667,2.12,13.04,40.14,0.43,23.33,1.52,6.15,1.72,0.59,11.03,21.795,46.84,7104.72,136.1000061,809.9,24.8,40.0,0.56,1023.8,340.6,125.2,516.7,5200.0,7.406538462,51.93767479,6.13,136.1,2221.2,1003.0,797.0,585.0,297.0,1346.4,21.084,1.326,1.172,74.5242,0.5698,0.07,8.08,595.0,-3.7,0.0
44204,0.208333333,2.12,13.04,40.14,0.43,23.33,1.52,6.15,1.72,0.59,11.03,21.795,46.84,7104.72,136.1000061,809.9,24.8,40.0,0.56,1026.9,341.0,125.0,516.7,5300.0,7.264528302,53.10089169,6.13,136.1,2221.2,997.0,790.0,580.0,298.0,1346.4,21.084,1.326,1.172,74.5242,0.5698,0.07,8.08,611.0,-2.7,0.0
44204,0.25,2.12,13.04,40.14,0.43,23.33,1.52,6.15,1.72,0.59,11.03,21.795,46.84,7104.72,136.1000061,809.9,24.8,40.0,0.56,1028.2,341.2,125.2,515.2,5200.0,7.389230769,51.24667389,6.13,136.1,2221.2,1001.0,794.0,586.0,299.0,1346.4,21.084,1.326,1.172,74.5242,0.5698,0.07,8.08,621.0,-3.6,0.0
44204,0.291666667,2.12,13.04,40.14,0.43,23.33,1.52,6.15,1.72,0.59,11.03,21.795,46.84,7104.72,136.1000061,809.9,24.8,40.0,0.56,1032.7,340.8,125.2,516.3,5300.0,7.262264151,51.62672901,6.13,136.1,2221.2,1025.0,788.0,581.0,300.0,1346.4,21.084,1.326,1.172,74.5242,0.5698,0.07,8.08,584.0,-3.8,0.0
44204,0.333333333,2.12,13.04,40.14,0.43,23.33,1.52,6.15,1.72,0.59,11.03,21.795,46.84,7104.72,136.1000061,809.9,24.8,40.0,0.52,1025.0,339.4,124.9,515.7,5300.0,7.252075472,56.91580756,6.13,136.1,2221.2,993.0,784.0,553.0,289.0,1346.4,21.084,1.326,1.172,74.5242,0.5698,0.07,8.08,614.0,-4.3,0.0
44204,0.375,2.07,12.31,42.13,0.445,22.91,1.505,5.94993,1.8389,0.5515,11.58,22.0,43.18,7061.92,136.1000061,809.9,24.8,40.0,0.52,1027.9,338.6,125.1,516.5,5200.0,7.403076923,57.611345,6.13,136.1,2221.2,990.0,762.0,537.0,289.0,1346.4,21.084,1.326,1.172,74.5242,0.5698,0.07,8.08,606.0,-3.6,0.54
44204,0.416666667,2.07,12.31,42.13,0.445,22.91,1.505,5.94993,1.8389,0.5515,11.58,22.0,43.18,7061.92,136.1000061,809.9,24.8,40.0,0.52,1028.4,336.2,124.9,514.9,5200.0,7.382307692,57.78419824,6.13,136.1,2221.2,1003.0,794.0,562.0,293.0,1346.4,21.084,1.326,1.172,74.5242,0.5698,0.07,8.08,611.0,-3.8,0.54
44204,0.458333333,2.07,12.31,42.13,0.445,22.91,1.505,5.94993,1.8389,0.5515,11.58,22.0,43.18,7061.92,136.1000061,809.9,24.8,40.0,0.4,526.8,181.5,90.4,387.8,4300.0,6.67255814,60.3085554,6.13,136.1,2221.2,876.0,726.0,510.0,267.0,1346.4,21.084,1.326,1.172,74.5242,0.5698,0.07,8.08,616.0,-3.3,0.55
44204,0.5,2.07,12.31,42.13,0.445,22.91,1.505,5.94993,1.8389,0.5515,11.58,22.0,43.18,7061.92,136.1000061,809.9,24.8,40.0,0.47,685.9,243.4,102.6,442.2,4000.0,8.172,53.08560053,6.13,136.1,2221.2,931.0,799.0,539.0,276.0,1346.4,21.084,1.326,1.172,74.5242,0.5698,0.07,8.08,587.0,-3.4,0.55
44204,0.541666667,2.07,12.31,42.13,0.445,22.91,1.505,5.94993,1.8389,0.5515,11.58,22.0,43.18,7061.92,136.1000061,809.9,24.8,40.0,0.47,810.4,289.8,111.7,478.7,4300.0,8.238139535,50.64782097,6.13,136.1,2221.2,939.0,775.0,549.0,272.0,1346.4,21.084,1.326,1.172,74.5242,0.5698,0.07,8.08,593.0,-3.1,0.53
44204,0.583333333,2.07,12.31,42.13,0.445,22.91,1.505,5.94993,1.8389,0.5515,11.58,22.0,43.18,7061.92,136.1000061,809.9,24.8,40.0,0.52,881.5,311.6,115.8,495.8,4600.0,7.977391304,51.07705974,6.13,136.1,2221.2,965.0,784.0,548.0,273.0,1346.4,21.084,1.326,1.172,74.5242,0.5698,0.07,8.08,611.0,-4.4,0.53
44204,0.625,2.07,12.31,42.13,0.445,22.91,1.505,5.94993,1.8389,0.5515,11.58,22.0,43.18,7061.92,136.1000061,809.9,24.8,40.0,0.52,947.1,333.6,119.9,511.1,4700.0,8.055319149,50.90987868,6.13,136.1,2221.2,959.0,761.0,503.0,275.0,1346.4,21.084,1.326,1.172,74.5242,0.5698,0.07,8.08,607.0,-3.3,0.54
44204,0.666666667,2.07,12.31,42.13,0.445,22.91,1.505,5.94993,1.8389,0.5515,11.58,22.0,43.18,7061.92,136.1000061,809.9,24.8,40.0,0.52,948.1,333.4,119.9,511.6,4700.0,8.061702128,50.97613883,6.13,136.1,2221.2,974.0,767.0,563.0,289.0,1383.75,21.64,1.2725,1.18,74.0985,0.5525,0.07,8.21,600.0,-4.1,0.54
44204,0.708333333,2.19,13.22,40.76,0.55,22.11,1.78,6.05,1.84,0.55,10.52,19.975,45.39,6889.54,134.7799988,813.6,23.5,40.0,0.52,943.7,334.0,119.9,511.5,4700.0,8.060425532,52.10643016,6.31,136.1,2136.47,999.0,781.0,568.0,287.0,1383.75,21.64,1.2725,1.18,74.0985,0.5525,0.07,8.21,604.0,-3.0,0.63
44204,0.75,2.19,13.22,40.76,0.55,22.11,1.78,6.05,1.84,0.55,10.52,19.975,45.39,6889.54,134.7799988,813.6,23.5,40.0,0.52,944.3,335.2,120.0,511.1,4700.0,8.056595745,51.26527051,6.31,136.1,2136.47,988.0,799.0,569.0,292.0,1383.75,21.64,1.2725,1.18,74.0985,0.5525,0.07,8.21,605.0,-2.3,0.63
44204,0.791666667,2.19,13.22,40.76,0.55,22.11,1.78,6.05,1.84,0.55,10.52,19.975,45.39,6889.54,134.7799988,813.6,23.5,40.0,0.52,922.5,333.7,118.5,507.2,4700.0,7.987659574,51.18153109,6.31,136.1,2136.47,984.0,814.0,590.0,293.0,1383.75,21.64,1.2725,1.18,74.0985,0.5525,0.07,8.21,618.0,-2.8,0.6
44204,0.833333333,2.19,13.22,40.76,0.55,22.11,1.78,6.05,1.84,0.55,10.52,19.975,45.39,6889.54,134.7799988,813.6,23.5,40.0,0.52,841.9,307.7,113.8,491.0,4500.0,8.064,49.15346805,6.31,136.1,2136.47,975.0,793.0,548.0,281.0,1383.75,21.64,1.2725,1.18,74.0985,0.5525,0.07,8.21,599.0,-3.1,0.6
44204,0.875,2.19,13.22,40.76,0.55,22.11,1.78,6.05,1.84,0.55,10.52,19.975,45.39,6889.54,134.7799988,813.6,23.5,40.0,0.52,843.6,307.9,113.6,491.9,4600.0,7.897826087,50.22382356,6.31,136.1,2136.47,982.0,801.0,586.0,280.0,1383.75,21.64,1.2725,1.18,74.0985,0.5525,0.07,8.21,606.0,-3.7,0.61
44204,0.916666667,2.19,13.22,40.76,0.55,22.11,1.78,6.05,1.84,0.55,10.52,19.975,45.39,6889.54,134.7799988,813.6,23.5,40.0,0.52,840.3,306.0,113.6,492.0,4600.0,7.899130435,50.17999345,6.31,136.1,2136.47,976.0,794.0,555.0,277.0,1383.75,21.64,1.2725,1.18,74.0985,0.5525,0.07,8.21,605.0,-4.7,0.61
44204,0.958333333,2.19,13.22,40.76,0.55,22.11,1.78,6.05,1.84,0.55,10.52,19.975,45.39,6889.54,134.7799988,813.6,23.5,40.0,0.52,923.9,335.4,119.1,509.0,4600.0,8.192608696,50.93002657,6.31,136.1,2136.47,966.0,803.0,578.0,295.0,1383.75,21.64,1.2725,1.18,74.0985,0.5525,0.07,8.21,596.0,-4.0,0.63
44205,0.0,2.19,13.22,40.76,0.55,22.11,1.78,6.05,1.84,0.55,10.52,19.975,45.39,6889.54,134.7799988,813.6,23.5,40.0,0.5,906.6,333.1,117.8,506.2,4600.0,8.139130435,50.88495575,6.31,134.78,2136.47,954.0,790.0,544.0,288.0,1383.75,21.64,1.2725,1.18,74.0985,0.5525,0.07,8.21,603.0,-2.2,0.63
44205,0.041666667,2.12,13.05,39.84,0.37,23.05,1.56,6.17,1.73,0.59,12.55,20.56,42.68,6579.85,134.7799988,813.6,23.5,40.0,0.5,874.4,319.4,115.7,500.7,4700.0,7.86893617,53.70201097,6.31,134.78,2136.47,962.0,814.0,609.0,298.0,1383.75,21.64,1.2725,1.18,74.0985,0.5525,0.07,8.21,614.0,-2.2,0.95
44205,0.083333333,2.12,13.05,39.84,0.37,23.05,1.56,6.17,1.73,0.59,12.55,20.56,42.68,6579.85,134.7799988,813.6,23.5,40.0,0.5,871.3,318.1,115.5,501.9,4500.0,8.232,51.87319885,6.31,134.78,2136.47,967.0,797.0,585.0,294.0,1383.75,21.64,1.2725,1.18,74.0985,0.5525,0.07,8.21,603.0,-2.6,0.95
44205,0.125,2.12,13.05,39.84,0.37,23.05,1.56,6.17,1.73,0.59,12.55,20.56,42.68,6579.85,134.7799988,813.6,23.5,40.0,0.5,870.1,317.6,115.4,500.6,4700.0,7.863829787,53.75114364,6.31,134.78,2136.47,957.0,798.0,579.0,293.0,1383.75,21.64,1.2725,1.18,74.0985,0.5525,0.07,8.21,607.0,-2.4,0.91
44205,0.166666667,2.12,13.05,39.84,0.37,23.05,1.56,6.17,1.73,0.59,12.55,20.56,42.68,6579.85,134.7799988,813.6,23.5,40.0,0.5,870.5,319.3,115.6,501.2,4800.0,7.71,55.42725173,6.31,134.78,2136.47,968.0,802.0,602.0,298.0,1383.75,21.64,1.2725,1.18,74.0985,0.5525,0.07,8.21,562.0,-2.8,0.91
44205,0.208333333,2.12,13.05,39.84,0.37,23.05,1.56,6.17,1.73,0.59,12.55,20.56,42.68,6579.85,134.7799988,813.6,23.5,40.0,0.55,904.0,329.7,117.8,508.8,4800.0,7.8325,51.38086063,6.31,134.78,2136.47,976.0,806.0,558.0,297.0,1383.75,21.64,1.2725,1.18,74.0985,0.5525,0.07,8.21,577.0,-2.6,0.93
44205,0.25,2.12,13.05,39.84,0.37,23.05,1.56,6.17,1.73,0.59,12.55,20.56,42.68,6579.85,134.7799988,813.6,23.5,40.0,0.55,972.3,340.9,121.9,516.4,5000.0,7.6596,49.15454188,6.31,134.78,2136.47,993.0,802.0,602.0,305.0,1383.75,21.64,1.2725,1.18,74.0985,0.5525,0.07,8.21,594.0,-3.4,0.93
44205,0.291666667,2.12,13.05,39.84,0.37,23.05,1.56,6.17,1.73,0.59,12.55,20.56,42.68,6579.85,134.7799988,813.6,23.5,40.0,0.55,967.6,338.4,121.6,516.3,5100.0,7.504705882,50.60527883,6.31,134.78,2136.47,982.0,797.0,601.0,304.0,1383.75,21.64,1.2725,1.18,74.0985,0.5525,0.07,8.21,600.0,-2.3,0.91
44205,0.333333333,2.12,13.05,39.84,0.37,23.05,1.56,6.17,1.73,0.59,12.55,20.56,42.68,6579.85,134.7799988,813.6,23.5,40.0,0.55,972.9,337.9,121.6,515.7,5000.0,7.6476,48.90453834,6.31,134.78,2136.47,1006.0,813.0,616.0,309.0,1383.75,21.64,1.2725,1.18,74.0985,0.5525,0.07,8.21,601.0,-1.7,0.91
44205,0.375,2.1,13.61,40.04,0.47,22.77,1.73,6.48,1.76,0.58,11.44,21.835,36.79,5731.72,134.7799988,813.6,23.5,40.0,0.55,971.4,337.3,121.6,514.6,5000.0,7.6344,48.31851566,6.31,134.78,2136.47,993.0,800.0,614.0,313.0,1383.75,21.64,1.2725,1.18,74.0985,0.5525,0.07,8.21,599.0,-2.7,0.1
44205,0.416666667,2.1,13.61,40.04,0.47,22.77,1.73,6.48,1.76,0.58,11.44,21.835,36.79,5731.72,134.7799988,813.6,23.5,40.0,0.55,975.1,336.1,121.5,514.2,5100.0,7.478823529,51.69268194,6.31,134.78,2136.47,995.0,803.0,604.0,312.0,1383.75,21.64,1.2725,1.18,74.0985,0.5525,0.07,8.21,604.0,-3.6,0.1
44205,0.458333333,2.1,13.61,40.04,0.47,22.77,1.73,6.48,1.76,0.58,11.44,21.835,36.79,5731.72,134.7799988,813.6,23.5,40.0,0.55,970.3,333.9,121.6,511.7,5000.0,7.5996,50.77688636,6.31,134.78,2136.47,999.0,810.0,613.0,305.0,1383.75,21.64,1.2725,1.18,74.0985,0.5525,0.07,8.21,604.0,-4.0,0.11
44205,0.5,2.1,13.61,40.04,0.47,22.77,1.73,6.48,1.76,0.58,11.44,21.835,36.79,5731.72,134.7799988,813.6,23.5,40.0,0.55,974.0,332.7,121.6,511.0,5100.0,7.442352941,52.13124808,6.31,134.78,2136.47,986.0,788.0,609.0,304.0,1383.75,21.64,1.2725,1.18,74.0985,0.5525,0.07,8.21,620.0,-2.3,0.11
44205,0.541666667,2.1,13.61,40.04,0.47,22.77,1.73,6.48,1.76,0.58,11.44,21.835,36.79,5731.72,134.7799988,813.6,23.5,40.0,0.55,975.0,333.0,121.6,511.4,5000.0,7.596,50.98399103,6.31,134.78,2136.47,1002.0,796.0,594.0,303.0,1383.75,21.64,1.2725,1.18,74.0985,0.5525,0.07,8.21,615.0,-3.0,0.12
44205,0.583333333,2.1,13.61,40.04,0.47,22.77,1.73,6.48,1.76,0.58,11.44,21.835,36.79,5731.72,134.7799988,813.6,23.5,40.0,0.55,974.2,331.0,121.5,509.2,5100.0,7.42,51.44240468,6.31,134.78,2136.47,1002.0,788.0,591.0,304.0,1383.75,21.64,1.2725,1.18,74.0985,0.5525,0.07,8.21,622.0,-3.6,0.12
44205,0.625,2.1,13.61,40.04,0.47,22.77,1.73,6.48,1.76,0.58,11.44,21.835,36.79,5731.72,134.7799988,813.6,23.5,40.0,0.52,979.0,331.4,121.7,510.2,4900.0,7.73755102,51.72049821,6.31,134.78,2136.47,1001.0,785.0,548.0,295.0,1383.75,21.64,1.2725,1.18,74.0985,0.5525,0.07,8.21,597.0,-2.9,0.11
44205,0.666666667,2.1,13.61,40.04,0.47,22.77,1.73,6.48,1.76,0.58,11.44,21.835,36.79,5731.72,134.7799988,813.6,23.5,40.0,0.4,841.9,268.0,113.3,466.1,4600.0,7.557391304,55.75081808,6.31,134.78,2136.47,987.0,823.0,608.0,302.0,1386.5,21.86,1.165,1.235,73.972,0.539,0.06,8.02,606.0,-3.2,0.11
44205,0.708333333,2.15,13.03,40.18,0.48,21.47,1.7,6.06,1.87,0.54,11.12,21.36,34.0,5146.38,141.1699982,817.1,25.2,40.0,0.4,738.8,230.4,106.1,436.0,4000.0,8.1315,55.40166205,6.13,134.78,2304.21,940.0,810.0,568.0,287.0,1386.5,21.86,1.165,1.235,73.972,0.539,0.06,8.02,613.0,-3.0,0.48
44205,0.75,2.15,13.03,40.18,0.48,21.47,1.7,6.06,1.87,0.54,11.12,21.36,34.0,5146.38,141.1699982,817.1,25.2,40.0,0.4,577.5,208.4,94.3,402.6,3700.0,8.057837838,49.97298757,6.13,134.78,2304.21,873.0,787.0,578.0,269.0,1386.5,21.86,1.165,1.235,73.972,0.539,0.06,8.02,617.0,-3.3,0.48
44205,0.791666667,2.15,13.03,40.18,0.48,21.47,1.7,6.06,1.87,0.54,11.12,21.36,34.0,5146.38,141.1699982,817.1,25.2,40.0,0.4,691.6,246.4,102.9,446.2,3900.0,8.447692308,53.15524056,6.13,134.78,2304.21,914.0,809.0,556.0,270.0,1386.5,21.86,1.165,1.235,73.972,0.539,0.06,8.02,597.0,-2.6,0.5
44205,0.833333333,2.15,13.03,40.18,0.48,21.47,1.7,6.06,1.87,0.54,11.12,21.36,34.0,5146.38,141.1699982,817.1,25.2,40.0,0.4,693.8,247.4,103.3,446.9,3900.0,8.464615385,53.66726297,6.13,134.78,2304.21,910.0,739.0,532.0,273.0,1386.5,21.86,1.165,1.235,73.972,0.539,0.06,8.02,600.0,-3.8,0.5
44205,0.875,2.15,13.03,40.18,0.48,21.47,1.7,6.06,1.87,0.54,11.12,21.36,34.0,5146.38,141.1699982,817.1,25.2,40.0,0.4,722.9,258.4,105.5,454.8,4100.0,8.199512195,56.88913556,6.13,134.78,2304.21,909.0,807.0,568.0,278.0,1386.5,21.86,1.165,1.235,73.972,0.539,0.06,8.02,615.0,-4.1,0.49
44205,0.916666667,2.15,13.03,40.18,0.48,21.47,1.7,6.06,1.87,0.54,11.12,21.36,34.0,5146.38,141.1699982,817.1,25.2,40.0,0.47,811.1,289.2,111.5,478.8,4300.0,8.236744186,54.86093391,6.13,134.78,2304.21,946.0,800.0,524.0,274.0,1386.5,21.86,1.165,1.235,73.972,0.539,0.06,8.02,608.0,-3.1,0.49
44205,0.958333333,2.15,13.03,40.18,0.48,21.47,1.7,6.06,1.87,0.54,11.12,21.36,34.0,5146.38,141.1699982,817.1,25.2,40.0,0.47,840.2,300.4,113.4,486.6,4400.0,8.181818182,52.39966655,6.13,134.78,2304.21,951.0,812.0,578.0,287.0,1386.5,21.86,1.165,1.235,73.972,0.539,0.06,8.02,626.0,-3.5,0.51
44206,0.0,2.15,13.03,40.18,0.48,21.47,1.7,6.06,1.87,0.54,11.12,21.36,34.0,5146.38,141.1699982,817.1,25.2,40.0,0.51,866.0,308.0,115.0,495.0,4700.0,7.787234043,51.93370166,6.13,141.17,2304.21,981.0,780.0,505.0,282.0,1386.5,21.86,1.165,1.235,73.972,0.539,0.06,8.02,601.0,-2.8,0.51
44206,0.041666667,2.1,13.41,37.26,0.29,22.26,1.47,6.41,1.67,0.6,12.78,21.605,47.44,7000.25,141.1699982,817.1,25.2,40.0,0.55,884.0,310.0,116.0,495.0,4800.0,7.6375,54.3601359,6.13,141.17,2304.21,986.0,815.0,583.0,294.0,1386.5,21.86,1.165,1.235,73.972,0.539,0.06,8.02,614.0,-2.8,0.19
44206,0.083333333,2.1,13.41,37.26,0.29,22.26,1.47,6.41,1.67,0.6,12.78,21.605,47.44,7000.25,141.1699982,817.1,25.2,40.0,0.55,885.0,310.0,116.0,494.0,4800.0,7.625,54.91990847,6.13,141.17,2304.21,992.0,810.0,573.0,300.0,1386.5,21.86,1.165,1.235,73.972,0.539,0.06,8.02,617.0,-2.4,0.19
44206,0.125,2.1,13.41,37.26,0.29,22.26,1.47,6.41,1.67,0.6,12.78,21.605,47.44,7000.25,141.1699982,817.1,25.2,40.0,0.55,882.0,304.0,116.0,495.0,4800.0,7.6375,55.10907003,6.13,141.17,2304.21,975.0,812.0,579.0,298.0,1386.5,21.86,1.165,1.235,73.972,0.539,0.06,8.02,614.0,-2.4,0.16
44206,0.166666667,2.1,13.41,37.26,0.29,22.26,1.47,6.41,1.67,0.6,12.78,21.605,47.44,7000.25,141.1699982,817.1,25.2,40.0,0.55,921.6,321.4,119.1,504.5,4900.0,7.635918367,53.47593583,6.13,141.17,2304.21,975.0,794.0,577.0,295.0,1386.5,21.86,1.165,1.235,73.972,0.539,0.06,8.02,615.0,-3.3,0.16
44206,0.208333333,2.1,13.41,37.26,0.29,22.26,1.47,6.41,1.67,0.6,12.78,21.605,47.44,7000.25,141.1699982,817.1,25.2,40.0,0.55,945.6,328.5,120.4,508.3,5000.0,7.5444,51.71165581,6.13,141.17,2304.21,993.0,801.0,580.0,290.0,1386.5,21.86,1.165,1.235,73.972,0.539,0.06,8.02,601.0,-3.1,0.18
44206,0.25,2.1,13.41,37.26,0.29,22.26,1.47,6.41,1.67,0.6,12.78,21.605,47.44,7000.25,141.1699982,817.1,25.2,40.0,0.55,957.2,338.4,121.2,514.3,5100.0,7.476470588,50.05397978,6.13,141.17,2304.21,988.0,790.0,532.0,299.0,1386.5,21.86,1.165,1.235,73.972,0.539,0.06,8.02,617.0,-2.4,0.18
44206,0.291666667,2.1,13.41,37.26,0.29,22.26,1.47,6.41,1.67,0.6,12.78,21.605,47.44,7000.25,141.1699982,817.1,25.2,40.0,0.55,993.9,338.1,123.1,515.7,5200.0,7.370769231,51.81863478,6.13,141.17,2304.21,1005.0,799.0,602.0,313.0,1386.5,21.86,1.165,1.235,73.972,0.539,0.06,8.02,614.0,-3.0,0.15
44206,0.333333333,2.1,13.41,37.26,0.29,22.26,1.47,6.41,1.67,0.6,12.78,21.605,47.44,7000.25,141.1699982,817.1,25.2,40.0,0.57,995.4,337.5,123.1,515.3,5200.0,7.366153846,51.55661313,6.13,141.17,2304.21,1007.0,815.0,610.0,311.0,1386.5,21.86,1.165,1.235,73.972,0.539,0.06,8.02,604.0,-3.6,0.15
