Repository: DvEz373/antam-project

# Optimization of Fuel and Reductant Usage in Nickel Calcination Process with Machine Learning

## 📌 Project Overview
This project focuses on optimizing fuel and reductant consumption in the **nickel calcination process** at PT ANTAM Tbk's **Nickel Mining Business Unit Kolaka**. By implementing **machine learning-based systems**, the project aims to enhance efficiency, reduce costs, and improve environmental sustainability in the **Rotary Kiln Electric Furnace (RKEF) process**.

## 📌 Methodology
The study follows a **CRISP-DM (Cross Industry Standard Process for Data Mining)** approach:
1. **Business Understanding**  
   - Understanding operational challenges and optimization opportunities.

File: merged_table.csv (part 2 of 5)
date,time,ni_in,fe_in,sio2_in,cao_in,mgo_in,al2o3_in,fe_ni,s_m,bc,loi_in,mc_kilnfeed,fc_coal,gcv_coal,tco,voltage,current,load,rpm,pry_p,sec_p,pry_v,sec_v,total_coal,a_f_ratio,kg_tco,reductor_ratio,reductor_consume,charge_kiln,t_tic162,t_tic163,t_tic166,t_tic172,furnace_temp,ni_met,c_met,si_met,fe_met,s_met,ni_slag,fe_slag,t_kalsin,pic_161,loi_kalsin
44205,0,2.19,13.22,40.76,0.55,22.11,1.78,6.05,1.84,0.55,10.52,19.975,45.39,6889.54,134.7799988,813.6,23.5,40,0.5,906.6,333.1,117.8,506.2,4600,8.139130435,50.88495575,6.31,134.78,2136.47,954,790,544,288,1386.5,21.86,1.165,1.235,73.972,0.539,0.06,8.02,606,-3.2,0.11
44205,0.041666667,2.12,13.05,39.84,0.37,23.05,1.56,6.17,1.73,0.59,12.55,20.56,42.68,6579.85,134.7799988,813.6,23.5,40,0.5,874.4,319.4,115.7,500.7,4700,7.86893617,53.70201097,6.31,134.78,2136.47,962,814,609,298,1386.5,21.86,1.165,1.235,73.972,0.539,0.06,8.02,613,-3,0.48
44205,0.083333333,2.12,13.05,39.84,0.37,23.05,1.56,6.17,1.73,0.59,12.55,20.56,42.68,6579.85,134.7799988,813.6,23.5,40,0.5,871.3,318.1,115.5,501.9,4500,8.232,51.87319885,6.31,134.78,2136.47,967,797,585,294,1386.5,21.86,1.165,1.235,73.972,0.539,0.06,8.02,617,-3.3,0.48
44205,0.125,2.12,13.05,39.84,0.37,23.05,1.56,6.17,1.73,0.59,12.55,20.56,42.68,6579.85,134.7799988,813.6,23.5,40,0.5,870.1,317.6,115.4,500.6,4700,7.863829787,53.75114364,6.31,134.78,2136.47,957,798,579,293,1386.5,21.86,1.165,1.235,73.972,0.539,0.06,8.02,597,-2.6,0.5
44205,0.166666667,2.12,13.05,39.84,0.37,23.05,1.56,6.17,1.73,0.59,12.55,20.56,42.68,6579.85,134.7799988,813.6,23.5,40,0.5,870.5,319.3,115.6,501.2,4800,7.71,55.42725173,6.31,134.78,2136.47,968,802,602,298,1386.5,21.86,1.165,1.235,73.972,0.539,0.06,8.02,600,-3.8,0.5
44205,0.208333333,2.12,13.05,39.84,0.37,23.05,1.56,6.17,1.73,0.59,12.55,20.56,42.68,6579.85,134.7799988,813.6,23.5,40,0.55,904,329.7,117.8,508.8,4800,7.8325,51.38086063,6.31,134.78,2136.47,976,806,558,297,1386.5,21.86,1.165,1.235,73.972,0.539,0.06,8.02,615,-4.1,0.49
44205,0.25,2.12,13.05,39.84,0.37,23.05,1.56,6.17,1.73,0.59,12.55,20.56,42.68,6579.85,134.7799988,813.6,23.5,40,0.55,972.3,340.9,121.9,516.4,5000,7.6596,49.15454188,6.31,134.78,2136.47,993,802,602,305,1386.5,21.86,1.165,1.235,73.972,0.539,0.06,8.02,608,-3.1,0.49
44205,0.291666667,2.12,13.05,39.84,0.37,23.05,1.56,6.17,1.73,0.59,12.55,20.56,42.68,6579.85,134.7799988,813.6,23.5,40,0.55,967.6,338.4,121.6,516.3,5100,7.504705882,50.60527883,6.31,134.78,2136.47,982,797,601,304,1386.5,21.86,1.165,1.235,73.972,0.539,0.06,8.02,626,-3.5,0.51
44205,0.333333333,2.12,13.05,39.84,0.37,23.05,1.56,6.17,1.73,0.59,12.55,20.56,42.68,6579.85,134.7799988,813.6,23.5,40,0.55,972.9,337.9,121.6,515.7,5000,7.6476,48.90453834,6.31,134.78,2136.47,1006,813,616,309,1386.5,21.86,1.165,1.235,73.972,0.539,0.06,8.02,601,-2.8,0.51
44205,0.375,2.1,13.61,40.04,0.47,22.77,1.73,6.48,1.76,0.58,11.44,21.835,36.79,5731.72,134.7799988,813.6,23.5,40,0.55,971.4,337.3,121.6,514.6,5000,7.6344,48.31851566,6.31,134.78,2136.47,993,800,614,313,1386.5,21.86,1.165,1.235,73.972,0.539,0.06,8.02,614,-2.8,0.19
44205,0.416666667,2.1,13.61,40.04,0.47,22.77,1.73,6.48,1.76,0.58,11.44,21.835,36.79,5731.72,134.7799988,813.6,23.5,40,0.55,975.1,336.1,121.5,514.2,5100,7.478823529,51.69268194,6.31,134.78,2136.47,995,803,604,312,1386.5,21.86,1.165,1.235,73.972,0.539,0.06,8.02,617,-2.4,0.19
44205,0.458333333,2.1,13.61,40.04,0.47,22.77,1.73,6.48,1.76,0.58,11.44,21.835,36.79,5731.72,134.7799988,813.6,23.5,40,0.55,970.3,333.9,121.6,511.7,5000,7.5996,50.77688636,6.31,134.78,2136.47,999,810,613,305,1386.5,21.86,1.165,1.235,73.972,0.539,0.06,8.02,614,-2.4,0.16
44205,0.5,2.1,13.61,40.04,0.47,22.77,1.73,6.48,1.76,0.58,11.44,21.835,36.79,5731.72,134.7799988,813.6,23.5,40,0.55,974,332.7,121.6,511,5100,7.442352941,52.13124808,6.31,134.78,2136.47,986,788,609,304,1386.5,21.86,1.165,1.235,73.972,0.539,0.06,8.02,615,-3.3,0.16
44205,0.541666667,2.1,13.61,40.04,0.47,22.77,1.73,6.48,1.76,0.58,11.44,21.835,36.79,5731.72,134.7799988,813.6,23.5,40,0.55,975,333,121.6,511.4,5000,7.596,50.98399103,6.31,134.78,2136.47,1002,796,594,303,1386.5,21.86,1.165,1.235,73.972,0.539,0.06,8.02,601,-3.1,0.18
44205,0.583333333,2.1,13.61,40.04,0.47,22.77,1.73,6.48,1.76,0.58,11.44,21.835,36.79,5731.72,134.7799988,813.6,23.5,40,0.55,974.2,331,121.5,509.2,5100,7.42,51.44240468,6.31,134.78,2136.47,1002,788,591,304,1386.5,21.86,1.165,1.235,73.972,0.539,0.06,8.02,617,-2.4,0.18
44205,0.625,2.1,13.61,40.04,0.47,22.77,1.73,6.48,1.76,0.58,11.44,21.835,36.79,5731.72,134.7799988,813.6,23.5,40,0.52,979,331.4,121.7,510.2,4900,7.73755102,51.72049821,6.31,134.78,2136.47,1001,785,548,295,1386.5,21.86,1.165,1.235,73.972,0.539,0.06,8.02,614,-3,0.15
44205,0.666666667,2.1,13.61,40.04,0.47,22.77,1.73,6.48,1.76,0.58,11.44,21.835,36.79,5731.72,134.7799988,813.6,23.5,40,0.4,841.9,268,113.3,466.1,4600,7.557391304,55.75081808,6.31,134.78,2136.47,987,823,608,302,1386.5,21.86,1.165,1.235,73.972,0.539,0.06,8.02,604,-3.6,0.15
44205,0.708333333,2.15,13.03,40.18,0.48,21.47,1.7,6.06,1.87,0.54,11.12,21.36,34,5146.38,134.7799988,813.6,23.5,40,0.4,738.8,230.4,106.1,436,4000,8.1315,55.40166205,6.31,134.78,2136.47,940,810,568,287,1386.5,21.86,1.165,1.235,73.972,0.539,0.06,8.02,610,-2.9,0.37
44205,0.75,2.15,13.03,40.18,0.48,21.47,1.7,6.06,1.87,0.54,11.12,21.36,34,5146.38,134.7799988,813.6,23.5,40,0.4,577.5,208.4,94.3,402.6,3700,8.057837838,49.97298757,6.31,134.78,2136.47,873,787,578,269,1386.5,21.86,1.165,1.235,73.972,0.539,0.06,8.02,600,-2.6,0.37
44205,0.791666667,2.15,13.03,40.18,0.48,21.47,1.7,6.06,1.87,0.54,11.12,21.36,34,5146.38,134.7799988,813.6,23.5,40,0.4,691.6,246.4,102.9,446.2,3900,8.447692308,53.15524056,6.31,134.78,2136.47,914,809,556,270,1386.5,21.86,1.165,1.235,73.972,0.539,0.06,8.02,606,-3.9,0.4
44205,0.833333333,2.15,13.03,40.18,0.48,21.47,1.7,6.06,1.87,0.54,11.12,21.36,34,5146.38,134.7799988,813.6,23.5,40,0.4,693.8,247.4,103.3,446.9,3900,8.464615385,53.66726297,6.31,134.78,2136.47,910,739,532,273,1386.5,21.86,1.165,1.235,73.972,0.539,0.06,8.02,602,-4.2,0.4
44205,0.875,2.15,13.03,40.18,0.48,21.47,1.7,6.06,1.87,0.54,11.12,21.36,34,5146.38,134.7799988,813.6,23.5,40,0.4,722.9,258.4,105.5,454.8,4100,8.199512195,56.88913556,6.31,134.78,2136.47,909,807,568,278,1386.5,21.86,1.165,1.235,73.972,0.539,0.06,8.02,599,-3.9,0.35
44205,0.916666667,2.15,13.03,40.18,0.48,21.47,1.7,6.06,1.87,0.54,11.12,21.36,34,5146.38,134.7799988,813.6,23.5,40,0.47,811.1,289.2,111.5,478.8,4300,8.236744186,54.86093391,6.31,134.78,2136.47,946,800,524,274,1386.5,21.86,1.165,1.235,73.972,0.539,0.06,8.02,632,-4.4,0.35
44205,0.958333333,2.15,13.03,40.18,0.48,21.47,1.7,6.06,1.87,0.54,11.12,21.36,34,5146.38,134.7799988,813.6,23.5,40,0.47,840.2,300.4,113.4,486.6,4400,8.181818182,52.39966655,6.31,134.78,2136.47,951,812,578,287,1386.5,21.86,1.165,1.235,73.972,0.539,0.06,8.02,623,-4.2,0.38
44206,0,2.15,13.03,40.18,0.48,21.47,1.7,6.06,1.87,0.54,11.12,21.36,34,5146.38,141.1699982,817.1,25.2,40,0.51,866,308,115,495,4700,7.787234043,51.93370166,6.13,141.17,2304.21,981,780,505,282,1389,21.9475,1.2625,1.225,73.84725,0.48875,0.065,7.81,624,-4.6,0.38
44206,0.041666667,2.1,13.41,37.26,0.29,22.26,1.47,6.41,1.67,0.6,12.78,21.605,47.44,7000.25,141.1699982,817.1,25.2,40,0.55,884,310,116,495,4800,7.6375,54.3601359,6.13,141.17,2304.21,986,815,583,294,1389,21.9475,1.2625,1.225,73.84725,0.48875,0.065,7.81,619,-3.4,0.6
44206,0.083333333,2.1,13.41,37.26,0.29,22.26,1.47,6.41,1.67,0.6,12.78,21.605,47.44,7000.25,141.1699982,817.1,25.2,40,0.55,885,310,116,494,4800,7.625,54.91990847,6.13,141.17,2304.21,992,810,573,300,1389,21.9475,1.2625,1.225,73.84725,0.48875,0.065,7.81,623,-4.5,0.6
44206,0.125,2.1,13.41,37.26,0.29,22.26,1.47,6.41,1.67,0.6,12.78,21.605,47.44,7000.25,141.1699982,817.1,25.2,40,0.55,882,304,116,495,4800,7.6375,55.10907003,6.13,141.17,2304.21,975,812,579,298,1389,21.9475,1.2625,1.225,73.84725,0.48875,0.065,7.81,619,-4.2,0.6
44206,0.166666667,2.1,13.41,37.26,0.29,22.26,1.47,6.41,1.67,0.6,12.78,21.605,47.44,7000.25,141.1699982,817.1,25.2,40,0.55,921.6,321.4,119.1,504.5,4900,7.635918367,53.47593583,6.13,141.17,2304.21,975,794,577,295,1389,21.9475,1.2625,1.225,73.84725,0.48875,0.065,7.81,606,-4.5,0.6
44206,0.208333333,2.1,13.41,37.26,0.29,22.26,1.47,6.41,1.67,0.6,12.78,21.605,47.44,7000.25,141.1699982,817.1,25.2,40,0.55,945.6,328.5,120.4,508.3,5000,7.5444,51.71165581,6.13,141.17,2304.21,993,801,580,290,1389,21.9475,1.2625,1.225,73.84725,0.48875,0.065,7.81,611,-3.5,0.62
44206,0.25,2.1,13.41,37.26,0.29,22.26,1.47,6.41,1.67,0.6,12.78,21.605,47.44,7000.25,141.1699982,817.1,25.2,40,0.55,957.2,338.4,121.2,514.3,5100,7.476470588,50.05397978,6.13,141.17,2304.21,988,790,532,299,1389,21.9475,1.2625,1.225,73.84725,0.48875,0.065,7.81,597,-3.3,0.62
44206,0.291666667,2.1,13.41,37.26,0.29,22.26,1.47,6.41,1.67,0.6,12.78,21.605,47.44,7000.25,141.1699982,817.1,25.2,40,0.55,993.9,338.1,123.1,515.7,5200,7.370769231,51.81863478,6.13,141.17,2304.21,1005,799,602,313,1389,21.9475,1.2625,1.225,73.84725,0.48875,0.065,7.81,576,-4.4,0.63
44206,0.333333333,2.1,13.41,37.26,0.29,22.26,1.47,6.41,1.67,0.6,12.78,21.605,47.44,7000.25,141.1699982,817.1,25.2,40,0.57,995.4,337.5,123.1,515.3,5200,7.366153846,51.55661313,6.13,141.17,2304.21,1007,815,610,311,1389,21.9475,1.2625,1.225,73.84725,0.48875,0.065,7.81,602,-3.8,0.63
44206,0.375,2.095,13.03,39.915,0.435,22.38,1.875,6.21979,1.78355,0.56847,10.935,21.73,42.59,6310.57,141.1699982,817.1,25.2,40,0.57,999.1,336.6,122.9,515.3,5100,7.508235294,51.03061837,6.13,141.17,2304.21,977,792,554,305,1389,21.9475,1.2625,1.225,73.84725,0.48875,0.065,7.81,612,-4.2,0.21
44206,0.416666667,2.095,13.03,39.915,0.435,22.38,1.875,6.21979,1.78355,0.56847,10.935,21.73,42.59,6310.57,141.1699982,817.1,25.2,40,0.57,1000.6,335.5,123,513.2,5300,7.202264151,53.72529143,6.13,141.17,2304.21,1004,795,590,308,1389,21.9475,1.2625,1.225,73.84725,0.48875,0.065,7.81,623,-3.4,0.21
44206,0.458333333,2.095,13.03,39.915,0.435,22.38,1.875,6.21979,1.78355,0.56847,10.935,21.73,42.59,6310.57,141.1699982,817.1,25.2,40,0.57,995.9,333.3,123.3,512.4,2300,16.58347826,23.29821718,6.13,141.17,2304.21,1011,790,584,297,1389,21.9475,1.2625,1.225,73.84725,0.48875,0.065,7.81,614,-3.3,0.24
44206,0.5,2.095,13.03,39.915,0.435,22.38,1.875,6.21979,1.78355,0.56847,10.935,21.73,42.59,6310.57,141.1699982,817.1,25.2,40,0.57,1001.4,334.8,123.2,514,5300,7.213584906,53.73073804,6.13,141.17,2304.21,1014,788,590,303,1389,21.9475,1.2625,1.225,73.84725,0.48875,0.065,7.81,608,-3.6,0.24
44206,0.541666667,2.095,13.03,39.915,0.435,22.38,1.875,6.21979,1.78355,0.56847,10.935,21.73,42.59,6310.57,141.1699982,817.1,25.2,40,0.57,993.9,332.5,123,511.4,5300,7.181886792,53.81803412,6.13,141.17,2304.21,1023,774,580,298,1389,21.9475,1.2625,1.225,73.84725,0.48875,0.065,7.81,605,-3.4,0.23
44206,0.583333333,2.095,13.03,39.915,0.435,22.38,1.875,6.21979,1.78355,0.56847,10.935,21.73,42.59,6310.57,141.1699982,817.1,25.2,40,0.57,1001,333.3,123.1,512.4,5400,7.061111111,53.3122717,6.13,141.17,2304.21,1018,784,584,300,1389,21.9475,1.2625,1.225,73.84725,0.48875,0.065,7.81,602,-3.4,0.23
44206,0.625,2.095,13.03,39.915,0.435,22.38,1.875,6.21979,1.78355,0.56847,10.935,21.73,42.59,6310.57,141.1699982,817.1,25.2,40,0.57,1006.6,334.4,123.3,511.9,5400,7.057777778,53.48652932,6.13,141.17,2304.21,1025,750,500,301,1389,21.9475,1.2625,1.225,73.84725,0.48875,0.065,7.81,616,-3.4,0.2
44206,0.666666667,2.095,13.03,39.915,0.435,22.38,1.875,6.21979,1.78355,0.56847,10.935,21.73,42.59,6310.57,141.1699982,817.1,25.2,40,0.57,1000.6,333.6,123.1,511.8,5500,6.926181818,53.21722303,6.13,141.17,2304.21,1029,773,589,312,1389,21.9475,1.2625,1.225,73.84725,0.48875,0.065,7.81,612,-3.1,0.2
44206,0.708333333,2.04,12.93,36.22,0.35,21.81,1.75,6.34,1.66,0.61,12.16,21.415,46.13,7264.03,141.1699982,817.1,25.2,40,0.52,931.1,327.8,119.2,504.4,5200,7.195384615,55.30149952,6.13,141.17,2304.21,1033,771,612,315,1389,21.9475,1.2625,1.225,73.84725,0.48875,0.065,7.81,617,-2.7,0.48
44206,0.75,2.04,12.93,36.22,0.35,21.81,1.75,6.34,1.66,0.61,12.16,21.415,46.13,7264.03,141.1699982,817.1,25.2,40,0.52,835.9,293.2,113.1,480.1,4700,7.572765957,51.91075768,6.13,141.17,2304.21,1002,822,618,307,1389,21.9475,1.2625,1.225,73.84725,0.48875,0.065,7.81,618,-3.1,0.48
44206,0.791666667,2.04,12.93,36.22,0.35,21.81,1.75,6.34,1.66,0.61,12.16,21.415,46.13,7264.03,141.1699982,817.1,25.2,40,0.52,773.2,266.8,108.9,463.3,4500,7.629333333,49.69081272,6.13,141.17,2304.21,1003,818,595,293,1389,21.9475,1.2625,1.225,73.84725,0.48875,0.065,7.81,630,-3.5,0.49
44206,0.833333333,2.04,12.93,36.22,0.35,21.81,1.75,6.34,1.66,0.61,12.16,21.415,46.13,7264.03,141.1699982,817.1,25.2,40,0.52,834.7,291.7,112.9,480.2,4500,7.908,49.71277066,6.13,141.17,2304.21,983,784,540,279,1389,21.9475,1.2625,1.225,73.84725,0.48875,0.065,7.81,627,-3.6,0.49
44206,0.875,2.04,12.93,36.22,0.35,21.81,1.75,6.34,1.66,0.61,12.16,21.415,46.13,7264.03,141.1699982,817.1,25.2,40,0.52,914.2,321.7,117.8,499.7,4600,8.054347826,50.05985417,6.13,141.17,2304.21,974,770,553,286,1389,21.9475,1.2625,1.225,73.84725,0.48875,0.065,7.81,613,-3.8,0.5
44206,0.916666667,2.04,12.93,36.22,0.35,21.81,1.75,6.34,1.66,0.61,12.16,21.415,46.13,7264.03,141.1699982,817.1,25.2,40,0.55,964.3,336.3,121.2,510.5,4900,7.735102041,49.35038775,6.13,141.17,2304.21,1003,753,554,284,1389,21.9475,1.2625,1.225,73.84725,0.48875,0.065,7.81,595,-4,0.5
44206,0.958333333,2.04,12.93,36.22,0.35,21.81,1.75,6.34,1.66,0.61,12.16,21.415,46.13,7264.03,141.1699982,817.1,25.2,40,0.55,962.7,335.7,121,512,5000,7.596,48.71869824,6.13,141.17,2304.21,1010,770,559,289,1389,21.9475,1.2625,1.225,73.84725,0.48875,0.065,7.81,602,-2.4,0.48
44207,0,2.04,12.93,36.22,0.35,21.81,1.75,6.34,1.66,0.61,12.16,21.415,46.13,7264.03,143.57,796.4,23.1,40,0.56,964.6,337.6,121.1,510.4,5200,7.286538462,50.7119173,6.11,143.57,2349.28,1006,747,522,293,1392.375,22.10375,1.25125,1.23625,73.692625,0.487625,0.065,8,599,-3.3,0.48
44207,0.041666667,2.19,14.12,40.96,0.44,22.62,2.13,6.46,1.81,0.56,9.89,20.945,44.63,6663.24,143.57,796.4,23.1,40,0.56,927.7,325,119.2,504.5,5000,7.4844,49.29022082,6.11,143.57,2349.28,1009,778,571,300,1392.375,22.10375,1.25125,1.23625,73.692625,0.487625,0.065,8,596,-3.8,0.31
44207,0.083333333,2.19,14.12,40.96,0.44,22.62,2.13,6.46,1.81,0.56,9.89,20.945,44.63,6663.24,143.57,796.4,23.1,40,0.56,925.9,323.3,118.9,502.4,5200,7.168846154,50.14464802,6.11,143.57,2349.28,1023,786,584,303,1392.375,22.10375,1.25125,1.23625,73.692625,0.487625,0.065,8,604,-3.9,0.31
44207,0.125,2.19,14.12,40.96,0.44,22.62,2.13,6.46,1.81,0.56,9.89,20.945,44.63,6663.24,143.57,796.4,23.1,40,0.56,928.6,325.4,119.1,504.4,5200,7.194230769,50.40224872,6.11,143.57,2349.28,1020,790,592,301,1392.375,22.10375,1.25125,1.23625,73.692625,0.487625,0.065,8,596,-4.3,0.27
44207,0.166666667,2.19,14.12,40.96,0.44,22.62,2.13,6.46,1.81,0.56,9.89,20.945,44.63,6663.24,143.57,796.4,23.1,40,0.56,959.4,334,120.9,511.6,5200,7.298076923,50.33881897,6.11,143.57,2349.28,1007,788,590,303,1392.375,22.10375,1.25125,1.23625,73.692625,0.487625,0.065,8,603,-2.4,0.27
44207,0.208333333,2.19,14.12,40.96,0.44,22.62,2.13,6.46,1.81,0.56,9.89,20.945,44.63,6663.24,143.57,796.4,23.1,40,0.56,963.2,333.4,121,510.4,5200,7.285384615,50.80605765,6.11,143.57,2349.28,1014,746,571,304,1392.375,22.10375,1.25125,1.23625,73.692625,0.487625,0.065,8,600,-4.8,0.33
44207,0.25,2.19,14.12,40.96,0.44,22.62,2.13,6.46,1.81,0.56,9.89,20.945,44.63,6663.24,143.57,796.4,23.1,40,0.56,962.5,336.2,121.2,511.4,5300,7.161509434,52.23218685,6.11,143.57,2349.28,1021,769,578,307,1392.375,22.10375,1.25125,1.23625,73.692625,0.487625,0.065,8,592,-4.4,0.33
44207,0.291666667,2.19,14.12,40.96,0.44,22.62,2.13,6.46,1.81,0.56,9.89,20.945,44.63,6663.24,143.57,796.4,23.1,40,0.56,960.4,335.1,121.1,511.7,5300,7.163773585,52.35602094,6.11,143.57,2349.28,1017,799,620,306,1392.375,22.10375,1.25125,1.23625,73.692625,0.487625,0.065,8,609,-3,0.3
44207,0.333333333,2.19,14.12,40.96,0.44,22.62,2.13,6.46,1.81,0.56,9.89,20.945,44.63,6663.24,143.57,796.4,23.1,40,0.56,964,335.9,121.2,510.3,5200,7.286538462,51.56172533,6.11,143.57,2349.28,1020,796,599,293,1392.375,22.10375,1.25125,1.23625,73.692625,0.487625,0.065,8,613,-3,0.3
44207,0.375,2.055,12.525,40.58,0.45,22.61,1.87,6.10076,1.79517,0.565,11.925,20.025,44.51,6688.11,143.57,796.4,23.1,40,0.56,966.9,335,121.1,512.7,5200,7.313076923,52.92620865,6.11,143.57,2349.28,1001,789,529,300,1392.375,22.10375,1.25125,1.23625,73.692625,0.487625,0.065,8,594,-3.5,0.67
44207,0.416666667,2.055,12.525,40.58,0.45,22.61,1.87,6.10076,1.79517,0.565,11.925,20.025,44.51,6688.11,143.57,796.4,23.1,40,0.52,978.5,335,121.9,512.2,5200,7.316538462,54.13283365,6.11,143.57,2349.28,1016,796,593,302,1392.375,22.10375,1.25125,1.23625,73.692625,0.487625,0.065,8,584,-4.2,0.67
44207,0.458333333,2.055,12.525,40.58,0.45,22.61,1.87,6.10076,1.79517,0.565,11.925,20.025,44.51,6688.11,143.57,796.4,23.1,40,0.65,794.6,289,110.1,477.6,4500,7.836,63.13131313,6.11,143.57,2349.28,963,812,603,277,1392.375,22.10375,1.25125,1.23625,73.692625,0.487625,0.065,8,627,-3.9,0.69
44207,0.5,2.055,12.525,40.58,0.45,22.61,1.87,6.10076,1.79517,0.565,11.925,20.025,44.51,6688.11,143.57,796.4,23.1,40,0.65,786.9,288.9,109.9,477.4,4400,8.008636364,61.34114039,6.11,143.57,2349.28,970,775,522,249,1392.375,22.10375,1.25125,1.23625,73.692625,0.487625,0.065,8,608,-4,0.69
44207,0.541666667,2.055,12.525,40.58,0.45,22.61,1.87,6.10076,1.79517,0.565,11.925,20.025,44.51,6688.11,143.57,796.4,23.1,40,0.65,957.6,331.8,120.8,511.8,4900,7.746122449,51.91777919,6.11,143.57,2349.28,993,783,575,258,1392.375,22.10375,1.25125,1.23625,73.692625,0.487625,0.065,8,603,-3.8,0.7
44207,0.583333333,2.055,12.525,40.58,0.45,22.61,1.87,6.10076,1.79517,0.565,11.925,20.025,44.51,6688.11,143.57,796.4,23.1,40,0.65,956.2,331.4,120.8,510.7,5400,7.016666667,54.46842848,6.11,143.57,2349.28,1054,793,591,277,1392.375,22.10375,1.25125,1.23625,73.692625,0.487625,0.065,8,607,-2.7,0.7
44207,0.625,2.055,12.525,40.58,0.45,22.61,1.87,6.10076,1.79517,0.565,11.925,20.025,44.51,6688.11,143.57,796.4,23.1,40,0.65,958.6,332.5,120.7,510.8,5000,7.578,48.34654806,6.11,143.57,2349.28,1039,835,644,281,1392.375,22.10375,1.25125,1.23625,73.692625,0.487625,0.065,8,695,-2.8,0.72
44207,0.666666667,2.055,12.525,40.58,0.45,22.61,1.87,6.10076,1.79517,0.565,11.925,20.025,44.51,6688.11,143.57,796.4,23.1,40,0.56,929.9,334.2,119.1,510.2,4400,8.581363636,42.63565891,6.11,143.57,2349.28,1000,833,631,269,1392.375,22.10375,1.25125,1.23625,73.692625,0.487625,0.065,8,655,-3.5,0.72
44207,0.708333333,2.11,13.68,40.05,0.46,21.72,1.87,6.48,1.84,0.55,11.38,21.575,40.44,8485.76,143.57,796.4,23.1,40,0.56,928.6,333.6,118.9,510.7,4400,8.585454545,48.8237905,6.11,143.57,2349.28,972,822,607,281,1392.375,22.10375,1.25125,1.23625,73.692625,0.487625,0.065,8,624,-2.4,0.54
44207,0.75,2.11,13.68,40.05,0.46,21.72,1.87,6.48,1.84,0.55,11.38,21.575,40.44,8485.76,143.57,796.4,23.1,40,0.56,839,302.1,113.2,486.8,4400,8.181818182,44.53441296,6.11,143.57,2349.28,964,839,638,285,1392.375,22.10375,1.25125,1.23625,73.692625,0.487625,0.065,8,674,-2.5,0.54
44207,0.791666667,2.11,13.68,40.05,0.46,21.72,1.87,6.48,1.84,0.55,11.38,21.575,40.44,8485.76,143.57,796.4,23.1,40,0.56,838.4,303.3,113,486,4200,8.557142857,42.97114794,6.11,143.57,2349.28,962,803,591,270,1392.375,22.10375,1.25125,1.23625,73.692625,0.487625,0.065,8,660,-1.1,0.52
44207,0.833333333,2.11,13.68,40.05,0.46,21.72,1.87,6.48,1.84,0.55,11.38,21.575,40.44,8485.76,143.57,796.4,23.1,40,0.56,931.1,332.1,118.6,509.4,4700,8.017021277,48.13600983,6.11,143.57,2349.28,970,766,509,263,1392.375,22.10375,1.25125,1.23625,73.692625,0.487625,0.065,8,601,-2.8,0.52
44207,0.875,2.11,13.68,40.05,0.46,21.72,1.87,6.48,1.84,0.55,11.38,21.575,40.44,8485.76,143.57,796.4,23.1,40,0.56,929.2,334,118.7,510,4900,7.698367347,50.17407332,6.11,143.57,2349.28,988,757,528,270,1392.375,22.10375,1.25125,1.23625,73.692625,0.487625,0.065,8,599,-2.4,0.51
44207,0.916666667,2.11,13.68,40.05,0.46,21.72,1.87,6.48,1.84,0.55,11.38,21.575,40.44,8485.76,143.57,796.4,23.1,40,0.59,962.3,339.5,120.9,517.2,5100,7.507058824,49.45214777,6.11,143.57,2349.28,995,741,520,275,1392.375,22.10375,1.25125,1.23625,73.692625,0.487625,0.065,8,599,-3.2,0.51
44207,0.958333333,2.11,13.68,40.05,0.46,21.72,1.87,6.48,1.84,0.55,11.38,21.575,40.44,8485.76,143.57,796.4,23.1,40,0.59,994.6,338.5,122.7,515,5200,7.358076923,48.74390701,6.11,143.57,2349.28,993,758,530,279,1392.375,22.10375,1.25125,1.23625,73.692625,0.487625,0.065,8,614,-2.8,0.53
44208,0,2.11,13.68,40.05,0.46,21.72,1.87,6.48,1.84,0.55,11.38,21.575,40.44,8485.76,151.8699951,794.1,23.7,40,0.59,995.8,338.9,122.8,514.9,5200,7.358076923,48.65724712,6.14,151.87,2473.9,1002,751,543,273,1402.666667,22.43666667,1.203333333,1.27,73.395,0.462166667,0.07,8.264285714,601,-2.9,0.53
44208,0.041666667,2,12.64,39.4,0.47,21.72,1.62,6.34,1.81,0.56,11.34,21.355,49.05,7447.71,151.8699951,794.1,23.7,40,0.59,994.9,341,122.8,516,5200,7.370769231,48.40361165,6.14,151.87,2473.9,995,757,527,280,1402.666667,22.43666667,1.203333333,1.27,73.395,0.462166667,0.07,8.264285714,589,-4.4,0.12
44208,0.083333333,2,12.64,39.4,0.47,21.72,1.62,6.34,1.81,0.56,11.34,21.355,49.05,7447.71,151.8699951,794.1,23.7,40,0.59,992.6,340.2,122.7,516,5300,7.230566038,49.5142003,6.14,151.87,2473.9,997,764,567,286,1402.666667,22.43666667,1.203333333,1.27,73.395,0.462166667,0.07,8.264285714,594,-3.2,0.12
44208,0.125,2,12.64,39.4,0.47,21.72,1.62,6.34,1.81,0.56,11.34,21.355,49.05,7447.71,151.8699951,794.1,23.7,40,0.59,992.2,341,122.8,516.6,5200,7.377692308,48.1080581,6.14,151.87,2473.9,1012,777,554,282,1402.666667,22.43666667,1.203333333,1.27,73.395,0.462166667,0.07,8.264285714,619,-4.2,0.09
44208,0.166666667,2,12.64,39.4,0.47,21.72,1.62,6.34,1.81,0.56,11.34,21.355,49.05,7447.71,151.8699951,794.1,23.7,40,0.59,995.3,341.2,122.7,516.4,5300,7.23509434,49.47260338,6.14,151.87,2473.9,1009,782,542,260,1402.666667,22.43666667,1.203333333,1.27,73.395,0.462166667,0.07,8.264285714,582,-4,0.09
44208,0.208333333,2,12.64,39.4,0.47,21.72,1.62,6.34,1.81,0.56,11.34,21.355,49.05,7447.71,151.8699951,794.1,23.7,40,0.59,1002.2,340.4,123.3,516,5300,7.237358491,50.98114659,6.14,151.87,2473.9,989,767,510,245,1402.666667,22.43666667,1.203333333,1.27,73.395,0.462166667,0.07,8.264285714,585,-3.4,0.1
44208,0.25,2,12.64,39.4,0.47,21.72,1.62,6.34,1.81,0.56,11.34,21.355,49.05,7447.71,151.8699951,794.1,23.7,40,0.59,1002.7,339.6,123.4,516.5,5400,7.11,51.07832009,6.14,151.87,2473.9,991,767,507,265,1402.666667,22.43666667,1.203333333,1.27,73.395,0.462166667,0.07,8.264285714,605,-3.8,0.1
44208,0.291666667,2,12.64,39.4,0.47,21.72,1.62,6.34,1.81,0.56,11.34,21.355,49.05,7447.71,151.8699951,794.1,23.7,40,0.59,920,337.1,118.3,516.7,5300,7.188679245,50.11820331,6.14,151.87,2473.9,1036,801,590,294,1402.666667,22.43666667,1.203333333,1.27,73.395,0.462166667,0.07,8.264285714,654,-3.2,0.13
44208,0.333333333,2,12.64,39.4,0.47,21.72,1.62,6.34,1.81,0.56,11.34,21.355,49.05,7447.71,151.8699951,794.1,23.7,40,0.59,778.2,297.7,109,482.3,4900,7.240408163,46.38394548,6.14,151.87,2473.9,1007,799,603,280,1402.666667,22.43666667,1.203333333,1.27,73.395,0.462166667,0.07,8.264285714,659,-2.3,0.13
44208,0.375,2.01,13.87,39.89,0.49,21.24,1.88,6.92,1.88,0.54,10.07,20.84,43.92,6975.15,151.8699951,794.1,23.7,40,0.59,883.9,331.5,116.1,505,4800,7.76375,43.15770545,6.14,151.87,2473.9,989,779,499,283,1402.666667,22.43666667,1.203333333,1.27,73.395,0.462166667,0.07,8.264285714,609,-3.4,0.77
44208,0.416666667,2.01,13.87,39.89,0.49,21.24,1.88,6.92,1.88,0.54,10.07,20.84,43.92,6975.15,151.8699951,794.1,23.7,40,0.59,902.5,336.1,117,513.4,5200,7.273846154,48.68913858,6.14,151.87,2473.9,1004,792,539,302,1402.666667,22.43666667,1.203333333,1.27,73.395,0.462166667,0.07,8.264285714,601,-3.7,0.77
44208,0.458333333,2.01,13.87,39.89,0.49,21.24,1.88,6.92,1.88,0.54,10.07,20.84,43.92,6975.15,151.8699951,794.1,23.7,40,0.59,899.9,337.6,116.9,514.5,5100,7.428235294,47.60571269,6.14,151.87,2473.9,1011,805,615,296,1402.666667,22.43666667,1.203333333,1.27,73.395,0.462166667,0.07,8.264285714,617,-4,0.83
44208,0.5,2.01,13.87,39.89,0.49,21.24,1.88,6.92,1.88,0.54,10.07,20.84,43.92,6975.15,151.8699951,794.1,23.7,40,0.59,966.6,336.7,120.9,515.5,5100,7.487058824,47.7886057,6.14,151.87,2473.9,1022,774,529,282,1402.666667,22.43666667,1.203333333,1.27,73.395,0.462166667,0.07,8.264285714,601,-3.7,0.83
44208,0.541666667,2.01,13.87,39.89,0.49,21.24,1.88,6.92,1.88,0.54,10.07,20.84,43.92,6975.15,151.8699951,794.1,23.7,40,0.54,972.3,334.4,121.1,515.6,5200,7.346538462,54.01475018,6.14,151.87,2473.9,1017,781,513,289,1402.666667,22.43666667,1.203333333,1.27,73.395,0.462166667,0.07,8.264285714,595,-4.2,0.79
44208,0.583333333,2.01,13.87,39.89,0.49,21.24,1.88,6.92,1.88,0.54,10.07,20.84,43.92,6975.15,151.8699951,794.1,23.7,40,0.54,970.1,336.8,121,514.8,5000,7.6296,56.15453729,6.14,151.87,2473.9,1007,800,552,290,1402.666667,22.43666667,1.203333333,1.27,73.395,0.462166667,0.07,8.264285714,628,-4.4,0.79
44208,0.625,2.01,13.87,39.89,0.49,21.24,1.88,6.92,1.88,0.54,10.07,20.84,43.92,6975.15,151.8699951,794.1,23.7,40,0.54,965.1,331.3,120.9,510.6,4700,8.061702128,52.1874306,6.14,151.87,2473.9,992,817,560,293,1402.666667,22.43666667,1.203333333,1.27,73.395,0.462166667,0.07,8.264285714,619,-3.7,0.83
44208,0.666666667,2.01,13.87,39.89,0.49,21.24,1.88,6.92,1.88,0.54,10.07,20.84,43.92,6975.15,151.8699951,794.1,23.7,40,0.54,926.1,329.2,118.5,506.6,4500,8.334666667,49.11055331,6.14,151.87,2473.9,983,831,614,277,1402.666667,22.43666667,1.203333333,1.27,73.395,0.462166667,0.07,8.264285714,643,-4.3,0.83
44208,0.708333333,2.06,12.85,40.65,0.46,21.66,1.7,6.25,1.88,0.54,11.52,21.24,47.53,6752.05,151.8699951,794.1,23.7,40,0.6,903.1,319.2,117.3,499.7,4400,8.413636364,49.10714286,6.14,151.87,2473.9,972,808,565,272,1402.666667,22.43666667,1.203333333,1.27,73.395,0.462166667,0.07,8.264285714,623,-4,0.59
44208,0.75,2.06,12.85,40.65,0.46,21.66,1.7,6.25,1.88,0.54,11.52,21.24,47.53,6752.05,151.8699951,794.1,23.7,40,0.6,916,322,117.5,502.1,4500,8.261333333,46.34397528,6.14,151.87,2473.9,961,804,569,273,1402.666667,22.43666667,1.203333333,1.27,73.395,0.462166667,0.07,8.264285714,610,-4.6,0.59
44208,0.791666667,2.06,12.85,40.65,0.46,21.66,1.7,6.25,1.88,0.54,11.52,21.24,47.53,6752.05,151.8699951,794.1,23.7,40,0.6,921.6,325.6,118.2,504.1,4700,7.944255319,44.92019497,6.14,151.87,2473.9,966,796,586,268,1402.666667,22.43666667,1.203333333,1.27,73.395,0.462166667,0.07,8.264285714,622,-4.2,0.63
44208,0.833333333,2.06,12.85,40.65,0.46,21.66,1.7,6.25,1.88,0.54,11.52,21.24,47.53,6752.05,151.8699951,794.1,23.7,40,0.6,952,336,119.7,512,4700,8.064255319,44.41504442,6.14,151.87,2473.9,962,725,489,250,1402.666667,22.43666667,1.203333333,1.27,73.395,0.462166667,0.07,8.264285714,597,-3.3,0.63
44208,0.875,2.06,12.85,40.65,0.46,21.66,1.7,6.25,1.88,0.54,11.52,21.24,47.53,6752.05,151.8699951,794.1,23.7,40,0.64,949.9,336.4,120.1,515.4,5100,7.476470588,48.06786051,6.14,151.87,2473.9,993,708,497,274,1402.666667,22.43666667,1.203333333,1.27,73.395,0.462166667,0.07,8.264285714,580,-4,0.6
44208,0.916666667,2.06,12.85,40.65,0.46,21.66,1.7,6.25,1.88,0.54,11.52,21.24,47.53,6752.05,151.8699951,794.1,23.7,40,0.64,951.5,336.5,120,516.1,5400,7.067777778,51.42367394,6.14,151.87,2473.9,1013,734,558,288,1402.666667,22.43666667,1.203333333,1.27,73.395,0.462166667,0.07,8.264285714,577,-4.1,0.6
44208,0.958333333,2.06,12.85,40.65,0.46,21.66,1.7,6.25,1.88,0.54,11.52,21.24,47.53,6752.05,151.8699951,794.1,23.7,40,0.64,951.3,337.5,119.9,517,5500,6.948,50.39398937,6.14,151.87,2473.9,1025,759,578,288,1402.666667,22.43666667,1.203333333,1.27,73.395,0.462166667,0.07,8.264285714,577,-3.7,0.64
44209,0,2.06,12.85,40.65,0.46,21.66,1.7,6.25,1.88,0.54,11.52,21.24,47.53,6752.05,140.93,807,23.4,40,0.45,582.5,197.3,89.9,404.1,4900,6.048979592,57.14952181,5.95,140.93,2367.26,977,750,582,289,1402.833333,22.29166667,1.178333333,1.225,73.6275,0.457666667,0.065,8.723333333,589,-3.3,0.64
44209,0.041666667,2.11,14.44,39.32,0.53,21.23,2.26,6.86,1.86,0.55,10.63,20.92,44.11,6070.07,140.93,807,23.4,40,0.45,524.8,197.8,90,403.9,4300,6.891627907,56.79566768,5.95,140.93,2367.26,983,785,617,289,1402.833333,22.29166667,1.178333333,1.225,73.6275,0.457666667,0.065,8.723333333,641,-2.8,0.6
44209,0.083333333,2.11,14.44,39.32,0.53,21.23,2.26,6.86,1.86,0.55,10.63,20.92,44.11,6070.07,140.93,807,23.4,40,0.45,480.1,182.9,86,387.6,4000,7.104,50.55611729,5.95,140.93,2367.26,957,827,648,287,1402.833333,22.29166667,1.178333333,1.225,73.6275,0.457666667,0.065,8.723333333,657,-3.3,0.6
44209,0.125,2.11,14.44,39.32,0.53,21.23,2.26,6.86,1.86,0.55,10.63,20.92,44.11,6070.07,140.93,807,23.4,40,0.52,622.3,237,97.6,435.8,4000,8.001,44.53351147,5.95,140.93,2367.26,990,828,630,280,1402.833333,22.29166667,1.178333333,1.225,73.6275,0.457666667,0.065,8.723333333,653,-3.7,0.62
44209,0.166666667,2.11,14.44,39.32,0.53,21.23,2.26,6.86,1.86,0.55,10.63,20.92,44.11,6070.07,140.93,807,23.4,40,0.56,735.7,273.8,106.2,467.5,4700,7.323829787,47.74966982,5.95,140.93,2367.26,1028,808,594,276,1402.833333,22.29166667,1.178333333,1.225,73.6275,0.457666667,0.065,8.723333333,627,-1.8,0.62
44209,0.208333333,2.11,14.44,39.32,0.53,21.23,2.26,6.86,1.86,0.55,10.63,20.92,44.11,6070.07,140.93,807,23.4,40,0.56,770.4,285.5,108.1,476,4700,7.456595745,46.90618762,5.95,140.93,2367.26,1016,769,515,268,1402.833333,22.29166667,1.178333333,1.225,73.6275,0.457666667,0.065,8.723333333,644,-2.7,0.64
44209,0.25,2.11,14.44,39.32,0.53,21.23,2.26,6.86,1.86,0.55,10.63,20.92,44.11,6070.07,140.93,807,23.4,40,0.56,765.8,285.2,108.1,476.1,4800,7.3025,48.23635815,5.95,140.93,2367.26,1010,782,571,283,1402.833333,22.29166667,1.178333333,1.225,73.6275,0.457666667,0.065,8.723333333,620,-4.5,0.64
44209,0.291666667,2.11,14.44,39.32,0.53,21.23,2.26,6.86,1.86,0.55,10.63,20.92,44.11,6070.07,140.93,807,23.4,40,0.56,767.1,287.4,108.2,476.1,4800,7.30375,47.10500491,5.95,140.93,2367.26,1010,792,588,290,1402.833333,22.29166667,1.178333333,1.225,73.6275,0.457666667,0.065,8.723333333,619,-3.2,0.61
44209,0.333333333,2.11,14.44,39.32,0.53,21.23,2.26,6.86,1.86,0.55,10.63,20.92,44.11,6070.07,140.93,807,23.4,40,0.56,771.2,286.7,108.2,476.5,4800,7.30875,47.15127701,5.95,140.93,2367.26,1006,786,565,291,1402.833333,22.29166667,1.178333333,1.225,73.6275,0.457666667,0.065,8.723333333,636,-3,0.61
44209,0.375,2.025,14.465,39.68,0.75,20.305,2.905,7.14305,1.9544,0.52531,9.74,17.355,45.12,7001.97,140.93,807,23.4,40,0.56,726.6,301.6,104.9,482.9,4800,7.3475,47.16054235,5.95,140.93,2367.26,999,810,577,301,1402.833333,22.29166667,1.178333333,1.225,73.6275,0.457666667,0.065,8.723333333,655,-1.1,0.2
44209,0.416666667,2.025,14.465,39.68,0.75,20.305,2.905,7.14305,1.9544,0.52531,9.74,17.355,45.12,7001.97,140.93,807,23.4,40,0.56,850.9,293.6,113.1,482.3,4500,7.938666667,49.73474801,5.95,140.93,2367.26,993,790,559,287,1402.833333,22.29166667,1.178333333,1.225,73.6275,0.457666667,0.065,8.723333333,596,-4,0.2
44209,0.458333333,2.025,14.465,39.68,0.75,20.305,2.905,7.14305,1.9544,0.52531,9.74,17.355,45.12,7001.97,140.93,807,23.4,40,0.59,948.7,321,119.4,504.3,4900,7.637142857,47.71178189,5.95,140.93,2367.26,987,792,567,285,1402.833333,22.29166667,1.178333333,1.225,73.6275,0.457666667,0.065,8.723333333,572,-3.9,0.19
44209,0.5,2.025,14.465,39.68,0.75,20.305,2.905,7.14305,1.9544,0.52531,9.74,17.355,45.12,7001.97,140.93,807,23.4,40,0.61,961.1,335.7,119.9,515.3,5200,7.329230769,49.03809883,5.95,140.93,2367.26,1010,780,561,287,1402.833333,22.29166667,1.178333333,1.225,73.6275,0.457666667,0.065,8.723333333,614,-3.7,0.19
44209,0.541666667,2.025,14.465,39.68,0.75,20.305,2.905,7.14305,1.9544,0.52531,9.74,17.355,45.12,7001.97,140.93,807,23.4,40,0.61,991.3,332.8,122,512.8,5300,7.186415094,49.00601017,5.95,140.93,2367.26,1025,797,590,297,1402.833333,22.29166667,1.178333333,1.225,73.6275,0.457666667,0.065,8.723333333,588,-3.5,0.2
44209,0.583333333,2.025,14.465,39.68,0.75,20.305,2.905,7.14305,1.9544,0.52531,9.74,17.355,45.12,7001.97,140.93,807,23.4,40,0.61,984.1,329.8,121.5,511.1,5300,7.161509434,52.3922499,5.95,140.93,2367.26,1023,802,569,293,1402.833333,22.29166667,1.178333333,1.225,73.6275,0.457666667,0.065,8.723333333,604,-2.7,0.2
44209,0.625,2.025,14.465,39.68,0.75,20.305,2.905,7.14305,1.9544,0.52531,9.74,17.355,45.12,7001.97,140.93,807,23.4,40,0.61,992.3,329.8,121.9,510.5,5300,7.159245283,50.43296222,5.95,140.93,2367.26,1039,804,618,305,1402.833333,22.29166667,1.178333333,1.225,73.6275,0.457666667,0.065,8.723333333,606,-3.7,0.21
44209,0.666666667,2.025,14.465,39.68,0.75,20.305,2.905,7.14305,1.9544,0.52531,9.74,17.355,45.12,7001.97,140.93,807,23.4,40,0.61,964.9,334.4,120.1,513.4,5100,7.452941176,48.28630941,5.95,140.93,2367.26,1016,815,628,307,1402.833333,22.29166667,1.178333333,1.225,73.6275,0.457666667,0.065,8.723333333,644,-3.3,0.21
44209,0.708333333,2.04,14.65,39.49,0.63,19.19,2.74,7.2,2.06,0.5,10.92,21.75,45.35,6971.37,140.93,807,23.4,40,0.6,955.5,334.5,119.9,513.5,5000,7.6008,48.31851566,5.95,140.93,2367.26,1036,841,585,309,1402.833333,22.29166667,1.178333333,1.225,73.6275,0.457666667,0.065,8.723333333,657,-3.3,0
44209,0.75,2.04,14.65,39.49,0.63,19.19,2.74,7.2,2.06,0.5,10.92,21.75,45.35,6971.37,140.93,807,23.4,40,0.6,959.7,335.4,120,513.1,4800,7.91375,46.55674103,5.95,140.93,2367.26,1025,840,613,305,1402.833333,22.29166667,1.178333333,1.225,73.6275,0.457666667,0.065,8.723333333,646,-3,0
44209,0.791666667,2.04,14.65,39.49,0.63,19.19,2.74,7.2,2.06,0.5,10.92,21.75,45.35,6971.37,140.93,807,23.4,40,0.6,960.2,334.8,120.2,513.9,4700,8.094893617,45.71984436,5.95,140.93,2367.26,1003,806,576,295,1402.833333,22.29166667,1.178333333,1.225,73.6275,0.457666667,0.065,8.723333333,632,-3.7,0
44209,0.833333333,2.04,14.65,39.49,0.63,19.19,2.74,7.2,2.06,0.5,10.92,21.75,45.35,6971.37,140.93,807,23.4,40,0.6,963.6,337.1,120.3,514.6,4800,7.93625,46.49811101,5.95,140.93,2367.26,1000,780,570,299,1402.833333,22.29166667,1.178333333,1.225,73.6275,0.457666667,0.065,8.723333333,608,-3.6,0
44209,0.875,2.04,14.65,39.49,0.63,19.19,2.74,7.2,2.06,0.5,10.92,21.75,45.35,6971.37,140.93,807,23.4,40,0.66,961.1,336.1,120.1,515.6,5000,7.6284,53.8155204,5.95,140.93,2367.26,1009,813,579,301,1402.833333,22.29166667,1.178333333,1.225,73.6275,0.457666667,0.065,8.723333333,605,-4.4,0
44209,0.916666667,2.04,14.65,39.49,0.63,19.19,2.74,7.2,2.06,0.5,10.92,21.75,45.35,6971.37,140.93,807,23.4,40,0.66,961.2,338,120.1,513.3,5000,7.6008,48.05843906,5.95,140.93,2367.26,1002,804,550,308,1402.833333,22.29166667,1.178333333,1.225,73.6275,0.457666667,0.065,8.723333333,611,-3.2,0
44209,0.958333333,2.04,14.65,39.49,0.63,19.19,2.74,7.2,2.06,0.5,10.92,21.75,45.35,6971.37,140.93,807,23.4,40,0.66,991.6,337.9,121.8,518.1,5200,7.383461538,49.78458593,5.95,140.93,2367.26,1000,783,501,294,1402.833333,22.29166667,1.178333333,1.225,73.6275,0.457666667,0.065,8.723333333,616,-4.6,0
44210,0,2.04,14.65,39.49,0.63,19.19,2.74,7.2,2.06,0.5,10.92,21.75,45.35,6971.37,149.69,822,23.4,40,0.63,990.3,338.2,122,516.1,5300,7.223773585,49.69526489,6.09,149.69,2459.9,1012,807,612,309,1403.833333,21.93166667,1.201666667,1.24,73.92383333,0.461166667,0.065,9.481666667,658,-4.4,0
44210,0.041666667,1.99,14.27,40.27,0.77,20.52,2.6,7.17,1.97,0.52,12.11,20.97,48.2,6964.81,149.69,822,23.4,40,0.63,927.4,337.8,118.4,514.1,5100,7.441176471,49.43776658,6.09,149.69,2459.9,996,841,635,302,1403.833333,21.93166667,1.201666667,1.24,73.92383333,0.461166667,0.065,9.481666667,664,-3.9,0.03
44210,0.083333333,1.99,14.27,40.27,0.77,20.52,2.6,7.17,1.97,0.52,12.11,20.97,48.2,6964.81,149.69,822,23.4,40,0.63,928.6,338.5,118.4,513,4600,8.235652174,45.17776468,6.09,149.69,2459.9,1003,841,618,295,1403.833333,21.93166667,1.201666667,1.24,73.92383333,0.461166667,0.065,9.481666667,681,-3.9,0.03
44210,0.125,1.99,14.27,40.27,0.77,20.52,2.6,7.17,1.97,0.52,12.11,20.97,48.2,6964.81,149.69,822,23.4,40,0.63,964,341.7,120.2,515.4,4500,8.474666667,44.23473902,6.09,149.69,2459.9,942,807,600,292,1403.833333,21.93166667,1.201666667,1.24,73.92383333,0.461166667,0.065,9.481666667,649,-1.6,0.05
44210,0.166666667,1.99,14.27,40.27,0.77,20.52,2.6,7.17,1.97,0.52,12.11,20.97,48.2,6964.81,149.69,822,23.4,40,0.63,959.7,339,120.4,517.3,4600,8.317826087,45.15115823,6.09,149.69,2459.9,968,759,573,280,1403.833333,21.93166667,1.201666667,1.24,73.92383333,0.461166667,0.065,9.481666667,635,-4,0.05
44210,0.208333333,1.99,14.27,40.27,0.77,20.52,2.6,7.17,1.97,0.52,12.11,20.97,48.2,6964.81,149.69,822,23.4,40,0.62,961.1,341.2,120.2,516.8,4800,7.9625,46.57933042,6.09,149.69,2459.9,966,768,589,296,1403.833333,21.93166667,1.201666667,1.24,73.92383333,0.461166667,0.065,9.481666667,612,-3,0
44210,0.25,1.99,14.27,40.27,0.77,20.52,2.6,7.17,1.97,0.52,12.11,20.97,48.2,6964.81,0,822,23.4,40,,,,,,,,,6.09,149.69,2459.9,,,,,1403.833333,21.93166667,1.201666667,1.24,73.92383333,0.461166667,0.065,9.481666667,,,
44210,0.291666667,1.99,14.27,40.27,0.77,20.52,2.6,7.17,1.97,0.52,12.11,20.97,48.2,6964.81,149.69,822,23.4,40,0.62,961.2,340.8,120.2,516.9,4900,7.80122449,45.94037127,6.09,149.69,2459.9,977,797,607,300,1403.833333,21.93166667,1.201666667,1.24,73.92383333,0.461166667,0.065,9.481666667,627,-3,0.01
44210,0.333333333,1.99,14.27,40.27,0.77,20.52,2.6,7.17,1.97,0.52,12.11,20.97,48.2,6964.81,149.69,822,23.4,40,0.63,962.8,337.5,120.1,515.5,4800,7.945,44.99859379,6.09,149.69,2459.9,968,770,601,302,1403.833333,21.93166667,1.201666667,1.24,73.92383333,0.461166667,0.065,9.481666667,651,-3.9,0.01
44210,0.375,1.99,14.27,40.27,0.77,20.52,2.6,7.17,1.97,0.52,12.11,19.585,44.78,6953.73,149.69,822,23.4,40,0.63,964.6,336.2,120.1,514,4900,7.764489796,46.97986577,6.09,149.69,2459.9,969,794,617,306,1403.833333,21.93166667,1.201666667,1.24,73.92383333,0.461166667,0.065,9.481666667,609,-4,0
44210,0.416666667,2.14,14.515,40.69,0.805,18.39,2.815,6.78006,2.21363,0.46715,10.295,19.585,44.78,6953.73,149.69,822,23.4,40,0.63,964.6,337.6,120.3,514.9,4800,7.94,45.11702228,6.09,149.69,2459.9,967,800,602,295,1403.833333,21.93166667,1.201666667,1.24,73.92383333,0.461166667,0.065,9.481666667,613,-3.4,0
44210,0.458333333,2.14,14.515,40.69,0.805,18.39,2.815,6.78006,2.21363,0.46715,10.295,19.585,44.78,6953.73,149.69,822,23.4,40,0.63,966.3,336.6,120.2,514.3,4800,7.93125,46.10951009,6.09,149.69,2459.9,965,784,590,289,1403.833333,21.93166667,1.201666667,1.24,73.92383333,0.461166667,0.065,9.481666667,623,-3.4,0
44210,0.5,2.14,14.515,40.69,0.805,18.39,2.815,6.78006,2.21363,0.46715,10.295,19.585,44.78,6953.73,149.69,822,23.4,40,0.63,970.1,337.2,120.2,513.7,4800,7.92375,45.0915923,6.09,149.69,2459.9,959,775,580,280,1403.833333,21.93166667,1.201666667,1.24,73.92383333,0.461166667,0.065,9.481666667,610,-3.7,0
44210,0.541666667,2.14,14.515,40.69,0.805,18.39,2.815,6.78006,2.21363,0.46715,10.295,19.585,44.78,6953.73,149.69,822,23.4,40,0.63,1003.1,336.9,122.4,513.8,4900,7.790204082,46.06128972,6.09,149.69,2459.9,949,742,564,282,1403.833333,21.93166667,1.201666667,1.24,73.92383333,0.461166667,0.065,9.481666667,610,-3.8,0
44210,0.583333333,2.14,14.515,40.69,0.805,18.39,2.815,6.78006,2.21363,0.46715,10.295,19.585,44.78,6953.73,149.69,822,23.4,40,0.45,687.6,247.8,102.1,445.9,4500,7.306666667,54.32814198,6.09,149.69,2459.9,927,749,554,277,1403.833333,21.93166667,1.201666667,1.24,73.92383333,0.461166667,0.065,9.481666667,612,-3.6,0
44210,0.625,2.14,14.515,40.69,0.805,18.39,2.815,6.78006,2.21363,0.46715,10.295,19.585,44.78,6953.73,149.69,822,23.4,40,0.45,685.9,246.5,101.8,445.1,4200,7.812857143,58.56923721,6.09,149.69,2459.9,929,781,595,278,1403.833333,21.93166667,1.201666667,1.24,73.92383333,0.461166667,0.065,9.481666667,628,-3.3,0
44210,0.666666667,2.14,14.515,40.69,0.805,18.39,2.815,6.78006,2.21363,0.46715,10.295,19.585,44.78,6953.73,149.69,822,23.4,40,0.64,847.9,305.7,113.1,489.9,4400,8.222727273,46.4968826,6.09,149.69,2459.9,963,797,615,286,1403.833333,21.93166667,1.201666667,1.24,73.92383333,0.461166667,0.065,9.481666667,666,-4.1,0
44210,0.708333333,2.14,14.515,40.69,0.805,18.39,2.815,6.78006,2.21363,0.46715,10.295,22.89,45.65,6936.45,149.69,822,23.4,40,0.64,911.2,326.5,116.9,505.7,4800,7.7825,43.19654428,6.09,149.69,2459.9,950,786,592,289,1403.833333,21.93166667,1.201666667,1.24,73.92383333,0.461166667,0.065,9.481666667,646,-4,0.53
44210,0.75,2.06,14.44,39.2,0.62,21.48,2.77,7.01,1.83,0.56,10.13,22.89,45.65,6936.45,149.69,822,23.4,40,0.64,943.2,336.3,118.8,513.5,4900,7.74244898,45.85868039,6.09,149.69,2459.9,954,751,565,288,1403.833333,21.93166667,1.201666667,1.24,73.92383333,0.461166667,0.065,9.481666667,620,-2.1,0.53
44210,0.791666667,2.06,14.44,39.2,0.62,21.48,2.77,7.01,1.83,0.56,10.13,22.89,45.65,6936.45,149.69,822,23.4,40,0.62,963.3,337.5,119.9,512.8,5000,7.5924,47.36642668,6.09,149.69,2459.9,954,772,573,290,1403.833333,21.93166667,1.201666667,1.24,73.92383333,0.461166667,0.065,9.481666667,606,-2,0.52
