Repository: DvEz373/antam-project

# Optimization of Fuel and Reductant Usage in Nickel Calcination Process with Machine Learning

## 📌 Project Overview
This project focuses on optimizing fuel and reductant consumption in the **nickel calcination process** at PT ANTAM Tbk's **Nickel Mining Business Unit Kolaka**. By implementing **machine learning-based systems**, the project aims to enhance efficiency, reduce costs, and improve environmental sustainability in the **Rotary Kiln Electric Furnace (RKEF) process**.

## 📌 Methodology
The study follows a **CRISP-DM (Cross Industry Standard Process for Data Mining)** approach:
1. **Business Understanding**  
   - Understanding operational challenges and optimization opportunities.

File: shifted_data.csv (part 3 of 5)
date,time,ni_in,fe_in,sio2_in,cao_in,mgo_in,al2o3_in,fe_ni,s_m,bc,loi_in,mc_kilnfeed,fc_coal,gcv_coal,tco,voltage,current,load,rpm,pry_p,sec_p,pry_v,sec_v,total_coal,a_f_ratio,kg_tco,reductor_ratio,reductor_consume,charge_kiln,t_tic162,t_tic163,t_tic166,t_tic172,furnace_temp,ni_met,c_met,si_met,fe_met,s_met,ni_slag,fe_slag,t_kalsin,pic_161,loi_kalsin
44211,0.791666667,1.98,14.04,40.47,0.63,19.57,2.87,7.1,2.07,0.5,10.34,20.555,,,0.0,813.3,24.8,40.0,0.6,1124.1,334.2,129.0,514.8,5100.0,7.574117647,47.3142221,6.36,148.94,1653.34,950.0,787.0,589.0,300.0,1400.625,22.05625,1.19875,1.23875,73.808125,0.459375,0.064285714,9.245714286,618.0,-3.6,0.36
44211,0.833333333,1.98,14.04,40.47,0.63,19.57,2.87,7.1,2.07,0.5,10.34,20.555,,,0.0,813.3,24.8,40.0,0.6,1127.1,339.0,129.2,516.9,5200.0,7.455,48.36759371,6.36,148.94,1653.34,949.0,781.0,594.0,296.0,1400.625,22.05625,1.19875,1.23875,73.808125,0.459375,0.064285714,9.245714286,621.0,-3.7,0.36
44211,0.875,1.98,14.04,40.47,0.63,19.57,2.87,7.1,2.07,0.5,10.34,20.555,,,0.0,813.3,24.8,40.0,,,,,,,,,6.36,148.94,1653.34,,,,,1400.625,22.05625,1.19875,1.23875,73.808125,0.459375,0.064285714,9.245714286,612.0,-2.9,0.38
44211,0.916666667,1.98,14.04,40.47,0.63,19.57,2.87,7.1,2.07,0.5,10.34,20.555,,,0.0,813.3,24.8,40.0,,,,,,,,,6.36,148.94,1653.34,,,,,1400.625,22.05625,1.19875,1.23875,73.808125,0.459375,0.064285714,9.245714286,606.0,-4.4,0.38
44211,0.958333333,1.98,14.04,40.47,0.63,19.57,2.87,7.1,2.07,0.5,10.34,20.555,,,0.0,813.3,24.8,40.0,,,,,,,,,6.36,148.94,1653.34,,,,,1400.625,22.05625,1.19875,1.23875,73.808125,0.459375,0.064285714,9.245714286,600.0,-3.2,0.35
44212,1.0,1.98,14.04,40.47,0.63,19.57,2.87,7.1,2.07,0.5,10.34,20.555,,,0.0,813.3,24.8,40.0,,,,,,,,,6.36,105.23,1653.34,,,,,1400.625,22.05625,1.19875,1.23875,73.808125,0.459375,0.064285714,9.245714286,605.0,-4.0,0.35
44212,1.041666667,2.085,14.88,38.965,0.73,20.65,2.885,7.136513158,1.887280702,0.543376052,10.37,20.81,43.44,6605.41,0.0,813.3,24.8,40.0,,,,,,,,,6.36,105.23,1653.34,,,,,1400.625,22.05625,1.19875,1.23875,73.808125,0.459375,0.064285714,9.245714286,626.0,-3.2,0.0
44212,1.083333333,2.085,14.88,38.965,0.73,20.65,2.885,7.136513158,1.887280702,0.543376052,10.37,20.81,43.44,6605.41,0.0,813.3,24.8,40.0,,,,,,,,,6.36,105.23,1653.34,,,,,1400.625,22.05625,1.19875,1.23875,73.808125,0.459375,0.064285714,9.245714286,630.0,-3.7,0.0
44212,1.125,2.085,14.88,38.965,0.73,20.65,2.885,7.136513158,1.887280702,0.543376052,10.37,20.81,43.44,6605.41,0.0,813.3,24.8,40.0,,,,,,,,,6.36,105.23,1653.34,,,,,1400.625,22.05625,1.19875,1.23875,73.808125,0.459375,0.064285714,9.245714286,611.0,-3.2,0.0
44212,1.166666667,2.085,14.88,38.965,0.73,20.65,2.885,7.136513158,1.887280702,0.543376052,10.37,20.81,43.44,6605.41,0.0,813.3,24.8,40.0,,,,,,,,,6.36,105.23,1653.34,,,,,1400.625,22.05625,1.19875,1.23875,73.808125,0.459375,0.064285714,9.245714286,589.0,-5.1,0.0
44212,1.208333333,2.085,14.88,38.965,0.73,20.65,2.885,7.136513158,1.887280702,0.543376052,10.37,20.81,43.44,6605.41,105.2300034,813.3,24.8,40.0,,,,,,,,,6.36,105.23,1653.34,,,,,1400.625,22.05625,1.19875,1.23875,73.808125,0.459375,0.064285714,9.245714286,583.0,-3.3,0.0
44212,1.25,2.085,14.88,38.965,0.73,20.65,2.885,7.136513158,1.887280702,0.543376052,10.37,20.81,43.44,6605.41,105.2300034,813.3,24.8,40.0,,,,,,,,,6.36,105.23,1653.34,,,,,1400.625,22.05625,1.19875,1.23875,73.808125,0.459375,0.064285714,9.245714286,573.0,-3.6,0.0
44212,1.291666667,2.085,14.88,38.965,0.73,20.65,2.885,7.136513158,1.887280702,0.543376052,10.37,20.81,43.44,6605.41,105.2300034,813.3,24.8,40.0,,,,,,,,,6.36,105.23,1653.34,,,,,1400.625,22.05625,1.19875,1.23875,73.808125,0.459375,0.064285714,9.245714286,597.0,-3.4,0.0
44212,1.333333333,2.085,14.88,38.965,0.73,20.65,2.885,7.136513158,1.887280702,0.543376052,10.37,20.81,43.44,6605.41,105.2300034,813.3,24.8,40.0,,,,,,,,,6.36,105.23,1653.34,,,,,1400.625,22.05625,1.19875,1.23875,73.808125,0.459375,0.064285714,9.245714286,639.0,-1.0,0.0
44212,1.375,2.16,13.21,41.125,0.62,19.945,2.405,6.16906,2.06185,0.49582,10.405,22.31,44.36,6759.32,105.2300034,813.3,24.8,40.0,,,,,,,,,6.36,105.23,1653.34,,,,,1400.625,22.05625,1.19875,1.23875,73.808125,0.459375,0.064285714,9.245714286,661.0,-2.8,0.0
44212,1.416666667,2.16,13.21,41.125,0.62,19.945,2.405,6.16906,2.06185,0.49582,10.405,22.31,44.36,6759.32,105.2300034,813.3,24.8,40.0,,,,,,,,,6.36,105.23,1653.34,,,,,1400.625,22.05625,1.19875,1.23875,73.808125,0.459375,0.064285714,9.245714286,633.0,-3.4,0.0
44212,1.458333333,2.16,13.21,41.125,0.62,19.945,2.405,6.16906,2.06185,0.49582,10.405,22.31,44.36,6759.32,105.2300034,813.3,24.8,40.0,,,,,,,,,6.36,105.23,1653.34,,,,,1400.625,22.05625,1.19875,1.23875,73.808125,0.459375,0.064285714,9.245714286,626.0,-3.1,0.0
44212,0.5,2.16,13.21,41.125,0.62,19.945,2.405,6.16906,2.06185,0.49582,10.405,22.31,44.36,6759.32,105.2300034,813.3,24.8,40.0,0.62,731.0,249.2,105.2,447.6,4285.384615,7.739795369,42.00945609,6.36,105.23,1653.34,946.0,779.0,539.0,255.0,1400.625,22.05625,1.19875,1.23875,73.808125,0.459375,0.064285714,9.245714286,636.0,-3.8,0.0
44212,0.541666667,2.16,13.21,41.125,0.62,19.945,2.405,6.16906,2.06185,0.49582,10.405,22.31,44.36,6759.32,105.2300034,813.3,24.8,40.0,0.62,871.4,322.0,114.5,502.9,4800.0,7.7175,46.66083406,6.36,105.23,1653.34,963.0,767.0,533.0,269.0,1400.625,22.05625,1.19875,1.23875,73.808125,0.459375,0.064285714,9.245714286,,,0.0
44212,0.583333333,2.16,13.21,41.125,0.62,19.945,2.405,6.16906,2.06185,0.49582,10.405,22.31,44.36,6759.32,105.2300034,813.3,24.8,40.0,0.62,1020.6,332.8,123.1,514.1,5200.0,7.352307692,48.97344133,6.36,105.23,1653.34,985.0,767.0,550.0,286.0,1400.625,22.05625,1.19875,1.23875,73.808125,0.459375,0.064285714,9.245714286,,,0.0
44212,0.625,2.16,13.21,41.125,0.62,19.945,2.405,6.16906,2.06185,0.49582,10.405,22.31,44.36,6759.32,105.2300034,813.3,24.8,40.0,0.62,1035.1,335.0,124.3,514.2,5400.0,7.094444444,49.20273349,6.36,105.23,1653.34,991.0,765.0,560.0,289.0,1400.625,22.05625,1.19875,1.23875,73.808125,0.459375,0.064285714,9.245714286,,,0.0
44212,0.666666667,2.16,13.21,41.125,0.62,19.945,2.405,6.16906,2.06185,0.49582,10.405,22.31,44.36,6759.32,105.2300034,813.3,24.8,40.0,0.62,1036.9,334.5,124.3,514.1,5500.0,6.964363636,49.51386388,6.36,105.23,1653.34,982.0,764.0,566.0,295.0,1393.666667,21.77833333,1.223333333,1.236666667,74.0875,0.445833333,0.055,8.595,,,
44212,0.708333333,2.07,15.2,36.47,0.55,21.29,2.98,7.35,1.71,0.59,10.32,19.795,44.96,6847.46,105.0500031,818.3,24.2,40.0,0.62,1050.1,333.4,125.4,516.5,5500.0,7.002545455,49.58528669,6.09,105.23,1726.05,992.0,784.0,580.0,305.0,1393.666667,21.77833333,1.223333333,1.236666667,74.0875,0.445833333,0.055,8.595,,,
44212,0.75,2.07,15.2,36.47,0.55,21.29,2.98,7.35,1.71,0.59,10.32,19.795,44.96,6847.46,105.0500031,818.3,24.2,40.0,0.62,1065.5,334.8,126.1,516.7,5500.0,7.012363636,51.39226313,6.09,105.23,1726.05,996.0,778.0,584.0,302.0,1393.666667,21.77833333,1.223333333,1.236666667,74.0875,0.445833333,0.055,8.595,,,
44212,0.791666667,2.07,15.2,36.47,0.55,21.29,2.98,7.35,1.71,0.59,10.32,19.795,44.96,6847.46,105.0500031,818.3,24.2,40.0,0.62,1061.5,333.1,125.8,516.6,5500.0,7.008,51.21519695,6.09,105.23,1726.05,988.0,776.0,596.0,297.0,1393.666667,21.77833333,1.223333333,1.236666667,74.0875,0.445833333,0.055,8.595,,,
44212,0.833333333,2.07,15.2,36.47,0.55,21.29,2.98,7.35,1.71,0.59,10.32,19.795,44.96,6847.46,105.0500031,818.3,24.2,40.0,0.62,1064.7,334.9,126.0,515.6,5500.0,6.999272727,51.49330587,6.09,105.23,1726.05,979.0,769.0,562.0,280.0,1393.666667,21.77833333,1.223333333,1.236666667,74.0875,0.445833333,0.055,8.595,,,
44212,0.875,2.07,15.2,36.47,0.55,21.29,2.98,7.35,1.71,0.59,10.32,19.795,44.96,6847.46,105.0500031,818.3,24.2,40.0,0.62,1068.0,334.8,126.2,516.0,5500.0,7.005818182,51.08200984,6.09,105.23,1726.05,971.0,723.0,528.0,274.0,1393.666667,21.77833333,1.223333333,1.236666667,74.0875,0.445833333,0.055,8.595,,,
44212,0.916666667,2.07,15.2,36.47,0.55,21.29,2.98,7.35,1.71,0.59,10.32,19.795,44.96,6847.46,105.0500031,818.3,24.2,40.0,0.62,1062.4,335.1,126.0,516.1,5600.0,6.879642857,52.23880597,6.09,105.23,1726.05,967.0,749.0,545.0,279.0,1393.666667,21.77833333,1.223333333,1.236666667,74.0875,0.445833333,0.055,8.595,,,
44212,0.958333333,2.07,15.2,36.47,0.55,21.29,2.98,7.35,1.71,0.59,10.32,19.795,44.96,6847.46,105.0500031,818.3,24.2,40.0,0.62,1069.3,336.0,126.0,515.3,5500.0,6.996,49.80530653,6.09,105.23,1726.05,963.0,739.0,545.0,287.0,1393.666667,21.77833333,1.223333333,1.236666667,74.0875,0.445833333,0.055,8.595,,,
44213,0.0,2.07,15.2,36.47,0.55,21.29,2.98,7.35,1.71,0.59,10.32,19.795,44.96,6847.46,105.0500031,818.3,24.2,40.0,0.62,1066.0,336.0,126.1,515.4,5500.0,6.998181818,50.00454587,6.09,105.05,1726.05,973.0,763.0,599.0,306.0,1393.666667,21.77833333,1.223333333,1.236666667,74.0875,0.445833333,0.055,8.595,,,
44213,0.041666667,2.01,14.87,37.5,0.65,20.83,2.93,7.41,1.8,0.57,10.72,21.945,42.73,7072.79,105.0500031,818.3,24.2,40.0,0.62,1067.3,335.7,126.1,513.6,5400.0,7.107777778,48.02561366,6.09,105.05,1726.05,967.0,790.0,596.0,311.0,1393.666667,21.77833333,1.223333333,1.236666667,74.0875,0.445833333,0.055,8.595,,,0.0
44213,0.083333333,2.01,14.87,37.5,0.65,20.83,2.93,7.41,1.8,0.57,10.72,21.945,42.73,7072.79,105.0500031,818.3,24.2,40.0,0.62,990.5,334.4,121.7,513.7,5300.0,7.193207547,47.17820901,6.09,105.05,1726.05,975.0,758.0,568.0,301.0,1393.666667,21.77833333,1.223333333,1.236666667,74.0875,0.445833333,0.055,8.595,,,0.0
44213,0.125,2.01,14.87,37.5,0.65,20.83,2.93,7.41,1.8,0.57,10.72,21.945,42.73,7072.79,105.0500031,818.3,24.2,40.0,0.62,991.0,336.4,121.9,515.1,5400.0,7.077777778,47.9829394,6.09,105.05,1726.05,980.0,757.0,574.0,296.0,1393.666667,21.77833333,1.223333333,1.236666667,74.0875,0.445833333,0.055,8.595,,,0.0
44213,0.166666667,2.01,14.87,37.5,0.65,20.83,2.93,7.41,1.8,0.57,10.72,21.945,42.73,7072.79,0.0,818.3,24.2,40.0,0.62,991.4,336.8,121.7,515.5,5300.0,7.213584906,49.22905443,6.09,105.05,1726.05,976.0,754.0,565.0,294.0,1393.666667,21.77833333,1.223333333,1.236666667,74.0875,0.445833333,0.055,8.595,639.0,-2.9,0.0
44213,0.208333333,2.01,14.87,37.5,0.65,20.83,2.93,7.41,1.8,0.57,10.72,21.945,42.73,7072.79,0.0,818.3,24.2,40.0,0.62,994.1,338.5,121.8,515.9,5400.0,7.085555556,48.99292324,6.09,105.05,1726.05,966.0,740.0,560.0,292.0,1393.666667,21.77833333,1.223333333,1.236666667,74.0875,0.445833333,0.055,8.595,605.0,-3.0,0.0
44213,0.25,2.01,14.87,37.5,0.65,20.83,2.93,7.41,1.8,0.57,10.72,21.945,42.73,7072.79,105.0500031,818.3,24.2,40.0,0.62,990.5,340.0,122.0,516.7,5300.0,7.230566038,47.60194,6.09,105.05,1726.05,958.0,725.0,554.0,298.0,1393.666667,21.77833333,1.223333333,1.236666667,74.0875,0.445833333,0.055,8.595,579.0,-3.8,0.0
44213,0.291666667,2.01,14.87,37.5,0.65,20.83,2.93,7.41,1.8,0.57,10.72,21.945,42.73,7072.79,105.0500031,818.3,24.2,40.0,0.62,1024.7,336.8,123.8,514.3,5400.0,7.09,48.49573417,6.09,105.05,1726.05,968.0,774.0,577.0,315.0,1393.666667,21.77833333,1.223333333,1.236666667,74.0875,0.445833333,0.055,8.595,573.0,-3.0,0.0
44213,0.333333333,2.01,14.87,37.5,0.65,20.83,2.93,7.41,1.8,0.57,10.72,21.945,42.73,7072.79,105.0500031,818.3,24.2,40.0,0.62,1029.2,337.7,124.1,514.1,5300.0,7.22490566,47.87714544,6.09,105.05,1726.05,946.0,775.0,591.0,310.0,1393.666667,21.77833333,1.223333333,1.236666667,74.0875,0.445833333,0.055,8.595,595.0,-3.5,0.0
44213,0.375,2.09,15.93,36.37,0.58,20.8,3.14,7.64,1.75,0.58,10.12,20.64,46.14,6723.33,105.0500031,818.3,24.2,40.0,0.62,995.7,335.6,122.0,510.4,5200.0,7.296923077,50.6773219,6.09,105.05,1726.05,965.0,761.0,571.0,298.0,1393.666667,21.77833333,1.223333333,1.236666667,74.0875,0.445833333,0.055,8.595,580.0,-4.4,0.22
44213,0.416666667,2.09,15.93,36.37,0.58,20.8,3.14,7.64,1.75,0.58,10.12,20.64,46.14,6723.33,0.0,818.3,24.2,40.0,0.62,992.0,334.6,121.8,512.4,5200.0,7.317692308,52.83478968,6.09,105.05,1726.05,969.0,747.0,547.0,295.0,1393.666667,21.77833333,1.223333333,1.236666667,74.0875,0.445833333,0.055,8.595,598.0,-3.8,0.22
44213,0.458333333,2.09,15.93,36.37,0.58,20.8,3.14,7.64,1.75,0.58,10.12,20.64,46.14,6723.33,0.0,818.3,24.2,40.0,,,,,,,,,6.09,105.05,1726.05,,,,,1393.666667,21.77833333,1.223333333,1.236666667,74.0875,0.445833333,0.055,8.595,609.0,-2.9,0.2
44213,0.5,2.09,15.93,36.37,0.58,20.8,3.14,7.64,1.75,0.58,10.12,20.64,46.14,6723.33,0.0,818.3,24.2,40.0,,,,,,,,,6.09,105.05,1726.05,,,,,1393.666667,21.77833333,1.223333333,1.236666667,74.0875,0.445833333,0.055,8.595,624.0,-2.2,0.2
44213,0.541666667,2.09,15.93,36.37,0.58,20.8,3.14,7.64,1.75,0.58,10.12,20.64,46.14,6723.33,0.0,818.3,24.2,40.0,0.46,440.7,155.0,81.9,360.1,3500.0,7.577142857,49.61723845,6.09,105.05,1726.05,851.0,709.0,448.0,238.0,1393.666667,21.77833333,1.223333333,1.236666667,74.0875,0.445833333,0.055,8.595,614.0,-4.3,0.21
44213,0.583333333,2.09,15.93,36.37,0.58,20.8,3.14,7.64,1.75,0.58,10.12,20.64,46.14,6723.33,0.0,818.3,24.2,40.0,0.5,626.5,189.3,97.8,400.2,4200.0,7.114285714,50.45045045,6.09,105.05,1726.05,926.0,784.0,560.0,262.0,1393.666667,21.77833333,1.223333333,1.236666667,74.0875,0.445833333,0.055,8.595,620.0,-5.6,0.21
44213,0.625,2.09,15.93,36.37,0.58,20.8,3.14,7.64,1.75,0.58,10.12,20.64,46.14,6723.33,0.0,818.3,24.2,40.0,0.56,732.9,212.3,105.5,420.5,4400.0,7.172727273,47.53159771,6.09,105.05,1726.05,969.0,819.0,614.0,277.0,1393.666667,21.77833333,1.223333333,1.236666667,74.0875,0.445833333,0.055,8.595,623.0,-2.1,0.2
44213,0.666666667,2.09,15.93,36.37,0.58,20.8,3.14,7.64,1.75,0.58,10.12,20.64,46.14,6723.33,0.0,818.3,24.2,40.0,0.59,756.9,265.9,107.5,463.3,4600.0,7.445217391,45.93110334,6.09,105.05,1726.05,960.0,796.0,589.0,272.0,1393.166667,21.58,1.161666667,1.131666667,74.45583333,0.470833333,0.072,9.676,615.0,-3.4,0.2
44213,0.708333333,1.9,15.32,35.94,0.6,19.3,3.06,8.063157895,1.862176166,0.548930758,11.02,20.43,40.88,6989.77,0.0,814.0,23.5,1.0,,,,,,,,,6.17,105.05,1369.72,,,,,1393.166667,21.58,1.161666667,1.131666667,74.45583333,0.470833333,0.072,9.676,676.0,-2.5,0.0
44213,0.75,1.9,15.32,35.94,0.6,19.3,3.06,8.063157895,1.862176166,0.548930758,11.02,20.43,40.88,6989.77,0.0,814.0,23.5,1.0,,,,,,,,,6.17,105.05,1369.72,,,,,1393.166667,21.58,1.161666667,1.131666667,74.45583333,0.470833333,0.072,9.676,608.0,-2.7,0.0
44213,0.791666667,1.9,15.32,35.94,0.6,19.3,3.06,8.063157895,1.862176166,0.548930758,11.02,20.43,40.88,6989.77,0.0,814.0,23.5,1.0,,,,,,,,,6.17,105.05,1369.72,,,,,1393.166667,21.58,1.161666667,1.131666667,74.45583333,0.470833333,0.072,9.676,608.0,-3.8,0.0
44213,0.833333333,1.9,15.32,35.94,0.6,19.3,3.06,8.063157895,1.862176166,0.548930758,11.02,20.43,40.88,6989.77,0.0,814.0,23.5,1.0,,,,,,,,,6.17,105.05,1369.72,,,,,1393.166667,21.58,1.161666667,1.131666667,74.45583333,0.470833333,0.072,9.676,609.0,-3.8,0.0
44213,0.875,1.9,15.32,35.94,0.6,19.3,3.06,8.063157895,1.862176166,0.548930758,11.02,20.43,40.88,6989.77,0.0,814.0,23.5,1.0,,,,,,,,,6.17,105.05,1369.72,,,,,1393.166667,21.58,1.161666667,1.131666667,74.45583333,0.470833333,0.072,9.676,603.0,-2.7,0.0
44213,0.916666667,1.9,15.32,35.94,0.6,19.3,3.06,8.063157895,1.862176166,0.548930758,11.02,20.43,40.88,6989.77,0.0,814.0,23.5,1.0,,,,,,,,,6.17,105.05,1369.72,,,,,1393.166667,21.58,1.161666667,1.131666667,74.45583333,0.470833333,0.072,9.676,597.0,-4.1,0.0
44213,0.958333333,1.9,15.32,35.94,0.6,19.3,3.06,8.063157895,1.862176166,0.548930758,11.02,20.43,40.88,6989.77,0.0,814.0,23.5,1.0,,,,,,,,,6.17,105.05,1369.72,,,,,1393.166667,21.58,1.161666667,1.131666667,74.45583333,0.470833333,0.072,9.676,603.0,-2.1,0.0
44214,1.0,1.9,15.32,35.94,0.6,19.3,3.06,8.063157895,1.862176166,0.548930758,11.02,20.43,40.88,6989.77,0.0,814.0,23.5,1.0,,,,,,,,,6.17,84.49,1369.72,,,,,1393.166667,21.58,1.161666667,1.131666667,74.45583333,0.470833333,0.072,9.676,586.0,-2.3,0.0
44214,1.041666667,,,,,,,,,,,,,,0.0,814.0,23.5,1.0,,,,,,,,,6.17,84.49,1369.72,,,,,1393.166667,21.58,1.161666667,1.131666667,74.45583333,0.470833333,0.072,9.676,614.0,1.7,0.44
44214,1.083333333,,,,,,,,,,,,,,0.0,814.0,23.5,1.0,,,,,,,,,6.17,84.49,1369.72,,,,,1393.166667,21.58,1.161666667,1.131666667,74.45583333,0.470833333,0.072,9.676,611.0,-3.8,0.44
44214,1.125,,,,,,,,,,,,,,0.0,814.0,23.5,1.0,,,,,,,,,6.17,84.49,1369.72,,,,,1393.166667,21.58,1.161666667,1.131666667,74.45583333,0.470833333,0.072,9.676,,,0.41
44214,1.166666667,,,,,,,,,,,,,,84.49,814.0,23.5,1.0,,,,,,,,,6.17,84.49,1369.72,,,,,1393.166667,21.58,1.161666667,1.131666667,74.45583333,0.470833333,0.072,9.676,,,0.41
44214,1.208333333,,,,,,,,,,,,,,84.49,814.0,23.5,1.0,,,,,,,,,6.17,84.49,1369.72,,,,,1393.166667,21.58,1.161666667,1.131666667,74.45583333,0.470833333,0.072,9.676,588.0,-2.6,0.43
44214,1.25,,,,,,,,,,,,,,84.49,814.0,23.5,1.0,,,,,,,,,6.17,84.49,1369.72,,,,,1393.166667,21.58,1.161666667,1.131666667,74.45583333,0.470833333,0.072,9.676,603.0,-3.5,0.43
44214,1.291666667,,,,,,,,,,,,,,84.49,814.0,23.5,1.0,,,,,,,,,6.17,84.49,1369.72,,,,,1393.166667,21.58,1.161666667,1.131666667,74.45583333,0.470833333,0.072,9.676,640.0,-3.3,0.47
44214,1.333333333,,,,,,,,,,,,,,84.49,814.0,23.5,1.0,,,,,,,,,6.17,84.49,1369.72,,,,,1393.166667,21.58,1.161666667,1.131666667,74.45583333,0.470833333,0.072,9.676,645.0,-3.7,0.47
44214,1.375,2.04,15.415,37.055,0.575,21.105,2.985,7.55307,1.75588,0.58061,10.44,20.625,43.23,6865.58,84.49,814.0,23.5,1.0,,,,,,,,,6.17,84.49,1369.72,,,,,1393.166667,21.58,1.161666667,1.131666667,74.45583333,0.470833333,0.072,9.676,,,
44214,1.416666667,2.04,15.415,37.055,0.575,21.105,2.985,7.55307,1.75588,0.58061,10.44,20.625,43.23,6865.58,84.49,814.0,23.5,1.0,,,,,,,,,6.17,84.49,1369.72,,,,,1393.166667,21.58,1.161666667,1.131666667,74.45583333,0.470833333,0.072,9.676,,,
44214,0.458333333,2.04,15.415,37.055,0.575,21.105,2.985,7.55307,1.75588,0.58061,10.44,20.625,43.23,6865.58,84.49,814.0,23.5,1.0,0.6,766.2,270.0,107.9,463.9,4800.0,7.1475,46.67444574,6.17,84.49,1369.72,953.0,757.0,501.0,261.0,1393.166667,21.58,1.161666667,1.131666667,74.45583333,0.470833333,0.072,9.676,,,
44214,0.5,2.04,15.415,37.055,0.575,21.105,2.985,7.55307,1.75588,0.58061,10.44,20.625,43.23,6865.58,84.49,814.0,23.5,1.0,0.6,987.0,335.9,122.0,516.1,5200.0,7.362692308,50.22698735,6.17,84.49,1369.72,960.0,746.0,522.0,271.0,1393.166667,21.58,1.161666667,1.131666667,74.45583333,0.470833333,0.072,9.676,,,
44214,0.541666667,2.04,15.415,37.055,0.575,21.105,2.985,7.55307,1.75588,0.58061,10.44,20.625,43.23,6865.58,0.0,814.0,23.5,1.0,0.6,1062.4,335.3,126.2,516.0,5400.0,7.135555556,52.31037489,6.17,84.49,1369.72,970.0,772.0,541.0,281.0,1393.166667,21.58,1.161666667,1.131666667,74.45583333,0.470833333,0.072,9.676,,,
44214,0.583333333,2.04,15.415,37.055,0.575,21.105,2.985,7.55307,1.75588,0.58061,10.44,20.625,43.23,6865.58,0.0,814.0,23.5,1.0,0.6,1087.3,336.6,127.1,516.9,5500.0,7.025454545,52.33111323,6.17,84.49,1369.72,969.0,763.0,550.0,288.0,1393.166667,21.58,1.161666667,1.131666667,74.45583333,0.470833333,0.072,9.676,,,
44214,0.625,2.04,15.415,37.055,0.575,21.105,2.985,7.55307,1.75588,0.58061,10.44,20.625,43.23,6865.58,0.0,814.0,23.5,1.0,0.6,1093.2,334.6,128.0,515.7,5500.0,7.022181818,54.68283953,6.17,84.49,1369.72,972.0,760.0,586.0,291.0,1393.166667,21.58,1.161666667,1.131666667,74.45583333,0.470833333,0.072,9.676,,,
44214,0.666666667,2.04,15.415,37.055,0.575,21.105,2.985,7.55307,1.75588,0.58061,10.44,20.625,43.23,6865.58,0.0,814.0,23.5,1.0,0.62,1096.9,334.0,128.0,515.6,5600.0,6.895714286,52.48851814,6.17,84.49,1369.72,965.0,734.0,557.0,289.0,1361.833333,21.56333333,1.145,1.106666667,74.48066667,0.473333333,0.063333333,9.84,,,
44214,0.708333333,1.995,13.71,37.615,0.585,21.58,2.52,6.88,1.74,0.58,10.39,20.285,43.27,6503.57,0.0,812.6,23.7,15.0,0.62,1100.2,336.7,128.1,516.1,5400.0,7.157777778,50.66616626,6.31,84.49,2023.14,969.0,788.0,585.0,283.0,1361.833333,21.56333333,1.145,1.106666667,74.48066667,0.473333333,0.063333333,9.84,,,
44214,0.75,1.995,13.71,37.615,0.585,21.58,2.52,6.88,1.74,0.58,10.39,20.285,43.27,6503.57,0.0,812.6,23.7,15.0,0.62,1087.0,333.2,127.9,514.6,5400.0,7.138888889,51.87319885,6.31,84.49,2023.14,961.0,760.0,571.0,291.0,1361.833333,21.56333333,1.145,1.106666667,74.48066667,0.473333333,0.063333333,9.84,,,
44214,0.791666667,1.995,13.71,37.615,0.585,21.58,2.52,6.88,1.74,0.58,10.39,20.285,43.27,6503.57,0.0,812.6,23.7,15.0,0.62,1095.3,334.0,128.1,515.9,5300.0,7.290566038,51.31680868,6.31,84.49,2023.14,949.0,779.0,541.0,284.0,1361.833333,21.56333333,1.145,1.106666667,74.48066667,0.473333333,0.063333333,9.84,,,
44214,0.833333333,1.995,13.71,37.615,0.585,21.58,2.515,6.88,1.74,0.58,10.39,20.285,43.27,6503.57,0.0,812.6,23.7,15.0,,,,,,,,,6.31,84.49,2023.14,,,,,1361.833333,21.56333333,1.145,1.106666667,74.48066667,0.473333333,0.063333333,9.84,,,
44214,0.875,1.995,13.71,37.615,0.585,21.58,2.515,6.88,1.74,0.58,10.39,20.285,43.27,6503.57,0.0,812.6,23.7,15.0,,,,,,,,,6.31,84.49,2023.14,,,,,1361.833333,21.56333333,1.145,1.106666667,74.48066667,0.473333333,0.063333333,9.84,,,
44214,0.916666667,1.995,13.71,37.615,0.585,21.58,2.515,6.88,1.74,0.58,10.39,20.285,43.27,6503.57,0.0,812.6,23.7,15.0,,,,,,,,,6.31,84.49,2023.14,,,,,1361.833333,21.56333333,1.145,1.106666667,74.48066667,0.473333333,0.063333333,9.84,,,
44214,0.958333333,1.995,13.71,37.615,0.585,21.58,2.515,6.88,1.74,0.58,10.39,20.285,43.27,6503.57,0.0,812.6,23.7,15.0,,,,,,,,,6.31,84.49,2023.14,,,,,1361.833333,21.56333333,1.145,1.106666667,74.48066667,0.473333333,0.063333333,9.84,,,
44215,1.0,1.995,13.71,37.615,0.585,21.58,2.515,6.88,1.74,0.58,10.39,20.285,43.27,6503.57,0.0,812.6,23.7,15.0,,,,,,,,,6.31,127.6,2023.14,,,,,1361.833333,21.56333333,1.145,1.106666667,74.48066667,0.473333333,0.063333333,9.84,,,
44215,1.041666667,2.09,14.035,38.13,0.595,21.845,2.435,6.727308115,1.752793989,0.583119193,9.66,18.28,45.3,6676.93,0.0,812.6,23.7,15.0,,,,,,,,,6.31,127.6,2023.14,,,,,1361.833333,21.56333333,1.145,1.106666667,74.48066667,0.473333333,0.063333333,9.84,,,0.74
44215,1.083333333,2.09,14.035,38.13,0.595,21.845,2.435,6.727308115,1.752793989,0.583119193,9.66,18.28,45.3,6676.93,0.0,812.6,23.7,15.0,,,,,,,,,6.31,127.6,2023.14,,,,,1361.833333,21.56333333,1.145,1.106666667,74.48066667,0.473333333,0.063333333,9.84,,,0.74
44215,1.125,2.09,14.035,38.13,0.595,21.845,2.435,6.727308115,1.752793989,0.583119193,9.66,18.28,45.3,6676.93,0.0,812.6,23.7,15.0,,,,,,,,,6.31,127.6,2023.14,,,,,1361.833333,21.56333333,1.145,1.106666667,74.48066667,0.473333333,0.063333333,9.84,616.0,-3.0,0.78
44215,1.166666667,2.09,14.035,38.13,0.595,21.845,2.435,6.727308115,1.752793989,0.583119193,9.66,18.28,45.3,6676.93,0.0,812.6,23.7,15.0,,,,,,,,,6.31,127.6,2023.14,,,,,1361.833333,21.56333333,1.145,1.106666667,74.48066667,0.473333333,0.063333333,9.84,605.0,-2.9,0.78
44215,1.208333333,2.09,14.035,38.13,0.595,21.845,2.435,6.727308115,1.752793989,0.583119193,9.66,18.28,45.3,6676.93,127.5999985,812.6,23.7,15.0,,,,,,,,,6.31,127.6,2023.14,,,,,1361.833333,21.56333333,1.145,1.106666667,74.48066667,0.473333333,0.063333333,9.84,608.0,-4.0,0.75
44215,1.25,2.09,14.035,38.13,0.595,21.845,2.435,6.727308115,1.752793989,0.583119193,9.66,18.28,45.3,6676.93,127.5999985,812.6,23.7,15.0,,,,,,,,,6.31,127.6,2023.14,,,,,1361.833333,21.56333333,1.145,1.106666667,74.48066667,0.473333333,0.063333333,9.84,620.0,-3.7,0.75
44215,1.291666667,2.09,14.035,38.13,0.595,21.845,2.435,6.727308115,1.752793989,0.583119193,9.66,18.28,45.3,6676.93,127.5999985,812.6,23.7,15.0,,,,,,,,,6.31,127.6,2023.14,,,,,1361.833333,21.56333333,1.145,1.106666667,74.48066667,0.473333333,0.063333333,9.84,615.0,-2.5,0.79
44215,1.333333333,2.09,14.035,38.13,0.595,21.845,2.435,6.727308115,1.752793989,0.583119193,9.66,18.28,45.3,6676.93,127.5999985,812.6,23.7,15.0,,,,,,,,,6.31,127.6,2023.14,,,,,1361.833333,21.56333333,1.145,1.106666667,74.48066667,0.473333333,0.063333333,9.84,626.0,-3.8,0.79
44215,1.375,2.03,15.18,38.1,0.685,21.475,2.925,7.477140361,1.774009481,0.576630041,9.82,21.205,44.46,6706.82,127.5999985,812.6,23.7,15.0,,,,,,,,,6.31,127.6,2023.14,,,,,1361.833333,21.56333333,1.145,1.106666667,74.48066667,0.473333333,0.063333333,9.84,669.0,-1.8,0.0
44215,1.416666667,2.03,15.18,38.1,0.685,21.475,2.925,7.477140361,1.774009481,0.576630041,9.82,21.205,44.46,6706.82,127.5999985,812.6,23.7,15.0,,,,,,,,,6.31,127.6,2023.14,,,,,1361.833333,21.56333333,1.145,1.106666667,74.48066667,0.473333333,0.063333333,9.84,658.0,-2.8,0.0
44215,1.458333333,2.03,15.18,38.1,0.685,21.475,2.925,7.477140361,1.774009481,0.576630041,9.82,21.205,44.46,6706.82,127.5999985,812.6,23.7,15.0,,,,,,,,,6.31,127.6,2023.14,,,,,1361.833333,21.56333333,1.145,1.106666667,74.48066667,0.473333333,0.063333333,9.84,669.0,-3.7,0.0
44215,0.5,2.03,15.18,38.1,0.685,21.475,2.925,7.477140361,1.774009481,0.576630041,9.82,21.205,44.46,6706.82,127.5999985,812.6,23.7,15.0,0.63,986.1,337.0,122.2,517.4,5200.0,7.38,50.18336229,6.31,127.6,2023.14,914.0,727.0,484.0,254.0,1361.833333,21.56333333,1.145,1.106666667,74.48066667,0.473333333,0.063333333,9.84,,,0.0
44215,0.541666667,2.03,15.18,38.1,0.685,21.475,2.925,7.477140361,1.774009481,0.576630041,9.82,21.205,44.46,6706.82,127.5999985,812.6,23.7,15.0,0.61,994.1,335.0,122.4,515.3,5500.0,6.956727273,53.29457364,6.31,127.6,2023.14,928.0,675.0,481.0,258.0,1361.833333,21.56333333,1.145,1.106666667,74.48066667,0.473333333,0.063333333,9.84,,,0.0
44215,0.583333333,2.03,15.18,38.1,0.685,21.475,2.925,7.477140361,1.774009481,0.576630041,9.82,21.205,44.46,6706.82,127.5999985,812.6,23.7,15.0,0.61,955.8,333.7,120.3,514.5,5600.0,6.801428571,54.39533754,6.31,127.6,2023.14,947.0,678.0,497.0,272.0,1361.833333,21.56333333,1.145,1.106666667,74.48066667,0.473333333,0.063333333,9.84,,,0.0
44215,0.625,2.03,15.18,38.1,0.685,21.475,2.925,7.477140361,1.774009481,0.576630041,9.82,21.205,44.46,6706.82,127.5999985,812.6,23.7,15.0,0.61,994.0,334.3,122.5,512.5,5600.0,6.803571429,57.10206995,6.31,127.6,2023.14,958.0,697.0,524.0,279.0,1361.833333,21.56333333,1.145,1.106666667,74.48066667,0.473333333,0.063333333,9.84,,,0.0
44215,0.666666667,2.03,15.18,38.1,0.685,21.475,2.925,7.477140361,1.774009481,0.576630041,9.82,21.205,44.46,6706.82,127.5999985,812.6,23.7,15.0,0.6,991.3,333.9,122.3,514.6,5500.0,6.948,51.6092709,6.31,127.6,2023.14,956.0,746.0,549.0,270.0,1377.0,21.445,1.03,1.125,74.6615,0.5285,0.064,10.174,,,0.0
44215,0.708333333,2.005,14.03,38.92,0.635,22.245,2.665,6.99468879,1.749783115,0.583190125,10.045,20.675,43.8,6677.52,134.5800018,797.6,23.6,40.0,0.62,1050.5,334.8,125.7,514.2,5400.0,7.11,50.62341802,6.46,127.6,2082.94,958.0,714.0,497.0,273.0,1377.0,21.445,1.03,1.125,74.6615,0.5285,0.064,10.174,,,0.35
44215,0.75,2.005,14.03,38.92,0.635,22.245,2.665,6.99468879,1.749783115,0.583190125,10.045,20.675,43.8,6677.52,134.5800018,797.6,23.6,40.0,0.62,1049.1,335.0,125.5,514.8,5400.0,7.114444444,52.39666214,6.46,127.6,2082.94,971.0,757.0,554.0,287.0,1377.0,21.445,1.03,1.125,74.6615,0.5285,0.064,10.174,,,0.35
44215,0.791666667,2.005,14.03,38.92,0.635,22.245,2.665,6.99468879,1.749783115,0.583190125,10.045,20.675,43.8,6677.52,134.5800018,797.6,23.6,40.0,0.62,1050.1,336.0,125.6,514.1,5100.0,7.525882353,48.85525433,6.46,127.6,2082.94,951.0,793.0,589.0,285.0,1377.0,21.445,1.03,1.125,74.6615,0.5285,0.064,10.174,,,0.36
44215,0.833333333,2.005,14.03,38.92,0.635,22.245,2.665,6.99468879,1.749783115,0.583190125,10.045,20.675,43.8,6677.52,134.5800018,797.6,23.6,40.0,0.62,1019.9,332.5,123.9,513.2,5100.0,7.495294118,49.9510284,6.46,127.6,2082.94,933.0,723.0,487.0,275.0,1377.0,21.445,1.03,1.125,74.6615,0.5285,0.064,10.174,,,0.36
44215,0.875,2.005,14.03,38.92,0.635,22.245,2.665,6.99468879,1.749783115,0.583190125,10.045,20.675,43.8,6677.52,134.5800018,797.6,23.6,40.0,0.62,1047.0,333.6,125.8,513.6,5300.0,7.238490566,51.84388144,6.46,127.6,2082.94,961.0,753.0,534.0,285.0,1377.0,21.445,1.03,1.125,74.6615,0.5285,0.064,10.174,,,0.35
44215,0.916666667,2.005,14.03,38.92,0.635,22.245,2.665,6.99468879,1.749783115,0.583190125,10.045,20.675,43.8,6677.52,134.5800018,797.6,23.6,40.0,0.62,1045.2,332.3,125.5,513.1,5500.0,6.966545455,51.4884853,6.46,127.6,2082.94,964.0,753.0,533.0,289.0,1377.0,21.445,1.03,1.125,74.6615,0.5285,0.064,10.174,,,0.35
44215,0.958333333,2.005,14.03,38.92,0.635,22.245,2.665,6.99468879,1.749783115,0.583190125,10.045,20.675,43.8,6677.52,134.5800018,797.6,23.6,40.0,0.62,1046.1,332.8,125.4,513.0,5300.0,7.227169811,49.57904584,6.46,127.6,2082.94,964.0,765.0,584.0,290.0,1377.0,21.445,1.03,1.125,74.6615,0.5285,0.064,10.174,,,0.35
44216,0.0,2.005,14.03,38.92,0.635,22.245,2.665,6.99468879,1.749783115,0.583190125,10.045,20.675,43.8,6677.52,0.0,797.6,23.6,40.0,0.6,1009.8,333.2,123.3,511.9,5000.0,7.6224,46.76393565,6.46,134.58,2082.94,961.0,780.0,573.0,287.0,1377.0,21.445,1.03,1.125,74.6615,0.5285,0.064,10.174,,,0.35
44216,0.041666667,1.975,14.045,38.04,0.55,21.335,2.37,7.098267009,1.78256573,0.571387024,12.265,19.055,45.66,6832.73,0.0,797.6,23.6,40.0,0.6,1012.2,334.8,123.5,513.2,5100.0,7.490588235,48.18138876,6.46,134.58,2082.94,938.0,754.0,568.0,294.0,1377.0,21.445,1.03,1.125,74.6615,0.5285,0.064,10.174,,,1.0
44216,0.083333333,1.975,14.045,38.04,0.55,21.335,2.37,7.098267009,1.78256573,0.571387024,12.265,19.055,45.66,6832.73,0.0,797.6,23.6,40.0,0.6,1019.1,335.0,123.6,513.1,5100.0,7.490588235,48.77115808,6.46,134.58,2082.94,933.0,753.0,567.0,290.0,1377.0,21.445,1.03,1.125,74.6615,0.5285,0.064,10.174,,,1.0
44216,0.125,1.975,14.045,38.04,0.55,21.335,2.37,7.098267009,1.78256573,0.571387024,12.265,19.055,45.66,6832.73,0.0,797.6,23.6,40.0,0.6,1049.0,335.3,125.4,512.2,5200.0,7.356923077,50.17367812,6.46,134.58,2082.94,937.0,772.0,575.0,281.0,1377.0,21.445,1.03,1.125,74.6615,0.5285,0.064,10.174,,,1.04
44216,0.166666667,1.975,14.045,38.04,0.55,21.335,2.37,7.098267009,1.78256573,0.571387024,12.265,19.055,45.66,6832.73,0.0,797.6,23.6,40.0,0.6,1052.1,335.4,125.6,513.8,5200.0,7.377692308,50.00480815,6.46,134.58,2082.94,938.0,730.0,514.0,271.0,1377.0,21.445,1.03,1.125,74.6615,0.5285,0.064,10.174,600.0,-4.1,1.04
44216,0.208333333,1.975,14.045,38.04,0.55,21.335,2.37,7.098267009,1.78256573,0.571387024,12.265,19.055,45.66,6832.73,0.0,797.6,23.6,40.0,0.6,1048.5,336.8,125.4,513.5,5200.0,7.371923077,49.19118343,6.46,134.58,2082.94,951.0,731.0,527.0,284.0,1377.0,21.445,1.03,1.125,74.6615,0.5285,0.064,10.174,583.0,-3.4,0.41
44216,0.25,1.975,14.045,38.04,0.55,21.335,2.37,7.098267009,1.78256573,0.571387024,12.265,19.055,45.66,6832.73,0.0,797.6,23.6,40.0,0.6,1049.8,336.8,125.5,513.7,5200.0,7.375384615,49.15398431,6.46,134.58,2082.94,948.0,749.0,553.0,286.0,1377.0,21.445,1.03,1.125,74.6615,0.5285,0.064,10.174,572.0,-3.7,0.41
44216,0.291666667,1.975,14.045,38.04,0.55,21.335,2.37,7.098267009,1.78256573,0.571387024,12.265,19.055,45.66,6832.73,0.0,797.6,23.6,40.0,,,,,,,,,6.46,134.58,2082.94,,,,,1377.0,21.445,1.03,1.125,74.6615,0.5285,0.064,10.174,623.0,-3.0,0.45
44216,0.333333333,1.975,14.045,38.04,0.55,21.335,2.37,7.098267009,1.78256573,0.571387024,12.265,19.055,45.66,6832.73,0.0,797.6,23.6,40.0,,,,,,,,,6.46,134.58,2082.94,,,,,1377.0,21.445,1.03,1.125,74.6615,0.5285,0.064,10.174,626.0,-3.4,0.45
44216,0.375,2.05,13.845,39.935,0.54,21.175,2.08,6.758520089,1.885766957,0.539951852,10.535,20.605,44.2,6684.69,0.0,797.6,23.6,40.0,,,,,,,,,6.46,134.58,2082.94,,,,,1377.0,21.445,1.03,1.125,74.6615,0.5285,0.064,10.174,605.0,-4.2,0.0
44216,0.416666667,2.05,13.845,39.935,0.54,21.175,2.08,6.758520089,1.885766957,0.539951852,10.535,20.605,44.2,6684.69,0.0,797.6,23.6,40.0,,,,,,,,,6.46,134.58,2082.94,,,,,1377.0,21.445,1.03,1.125,74.6615,0.5285,0.064,10.174,629.0,-3.2,0.0
44216,0.458333333,2.05,13.845,39.935,0.54,21.175,2.08,6.758520089,1.885766957,0.539951852,10.535,20.605,44.2,6684.69,0.0,797.6,23.6,40.0,,,,,,,,,6.46,134.58,2082.94,,,,,1377.0,21.445,1.03,1.125,74.6615,0.5285,0.064,10.174,667.0,-4.3,0.0
44216,0.5,2.05,13.845,39.935,0.54,21.175,2.08,6.758520089,1.885766957,0.539951852,10.535,20.605,44.2,6684.69,0.0,797.6,23.6,40.0,,,,,,,,,6.46,134.58,2082.94,,,,,1377.0,21.445,1.03,1.125,74.6615,0.5285,0.064,10.174,615.0,-4.1,0.0
44216,0.541666667,2.05,13.845,39.935,0.54,21.175,2.08,6.758520089,1.885766957,0.539951852,10.535,20.605,44.2,6684.69,0.0,797.6,23.6,40.0,,,,,,,,,6.46,134.58,2082.94,,,,,1377.0,21.445,1.03,1.125,74.6615,0.5285,0.064,10.174,623.0,-4.0,0.0
44216,0.583333333,2.05,13.845,39.935,0.54,21.175,2.08,6.758520089,1.885766957,0.539951852,10.535,20.605,44.2,6684.69,0.0,797.6,23.6,40.0,,,,,,,,,6.46,134.58,2082.94,,,,,1377.0,21.445,1.03,1.125,74.6615,0.5285,0.064,10.174,631.0,-3.7,0.0
44216,0.625,2.05,13.845,39.935,0.54,21.175,2.08,6.758520089,1.885766957,0.539951852,10.535,20.605,44.2,6684.69,0.0,797.6,23.6,40.0,,,,,,,,,6.46,134.58,2082.94,,,,,1377.0,21.445,1.03,1.125,74.6615,0.5285,0.064,10.174,640.0,-4.0,0.0
44216,0.666666667,2.05,13.845,39.935,0.54,21.175,2.08,6.758520089,1.885766957,0.539951852,10.535,20.605,44.2,6684.69,0.0,797.6,23.6,40.0,,,,,,,,,6.46,134.58,2082.94,,,,,1383.5,21.37666667,1.061666667,1.175,74.668,0.515333333,0.064,9.784,646.0,-3.6,0.0
44216,0.708333333,2.03,14.55,38.47,0.55,21.65,2.4,7.166496797,1.776705546,0.573155274,10.22,20.13,44.54,6879.09,144.21,806.1,33.1,10.0,,,,,,,,,6.43,134.58,2242.24,,,,,1383.5,21.37666667,1.061666667,1.175,74.668,0.515333333,0.064,9.784,621.0,-4.5,0.72
44216,0.75,2.03,14.55,38.47,0.55,21.65,2.4,7.166496797,1.776705546,0.573155274,10.22,20.13,44.54,6879.09,144.21,806.1,33.1,10.0,,,,,,,,,6.43,134.58,2242.24,,,,,1383.5,21.37666667,1.061666667,1.175,74.668,0.515333333,0.064,9.784,605.0,-3.8,0.72
44216,0.791666667,2.03,14.55,38.47,0.55,21.65,2.4,7.166496797,1.776705546,0.573155274,10.22,20.13,44.54,6879.09,144.21,806.1,33.1,10.0,,,,,,,,,6.43,134.58,2242.24,,,,,1383.5,21.37666667,1.061666667,1.175,74.668,0.515333333,0.064,9.784,624.0,-4.0,0.7
44216,0.833333333,2.03,14.55,38.47,0.55,21.65,2.4,7.166496797,1.776705546,0.573155274,10.22,20.13,44.54,6879.09,144.21,806.1,33.1,10.0,,,,,,,,,6.43,134.58,2242.24,,,,,1383.5,21.37666667,1.061666667,1.175,74.668,0.515333333,0.064,9.784,609.0,-3.3,0.7
44216,0.875,2.03,14.55,38.47,0.55,21.65,2.4,7.166496797,1.776705546,0.573155274,10.22,20.13,44.54,6879.09,144.21,806.1,33.1,10.0,,,,,,,,,6.43,134.58,2242.24,,,,,1383.5,21.37666667,1.061666667,1.175,74.668,0.515333333,0.064,9.784,602.0,-3.3,0.67
44216,0.916666667,2.03,14.55,38.47,0.55,21.65,2.4,7.166496797,1.776705546,0.573155274,10.22,20.13,44.54,6879.09,144.21,806.1,33.1,10.0,,,,,,,,,6.43,134.58,2242.24,,,,,1383.5,21.37666667,1.061666667,1.175,74.668,0.515333333,0.064,9.784,605.0,-1.8,0.67
44216,0.958333333,2.03,14.55,38.47,0.55,21.65,2.4,7.166496797,1.776705546,0.573155274,10.22,20.13,44.54,6879.09,144.21,806.1,33.1,10.0,,,,,,,,,6.43,134.58,2242.24,,,,,1383.5,21.37666667,1.061666667,1.175,74.668,0.515333333,0.064,9.784,,,0.67
44219,0.0,,,,,,,,,,,17.74,44.22,6552.48,144.21,806.1,33.1,10.0,0.6,597.7,206.0,96.0,412.5,4100.0,7.441463415,40.1645768,6.43,144.21,2242.24,887.0,755.0,508.0,246.0,1383.5,21.37666667,1.061666667,1.175,74.668,0.515333333,0.064,9.784,,,0.67
44219,0.041666667,2.055,13.265,39.84,0.46,23.195,1.8,6.451668721,1.718814135,0.590599279,13.195,20.955,44.71,658.97,144.21,806.1,33.1,10.0,0.6,789.9,286.9,110.3,476.1,4600.0,7.648695652,45.16002356,6.43,144.21,2242.24,890.0,729.0,471.0,249.0,1383.5,21.37666667,1.061666667,1.175,74.668,0.515333333,0.064,9.784,,,0.12
44219,0.083333333,2.055,13.265,39.84,0.46,23.195,1.8,6.451668721,1.718814135,0.590599279,13.195,20.955,44.71,658.97,144.21,806.1,33.1,10.0,0.6,952.0,341.9,120.3,515.3,4900.0,7.782857143,48.10996564,6.43,144.21,2242.24,897.0,727.0,480.0,267.0,1383.5,21.37666667,1.061666667,1.175,74.668,0.515333333,0.064,9.784,,,0.12
44219,0.125,2.055,13.265,39.84,0.46,23.195,1.8,6.451668721,1.718814135,0.590599279,13.195,20.955,44.71,658.97,144.21,806.1,33.1,10.0,0.6,788.2,286.4,110.2,474.9,5300.0,6.623773585,52.8204106,6.43,144.21,2242.24,938.0,710.0,506.0,269.0,1383.5,21.37666667,1.061666667,1.175,74.668,0.515333333,0.064,9.784,,,0.22
44219,0.166666667,2.055,13.265,39.84,0.46,23.195,1.8,6.451668721,1.718814135,0.590599279,13.195,20.955,44.71,658.97,144.21,806.1,33.1,10.0,0.6,783.6,283.3,110.1,474.1,5600.0,6.259285714,55.24861878,6.43,144.21,2242.24,960.0,699.0,510.0,269.0,1383.5,21.37666667,1.061666667,1.175,74.668,0.515333333,0.064,9.784,,,0.22
44219,0.208333333,2.055,13.265,39.84,0.46,23.195,1.8,6.451668721,1.718814135,0.590599279,13.195,20.955,44.71,658.97,144.21,806.1,33.1,10.0,0.57,953.0,336.9,120.2,510.5,5500.0,6.880363636,55.58924601,6.43,144.21,2242.24,944.0,711.0,521.0,276.0,1383.5,21.37666667,1.061666667,1.175,74.668,0.515333333,0.064,9.784,,,0.15
44219,0.25,2.055,13.265,39.84,0.46,23.195,1.8,6.451668721,1.718814135,0.590599279,13.195,20.955,44.71,658.97,144.21,806.1,33.1,10.0,0.56,988.4,342.2,122.5,518.6,5400.0,7.123333333,54.81676987,6.43,144.21,2242.24,961.0,758.0,558.0,288.0,1383.5,21.37666667,1.061666667,1.175,74.668,0.515333333,0.064,9.784,,,0.15
44219,0.291666667,2.055,13.265,39.84,0.46,23.195,1.8,6.451668721,1.718814135,0.590599279,13.195,20.955,44.71,658.97,144.21,806.1,33.1,10.0,0.56,1023.4,340.4,124.6,518.8,5500.0,7.018909091,54.9780088,6.43,144.21,2242.24,967.0,762.0,555.0,289.0,1383.5,21.37666667,1.061666667,1.175,74.668,0.515333333,0.064,9.784,,,0.19
44219,0.333333333,2.055,13.265,39.84,0.46,23.195,1.8,6.451668721,1.718814135,0.590599279,13.195,20.955,44.71,658.97,144.21,806.1,33.1,10.0,0.56,995.8,337.7,122.7,515.5,5400.0,7.091111111,53.32806636,6.43,144.21,2242.24,973.0,777.0,567.0,293.0,1383.5,21.37666667,1.061666667,1.175,74.668,0.515333333,0.064,9.784,,,0.19
44219,0.375,2.065,13.37,40.865,0.53,23.42,2.06,6.478817734,1.745662518,0.583039318,10.85,20.155,46.66,6856.05,144.21,806.1,33.1,10.0,0.56,999.4,336.6,122.8,514.5,5400.0,7.081111111,53.40189873,6.43,144.21,2242.24,970.0,792.0,607.0,301.0,1383.5,21.37666667,1.061666667,1.175,74.668,0.515333333,0.064,9.784,,,0.24
44219,0.416666667,2.065,13.37,40.865,0.53,23.42,2.06,6.478817734,1.745662518,0.583039318,10.85,20.155,46.66,6856.05,144.21,806.1,33.1,10.0,0.5,854.5,337.8,123.0,513.0,4800.0,7.95,49.90123713,6.43,144.21,2242.24,941.0,797.0,596.0,295.0,1383.5,21.37666667,1.061666667,1.175,74.668,0.515333333,0.064,9.784,,,0.24
44219,0.458333333,2.065,13.37,40.865,0.53,23.42,2.06,6.478817734,1.745662518,0.583039318,10.85,20.155,46.66,6856.05,144.21,806.1,33.1,10.0,0.5,635.2,254.4,106.5,450.2,4300.0,7.767906977,47.35161326,6.43,144.21,2242.24,901.0,792.0,867.0,277.0,1383.5,21.37666667,1.061666667,1.175,74.668,0.515333333,0.064,9.784,,,0.21
44219,0.5,2.065,13.37,40.865,0.53,23.42,2.06,6.478817734,1.745662518,0.583039318,10.85,20.155,46.66,6856.05,144.21,806.1,33.1,10.0,0.46,727.4,309.0,114.1,488.8,4000.0,9.0435,49.40101272,6.43,144.21,2242.24,892.0,778.0,551.0,269.0,1383.5,21.37666667,1.061666667,1.175,74.668,0.515333333,0.064,9.784,,,0.21
44219,0.541666667,2.065,13.37,40.865,0.53,23.42,2.06,6.478817734,1.745662518,0.583039318,10.85,20.155,46.66,6856.05,144.21,806.1,33.1,10.0,0.46,680.0,287.2,110.6,474.1,4300.0,8.158604651,53.12577218,6.43,144.21,2242.24,908.0,776.0,522.0,270.0,1383.5,21.37666667,1.061666667,1.175,74.668,0.515333333,0.064,9.784,,,0.26
44219,0.583333333,2.065,13.37,40.865,0.53,23.42,2.06,6.478817734,1.745662518,0.583039318,10.85,20.155,46.66,6856.05,144.21,806.1,33.1,10.0,0.46,444.7,184.4,89.7,388.6,4000.0,7.1745,51.11167902,6.43,144.21,2242.24,876.0,825.0,572.0,269.0,1383.5,21.37666667,1.061666667,1.175,74.668,0.515333333,0.064,9.784,,,0.26
44219,0.625,2.065,13.37,40.865,0.53,23.42,2.06,6.478817734,1.745662518,0.583039318,10.85,20.155,46.66,6856.05,144.21,806.1,33.1,10.0,0.46,535.2,229.3,98.7,426.8,3900.0,8.084615385,48.67090977,6.43,144.21,2242.24,867.0,763.0,538.0,262.0,1383.5,21.37666667,1.061666667,1.175,74.668,0.515333333,0.064,9.784,,,0.29
44219,0.666666667,2.065,13.37,40.865,0.53,23.42,2.06,6.478817734,1.745662518,0.583039318,10.85,20.155,46.66,6856.05,144.21,806.1,33.1,10.0,0.5,557.3,238.0,100.6,434.9,4100.0,7.836585366,50.20818026,6.43,144.21,2242.24,891.0,797.0,551.0,267.0,1348.166667,21.24333333,1.161666667,1.165,74.57683333,0.638,0.068,8.52,669.0,-2.7,0.0
44219,0.708333333,2.025,15.335,36.645,0.57,21.325,3.13,7.572708872,1.723281957,0.593673073,9.725,12.505,43.66,6673.03,134.2299957,786.3,24.1,40.0,0.6,657.2,277.7,108.6,466.8,4400.0,7.846363636,48.07167049,6.42,144.21,2089.62,935.0,807.0,580.0,282.0,1348.166667,21.24333333,1.161666667,1.165,74.57683333,0.638,0.068,8.52,590.0,-2.6,0.0
44219,0.75,2.025,15.335,36.645,0.57,21.325,3.13,7.572708872,1.723281957,0.593673073,9.725,12.505,43.66,6673.03,134.2299957,786.3,24.1,40.0,0.6,705.8,296.6,112.7,482.5,4800.0,7.44,48.61251772,6.42,144.21,2089.62,944.0,808.0,593.0,294.0,1348.166667,21.24333333,1.161666667,1.165,74.57683333,0.638,0.068,8.52,563.0,-2.1,0.0
