Repository: DvEz373/antam-project

# Optimization of Fuel and Reductant Usage in Nickel Calcination Process with Machine Learning

## 📌 Project Overview
This project focuses on optimizing fuel and reductant consumption in the **nickel calcination process** at PT ANTAM Tbk's **Nickel Mining Business Unit Kolaka**. By implementing **machine learning-based systems**, the project aims to enhance efficiency, reduce costs, and improve environmental sustainability in the **Rotary Kiln Electric Furnace (RKEF) process**.

## 📌 Methodology
The study follows a **CRISP-DM (Cross Industry Standard Process for Data Mining)** approach:
1. **Business Understanding**  
   - Understanding operational challenges and optimization opportunities.

File: merged_table.csv (part 4 of 5)
date,time,ni_in,fe_in,sio2_in,cao_in,mgo_in,al2o3_in,fe_ni,s_m,bc,loi_in,mc_kilnfeed,fc_coal,gcv_coal,tco,voltage,current,load,rpm,pry_p,sec_p,pry_v,sec_v,total_coal,a_f_ratio,kg_tco,reductor_ratio,reductor_consume,charge_kiln,t_tic162,t_tic163,t_tic166,t_tic172,furnace_temp,ni_met,c_met,si_met,fe_met,s_met,ni_slag,fe_slag,t_kalsin,pic_161,loi_kalsin
44217,1.291666667,,,,,,,,,,,,,,0,632.7,22.4,30,,,,,,,,,0,,,,,,,1394.5,21.235,1.08,1.21,74.7285,0.5415,0.06,8.79,,,
44217,1.333333333,,,,,,,,,,,,,,0,632.7,22.4,30,,,,,,,,,0,,,,,,,1394.5,21.235,1.08,1.21,74.7285,0.5415,0.06,8.79,,,
44217,1.375,,,,,,,,,,,,,,0,632.7,22.4,30,,,,,,,,,0,,,,,,,1394.5,21.235,1.08,1.21,74.7285,0.5415,0.06,8.79,,,
44217,1.416666667,,,,,,,,,,,,,,0,632.7,22.4,30,,,,,,,,,0,,,,,,,1394.5,21.235,1.08,1.21,74.7285,0.5415,0.06,8.79,,,
44217,1.458333333,,,,,,,,,,,,,,0,632.7,22.4,30,,,,,,,,,0,,,,,,,1394.5,21.235,1.08,1.21,74.7285,0.5415,0.06,8.79,,,
44217,1.5,,,,,,,,,,,,,,0,632.7,22.4,30,,,,,,,,,0,,,,,,,1394.5,21.235,1.08,1.21,74.7285,0.5415,0.06,8.79,,,
44217,1.541666667,,,,,,,,,,,,,,0,632.7,22.4,30,,,,,,,,,0,,,,,,,1394.5,21.235,1.08,1.21,74.7285,0.5415,0.06,8.79,,,
44217,1.583333333,,,,,,,,,,,,,,0,632.7,22.4,30,,,,,,,,,0,,,,,,,1394.5,21.235,1.08,1.21,74.7285,0.5415,0.06,8.79,,,
44217,1.625,,,,,,,,,,,,,,0,632.7,22.4,30,,,,,,,,,0,,,,,,,1394.5,21.235,1.08,1.21,74.7285,0.5415,0.06,8.79,,,
44217,1.666666667,,,,,,,,,,,,,,0,632.7,22.4,30,,,,,,,,,0,,,,,,,1394.5,21.235,1.08,1.21,74.7285,0.5415,0.06,8.79,,,
44217,1.708333333,,,,,,,,,,,,,,0,632.7,22.4,30,,,,,,,,,0,,,,,,,1394.5,21.235,1.08,1.21,74.7285,0.5415,0.06,8.79,,,
44217,1.75,,,,,,,,,,,,,,0,632.7,22.4,30,,,,,,,,,0,,,,,,,1394.5,21.235,1.08,1.21,74.7285,0.5415,0.06,8.79,,,
44217,1.791666667,,,,,,,,,,,,,,0,632.7,22.4,30,,,,,,,,,0,,,,,,,1394.5,21.235,1.08,1.21,74.7285,0.5415,0.06,8.79,,,
44217,1.833333333,,,,,,,,,,,,,,0,632.7,22.4,30,,,,,,,,,0,,,,,,,1394.5,21.235,1.08,1.21,74.7285,0.5415,0.06,8.79,,,
44217,1.875,,,,,,,,,,,,,,0,632.7,22.4,30,,,,,,,,,0,,,,,,,1394.5,21.235,1.08,1.21,74.7285,0.5415,0.06,8.79,,,
44217,1.916666667,,,,,,,,,,,,,,0,632.7,22.4,30,,,,,,,,,0,,,,,,,1394.5,21.235,1.08,1.21,74.7285,0.5415,0.06,8.79,,,
44217,1.958333333,,,,,,,,,,,,,,0,632.7,22.4,30,,,,,,,,,0,,,,,,,1394.5,21.235,1.08,1.21,74.7285,0.5415,0.06,8.79,,,
44218,2,,,,,,,,,,,,,,0,211.4,23.7,0.0002,,,,,,,,,6.2,14.87,239.97,,,,,,,,,,,,,,,
44218,2.041666667,,,,,,,,,,,,,,0,211.4,23.7,0.0002,,,,,,,,,6.2,14.87,239.97,,,,,,,,,,,,,,,
44218,2.083333333,,,,,,,,,,,,,,0,211.4,23.7,0.0002,,,,,,,,,6.2,14.87,239.97,,,,,,,,,,,,,,,
44218,2.125,,,,,,,,,,,,,,0,211.4,23.7,0.0002,,,,,,,,,6.2,14.87,239.97,,,,,,,,,,,,,,,
44218,2.166666667,,,,,,,,,,,,,,0,211.4,23.7,0.0002,,,,,,,,,6.2,14.87,239.97,,,,,,,,,,,,,,,
44218,2.208333333,,,,,,,,,,,,,,0,211.4,23.7,0.0002,,,,,,,,,6.2,14.87,239.97,,,,,,,,,,,,,,,
44218,2.25,,,,,,,,,,,,,,0,211.4,23.7,0.0002,,,,,,,,,6.2,14.87,239.97,,,,,,,,,,,,,,,
44218,2.291666667,,,,,,,,,,,,,,0,211.4,23.7,0.0002,,,,,,,,,6.2,14.87,239.97,,,,,,,,,,,,,,,
44218,2.333333333,,,,,,,,,,,,,,0,211.4,23.7,0.0002,,,,,,,,,6.2,14.87,239.97,,,,,,,,,,,,,,,
44218,2.375,,,,,,,,,,,,,,0,211.4,23.7,0.0002,,,,,,,,,6.2,14.87,239.97,,,,,,,,,,,,,,,
44218,2.416666667,,,,,,,,,,,,,,0,211.4,23.7,0.0002,,,,,,,,,6.2,14.87,239.97,,,,,,,,,,,,,,,
44218,2.458333333,,,,,,,,,,,,,,0,211.4,23.7,0.0002,,,,,,,,,6.2,14.87,239.97,,,,,,,,,,,,,,,
44218,2.5,,,,,,,,,,,,,,0,211.4,23.7,0.0002,,,,,,,,,6.2,14.87,239.97,,,,,,,,,,,,,,,
44218,2.541666667,,,,,,,,,,,,,,0,211.4,23.7,0.0002,,,,,,,,,6.2,14.87,239.97,,,,,,,,,,,,,,,
44218,2.583333333,,,,,,,,,,,,,,0,211.4,23.7,0.0002,,,,,,,,,6.2,14.87,239.97,,,,,,,,,,,,,,,
44218,2.625,,,,,,,,,,,,,,0,211.4,23.7,0.0002,,,,,,,,,6.2,14.87,239.97,,,,,,,,,,,,,,,
44218,2.666666667,,,,,,,,,,,,,,0,211.4,23.7,0.0002,,,,,,,,,6.2,14.87,239.97,,,,,,,,,,,,,,,
44218,2.708333333,,,,,,,,,,,,,,0,211.4,23.7,0.0002,,,,,,,,,6.2,14.87,239.97,,,,,,,,,,,,,,,
44218,2.75,,,,,,,,,,,,,,0,211.4,23.7,0.0002,,,,,,,,,6.2,14.87,239.97,,,,,,,,,,,,,,,
44218,2.791666667,,,,,,,,,,,,,,0,211.4,23.7,0.0002,,,,,,,,,6.2,14.87,239.97,,,,,,,,,,,,,,,
44218,2.833333333,,,,,,,,,,,,,,0,211.4,23.7,0.0002,,,,,,,,,6.2,14.87,239.97,,,,,,,,,,,,,,,
44218,2.875,,,,,,,,,,,,,,0,211.4,23.7,0.0002,,,,,,,,,6.2,14.87,239.97,,,,,,,,,,,,,,,
44218,2.916666667,,,,,,,,,,,,,,0,211.4,23.7,0.0002,,,,,,,,,6.2,14.87,239.97,,,,,,,,,,,,,,,
44218,2.958333333,,,,,,,,,,,,,,0,211.4,23.7,0.0002,,,,,,,,,6.2,14.87,239.97,,,,,,,,,,,,,,,
44219,0,,,,,,,,,,,17.74,44.22,6552.48,144.21,806.1,33.1,10,0.6,597.7,206,96,412.5,4100,7.441463415,40.1645768,6.43,144.21,2242.24,887,755,508,246,1348.166667,21.24333333,1.161666667,1.165,74.57683333,0.638,0.068,8.52,669,-2.7,0
44219,0.041666667,2.055,13.265,39.84,0.46,23.195,1.8,6.451668721,1.718814135,0.590599279,13.195,20.955,44.71,658.97,144.21,806.1,33.1,10,0.6,789.9,286.9,110.3,476.1,4600,7.648695652,45.16002356,6.43,144.21,2242.24,890,729,471,249,1348.166667,21.24333333,1.161666667,1.165,74.57683333,0.638,0.068,8.52,590,-2.6,0
44219,0.083333333,2.055,13.265,39.84,0.46,23.195,1.8,6.451668721,1.718814135,0.590599279,13.195,20.955,44.71,658.97,144.21,806.1,33.1,10,0.6,952,341.9,120.3,515.3,4900,7.782857143,48.10996564,6.43,144.21,2242.24,897,727,480,267,1348.166667,21.24333333,1.161666667,1.165,74.57683333,0.638,0.068,8.52,563,-2.1,0
44219,0.125,2.055,13.265,39.84,0.46,23.195,1.8,6.451668721,1.718814135,0.590599279,13.195,20.955,44.71,658.97,144.21,806.1,33.1,10,0.6,788.2,286.4,110.2,474.9,5300,6.623773585,52.8204106,6.43,144.21,2242.24,938,710,506,269,1348.166667,21.24333333,1.161666667,1.165,74.57683333,0.638,0.068,8.52,551,-3.1,0
44219,0.166666667,2.055,13.265,39.84,0.46,23.195,1.8,6.451668721,1.718814135,0.590599279,13.195,20.955,44.71,658.97,144.21,806.1,33.1,10,0.6,783.6,283.3,110.1,474.1,5600,6.259285714,55.24861878,6.43,144.21,2242.24,960,699,510,269,1348.166667,21.24333333,1.161666667,1.165,74.57683333,0.638,0.068,8.52,551,-2.4,0
44219,0.208333333,2.055,13.265,39.84,0.46,23.195,1.8,6.451668721,1.718814135,0.590599279,13.195,20.955,44.71,658.97,144.21,806.1,33.1,10,0.57,953,336.9,120.2,510.5,5500,6.880363636,55.58924601,6.43,144.21,2242.24,944,711,521,276,1348.166667,21.24333333,1.161666667,1.165,74.57683333,0.638,0.068,8.52,557,-3.1,0
44219,0.25,2.055,13.265,39.84,0.46,23.195,1.8,6.451668721,1.718814135,0.590599279,13.195,20.955,44.71,658.97,144.21,806.1,33.1,10,0.56,988.4,342.2,122.5,518.6,5400,7.123333333,54.81676987,6.43,144.21,2242.24,961,758,558,288,1348.166667,21.24333333,1.161666667,1.165,74.57683333,0.638,0.068,8.52,584,-2.5,0
44219,0.291666667,2.055,13.265,39.84,0.46,23.195,1.8,6.451668721,1.718814135,0.590599279,13.195,20.955,44.71,658.97,144.21,806.1,33.1,10,0.56,1023.4,340.4,124.6,518.8,5500,7.018909091,54.9780088,6.43,144.21,2242.24,967,762,555,289,1348.166667,21.24333333,1.161666667,1.165,74.57683333,0.638,0.068,8.52,611,-3.9,0
44219,0.333333333,2.055,13.265,39.84,0.46,23.195,1.8,6.451668721,1.718814135,0.590599279,13.195,20.955,44.71,658.97,144.21,806.1,33.1,10,0.56,995.8,337.7,122.7,515.5,5400,7.091111111,53.32806636,6.43,144.21,2242.24,973,777,567,293,1348.166667,21.24333333,1.161666667,1.165,74.57683333,0.638,0.068,8.52,608,-3.3,0
44219,0.375,2.065,13.37,40.865,0.53,23.42,2.06,6.478817734,1.745662518,0.583039318,10.85,20.155,46.66,6856.05,144.21,806.1,33.1,10,0.56,999.4,336.6,122.8,514.5,5400,7.081111111,53.40189873,6.43,144.21,2242.24,970,792,607,301,1348.166667,21.24333333,1.161666667,1.165,74.57683333,0.638,0.068,8.52,596,-2.9,0
44219,0.416666667,2.065,13.37,40.865,0.53,23.42,2.06,6.478817734,1.745662518,0.583039318,10.85,20.155,46.66,6856.05,144.21,806.1,33.1,10,0.5,854.5,337.8,123,513,4800,7.95,49.90123713,6.43,144.21,2242.24,941,797,596,295,1348.166667,21.24333333,1.161666667,1.165,74.57683333,0.638,0.068,8.52,608,-3,0
44219,0.458333333,2.065,13.37,40.865,0.53,23.42,2.06,6.478817734,1.745662518,0.583039318,10.85,20.155,46.66,6856.05,144.21,806.1,33.1,10,0.5,635.2,254.4,106.5,450.2,4300,7.767906977,47.35161326,6.43,144.21,2242.24,901,792,867,277,1348.166667,21.24333333,1.161666667,1.165,74.57683333,0.638,0.068,8.52,614,-4.8,0
44219,0.5,2.065,13.37,40.865,0.53,23.42,2.06,6.478817734,1.745662518,0.583039318,10.85,20.155,46.66,6856.05,144.21,806.1,33.1,10,0.46,727.4,309,114.1,488.8,4000,9.0435,49.40101272,6.43,144.21,2242.24,892,778,551,269,1348.166667,21.24333333,1.161666667,1.165,74.57683333,0.638,0.068,8.52,591,-2.7,0
44219,0.541666667,2.065,13.37,40.865,0.53,23.42,2.06,6.478817734,1.745662518,0.583039318,10.85,20.155,46.66,6856.05,144.21,806.1,33.1,10,0.46,680,287.2,110.6,474.1,4300,8.158604651,53.12577218,6.43,144.21,2242.24,908,776,522,270,1348.166667,21.24333333,1.161666667,1.165,74.57683333,0.638,0.068,8.52,597,-4.7,0
44219,0.583333333,2.065,13.37,40.865,0.53,23.42,2.06,6.478817734,1.745662518,0.583039318,10.85,20.155,46.66,6856.05,144.21,806.1,33.1,10,0.46,444.7,184.4,89.7,388.6,4000,7.1745,51.11167902,6.43,144.21,2242.24,876,825,572,269,1348.166667,21.24333333,1.161666667,1.165,74.57683333,0.638,0.068,8.52,590,-2.8,0
44219,0.625,2.065,13.37,40.865,0.53,23.42,2.06,6.478817734,1.745662518,0.583039318,10.85,20.155,46.66,6856.05,144.21,806.1,33.1,10,0.46,535.2,229.3,98.7,426.8,3900,8.084615385,48.67090977,6.43,144.21,2242.24,867,763,538,262,1348.166667,21.24333333,1.161666667,1.165,74.57683333,0.638,0.068,8.52,697,-3.5,0
44219,0.666666667,2.065,13.37,40.865,0.53,23.42,2.06,6.478817734,1.745662518,0.583039318,10.85,20.155,46.66,6856.05,144.21,806.1,33.1,10,0.5,557.3,238,100.6,434.9,4100,7.836585366,50.20818026,6.43,144.21,2242.24,891,797,551,267,1348.166667,21.24333333,1.161666667,1.165,74.57683333,0.638,0.068,8.52,614,-3,0
44219,0.708333333,2.025,15.335,36.645,0.57,21.325,3.13,7.572708872,1.723281957,0.593673073,9.725,12.505,43.66,6673.03,144.21,806.1,33.1,10,0.6,657.2,277.7,108.6,466.8,4400,7.846363636,48.07167049,6.43,144.21,2242.24,935,807,580,282,1348.166667,21.24333333,1.161666667,1.165,74.57683333,0.638,0.068,8.52,622,-4.1,0
44219,0.75,2.025,15.335,36.645,0.57,21.325,3.13,7.572708872,1.723281957,0.593673073,9.725,12.505,43.66,6673.03,144.21,806.1,33.1,10,0.6,705.8,296.6,112.7,482.5,4800,7.44,48.61251772,6.43,144.21,2242.24,944,808,593,294,1348.166667,21.24333333,1.161666667,1.165,74.57683333,0.638,0.068,8.52,636,-4.2,0
44219,0.791666667,2.025,15.335,36.645,0.57,21.325,3.13,7.572708872,1.723281957,0.593673073,9.725,12.505,43.66,6673.03,144.21,806.1,33.1,10,0.6,706.6,299.6,112.7,482.4,4800,7.43875,49.10988336,6.43,144.21,2242.24,955,803,580,294,1348.166667,21.24333333,1.161666667,1.165,74.57683333,0.638,0.068,8.52,622,-4.8,0
44219,0.833333333,2.025,15.335,36.645,0.57,21.325,3.13,7.572708872,1.723281957,0.593673073,9.725,12.505,43.66,6673.03,144.21,806.1,33.1,10,0.6,705.8,299.9,112.9,482.7,4800,7.445,48.77057509,6.43,144.21,2242.24,941,827,610,301,1348.166667,21.24333333,1.161666667,1.165,74.57683333,0.638,0.068,8.52,604,-3.5,0
44219,0.875,2.025,15.335,36.645,0.57,21.325,3.13,7.572708872,1.723281957,0.593673073,9.725,12.505,43.66,6673.03,144.21,806.1,33.1,10,0.5,683,298.8,111.1,482.8,4600,7.746521739,48.47207587,6.43,144.21,2242.24,945,811,580,293,1348.166667,21.24333333,1.161666667,1.165,74.57683333,0.638,0.068,8.52,620,-4,0
44219,0.916666667,2.025,15.335,36.645,0.57,21.325,3.13,7.572708872,1.723281957,0.593673073,9.725,12.505,43.66,6673.03,144.21,806.1,33.1,10,0.5,647.9,277.3,108.3,466.4,4300,8.019069767,52.56081164,6.43,144.21,2242.24,931,815,586,283,1348.166667,21.24333333,1.161666667,1.165,74.57683333,0.638,0.068,8.52,629,-3,0
44219,0.958333333,2.025,15.335,36.645,0.57,21.325,3.13,7.572708872,1.723281957,0.593673073,9.725,12.505,43.66,6673.03,144.21,806.1,33.1,10,0.5,654.4,277.7,108.8,466.6,4200,8.22,50.73689297,6.43,144.21,2242.24,903,800,569,286,1348.166667,21.24333333,1.161666667,1.165,74.57683333,0.638,0.068,8.52,627,-3.2,0
44220,0,2.025,15.335,36.645,0.57,21.325,3.13,7.572708872,1.723281957,0.593673073,9.725,12.505,43.66,6673.03,134.2299957,786.3,24.1,40,0.49,654.2,275.9,108.5,466.9,4300,8.028837209,52.09595348,6.42,134.23,2089.62,904,795,538,282,1374.5,21.17333333,1.188333333,1.158333333,74.65683333,0.614833333,0.066666667,9.256666667,597,-3.3,0
44220,0.041666667,2.03,14.435,39.175,0.62,21.52,2.675,7.103429432,1.823258221,0.56162954,10.53,21.54,43.2,6656.34,134.2299957,786.3,24.1,40,0.49,652,279.1,108.5,466.3,4200,8.211428571,51.2007802,6.42,134.23,2089.62,901,777,540,269,1374.5,21.17333333,1.188333333,1.158333333,74.65683333,0.614833333,0.066666667,9.256666667,595,-3.9,0.63
44220,0.083333333,2.03,14.435,39.175,0.62,21.52,2.675,7.103429432,1.823258221,0.56162954,10.53,21.54,43.2,6656.34,134.2299957,786.3,24.1,40,0.49,628,267.4,106.4,459.6,4300,7.897674419,53.47593583,6.42,134.23,2089.62,932,800,546,273,1374.5,21.17333333,1.188333333,1.158333333,74.65683333,0.614833333,0.066666667,9.256666667,648,-3.3,0.63
44220,0.125,2.03,14.435,39.175,0.62,21.52,2.675,7.103429432,1.823258221,0.56162954,10.53,21.54,43.2,6656.34,134.2299957,786.3,24.1,40,0.49,627.8,266.3,106.9,458.4,4300,7.887906977,53.9523212,6.42,134.23,2089.62,911,798,559,274,1374.5,21.17333333,1.188333333,1.158333333,74.65683333,0.614833333,0.066666667,9.256666667,640,-3.2,0.66
44220,0.166666667,2.03,14.435,39.175,0.62,21.52,2.675,7.103429432,1.823258221,0.56162954,10.53,21.54,43.2,6656.34,134.2299957,786.3,24.1,40,0.49,628.7,266.4,106.7,458.6,4300,7.887906977,54.14253337,6.42,134.23,2089.62,923,776,528,270,1374.5,21.17333333,1.188333333,1.158333333,74.65683333,0.614833333,0.066666667,9.256666667,631,-3.6,0.66
44220,0.208333333,2.03,14.435,39.175,0.62,21.52,2.675,7.103429432,1.823258221,0.56162954,10.53,21.54,43.2,6656.34,134.2299957,786.3,24.1,40,0.49,630.5,266.4,106.7,458.1,4400,7.701818182,55.17241379,6.42,134.23,2089.62,954,821,594,287,1374.5,21.17333333,1.188333333,1.158333333,74.65683333,0.614833333,0.066666667,9.256666667,665,-3.5,0.64
44220,0.25,2.03,14.435,39.175,0.62,21.52,2.675,7.103429432,1.823258221,0.56162954,10.53,21.54,43.2,6656.34,134.2299957,786.3,24.1,40,0.49,627.3,266,106.6,457.6,4300,7.87255814,53.29037055,6.42,134.23,2089.62,936,800,577,281,1374.5,21.17333333,1.188333333,1.158333333,74.65683333,0.614833333,0.066666667,9.256666667,689,-3.6,0.64
44220,0.291666667,2.03,14.435,39.175,0.62,21.52,2.675,7.103429432,1.823258221,0.56162954,10.53,21.54,43.2,6656.34,134.2299957,786.3,24.1,40,0.49,631.3,267.1,106.7,458.6,4300,7.887906977,53.13890262,6.42,134.23,2089.62,946,815,570,276,1374.5,21.17333333,1.188333333,1.158333333,74.65683333,0.614833333,0.066666667,9.256666667,660,-2.7,0.68
44220,0.333333333,2.03,14.435,39.175,0.62,21.52,2.675,7.103429432,1.823258221,0.56162954,10.53,21.54,43.2,6656.34,134.2299957,786.3,24.1,40,0.49,634.4,268.5,106.7,459.6,4100,8.287317073,50.68611695,6.42,134.23,2089.62,932,797,551,269,1374.5,21.17333333,1.188333333,1.158333333,74.65683333,0.614833333,0.066666667,9.256666667,672,-2.5,0.68
44220,0.375,2.07,15.505,37.615,0.51,20.935,2.93,7.491014121,1.800052315,0.566749431,10.71,20.375,39.92,6338.74,134.2299957,786.3,24.1,40,0.49,574.9,245,102,440,4200,7.742857143,51.24450952,6.42,134.23,2089.62,933,783,529,266,1374.5,21.17333333,1.188333333,1.158333333,74.65683333,0.614833333,0.066666667,9.256666667,674,-2.9,0
44220,0.416666667,2.07,15.505,37.615,0.51,20.935,2.93,7.491014121,1.800052315,0.566749431,10.71,20.375,39.92,6338.74,134.2299957,786.3,24.1,40,0.49,596.2,249.9,103.3,446.2,4200,7.85,51.87106336,6.42,134.23,2089.62,908,771,529,269,1374.5,21.17333333,1.188333333,1.158333333,74.65683333,0.614833333,0.066666667,9.256666667,628,-3.7,0
44220,0.458333333,2.07,15.505,37.615,0.51,20.935,2.93,7.491014121,1.800052315,0.566749431,10.71,20.375,39.92,6338.74,134.2299957,786.3,24.1,40,0.51,597.7,250.6,103.3,445.9,4400,7.489090909,52.05868434,6.42,134.23,2089.62,932,772,532,276,1374.5,21.17333333,1.188333333,1.158333333,74.65683333,0.614833333,0.066666667,9.256666667,638,-3.1,0
44220,0.5,2.07,15.505,37.615,0.51,20.935,2.93,7.491014121,1.800052315,0.566749431,10.71,20.375,39.92,6338.74,134.2299957,786.3,24.1,40,0.52,670.3,283.4,109.9,471.7,4400,7.930909091,47.94072783,6.42,134.23,2089.62,926,754,539,267,1374.5,21.17333333,1.188333333,1.158333333,74.65683333,0.614833333,0.066666667,9.256666667,608,-4.3,0
44220,0.541666667,2.07,15.505,37.615,0.51,20.935,2.93,7.491014121,1.800052315,0.566749431,10.71,20.375,39.92,6338.74,134.2299957,786.3,24.1,40,0.58,724.4,313,114.1,496,4800,7.62625,47.9616307,6.42,134.23,2089.62,950,759,522,259,1374.5,21.17333333,1.188333333,1.158333333,74.65683333,0.614833333,0.066666667,9.256666667,609,-3.8,0
44220,0.583333333,2.07,15.505,37.615,0.51,20.935,2.93,7.491014121,1.800052315,0.566749431,10.71,20.375,39.92,6338.74,134.2299957,786.3,24.1,40,0.58,803.3,331.3,120.2,503.5,4900,7.637142857,49.80687132,6.42,134.23,2089.62,935,711,514,264,1374.5,21.17333333,1.188333333,1.158333333,74.65683333,0.614833333,0.066666667,9.256666667,610,-3.8,0
44220,0.625,2.07,15.505,37.615,0.51,20.935,2.93,7.491014121,1.800052315,0.566749431,10.71,20.375,39.92,6338.74,134.2299957,786.3,24.1,40,0.58,830.4,331.7,121.9,510.5,5000,7.5888,49.47555907,6.42,134.23,2089.62,952,730,514,277,1374.5,21.17333333,1.188333333,1.158333333,74.65683333,0.614833333,0.066666667,9.256666667,581,-3.2,0
44220,0.666666667,2.07,15.505,37.615,0.51,20.935,2.93,7.491014121,1.800052315,0.566749431,10.71,20.375,39.92,6338.74,134.2299957,786.3,24.1,40,0.58,866.1,332.3,124,510.4,5100,7.463529412,50.26116093,6.42,134.23,2089.62,959,747,567,288,1374.5,21.17333333,1.188333333,1.158333333,74.65683333,0.614833333,0.066666667,9.256666667,614,-2.7,0
44220,0.708333333,2.07,15.505,37.615,0.51,20.935,2.93,7.491014121,1.800052315,0.566749431,10.155,21.675,45,6747.61,134.2299957,786.3,24.1,40,0.58,861.6,333.8,124.1,511.7,5100,7.48,48.35956761,6.42,134.23,2089.62,953,787,571,291,1374.5,21.17333333,1.188333333,1.158333333,74.65683333,0.614833333,0.066666667,9.256666667,612,-3.3,0
44220,0.75,2.07,15.505,37.615,0.51,20.935,2.93,7.491014121,1.800052315,0.566749431,10.155,21.675,45,6747.61,134.2299957,786.3,24.1,40,0.57,863.2,334.8,124.3,512,5100,7.485882353,49.77552215,6.42,134.23,2089.62,952,785,578,295,1374.5,21.17333333,1.188333333,1.158333333,74.65683333,0.614833333,0.066666667,9.256666667,611,-3.8,0
44220,0.791666667,2.07,15.505,37.615,0.51,20.935,2.93,7.491014121,1.800052315,0.566749431,10.155,21.675,45,6747.61,134.2299957,786.3,24.1,40,0.57,836.2,337.7,122.2,509.3,5000,7.578,49.48535234,6.42,134.23,2089.62,919,795,592,300,1374.5,21.17333333,1.188333333,1.158333333,74.65683333,0.614833333,0.066666667,9.256666667,602,-3.7,0
44220,0.833333333,2.07,15.505,37.615,0.51,20.935,2.93,7.491014121,1.800052315,0.566749431,10.155,21.675,45,6747.61,134.2299957,786.3,24.1,40,0.4,318.6,173.6,76.3,378.2,2800,9.739285714,83.33333333,6.42,134.23,2089.62,662,550,429,236,1374.5,21.17333333,1.188333333,1.158333333,74.65683333,0.614833333,0.066666667,9.256666667,590,-3.5,0
44220,0.875,2.07,15.505,37.615,0.51,20.935,2.93,7.491014121,1.800052315,0.566749431,10.155,21.675,45,6747.61,134.2299957,786.3,24.1,40,0.49,763.4,329.2,117.1,504.9,4200,8.885714286,53.21844906,6.42,134.23,2089.62,875,753,473,254,1374.5,21.17333333,1.188333333,1.158333333,74.65683333,0.614833333,0.066666667,9.256666667,551,-4,0
44220,0.916666667,2.07,15.505,37.615,0.51,20.935,2.93,7.491014121,1.800052315,0.566749431,10.155,21.675,45,6747.61,134.2299957,786.3,24.1,40,0.57,868.8,338.3,125.2,512.6,5000,7.6536,49.9001996,6.42,134.23,2089.62,952,791,541,281,1374.5,21.17333333,1.188333333,1.158333333,74.65683333,0.614833333,0.066666667,9.256666667,585,-3.4,0
44220,0.958333333,2.07,15.505,37.615,0.51,20.935,2.93,7.491014121,1.800052315,0.566749431,10.155,21.675,45,6747.61,134.2299957,786.3,24.1,40,0.57,745,325.8,115.3,503.1,5000,7.4208,49.32425767,6.42,134.23,2089.62,957,817,590,297,1374.5,21.17333333,1.188333333,1.158333333,74.65683333,0.614833333,0.066666667,9.256666667,640,-2.7,0
44221,0,2.07,15.505,37.615,0.51,20.935,2.93,7.491014121,1.800052315,0.566749431,10.155,21.675,45,6747.61,150.3000031,800.6,23.4,40,0.56,634,267.4,107,460.1,4400,7.733181818,43.45249852,6.37,150.3,2358.93,939,804,569,282,1391.25,21.3375,1.17,1.17,74.517,0.57,0.063333333,9.931666667,613,-2.4,0
44221,0.041666667,1.97,15.005,36.3,0.575,22.285,2.925,7.624157173,1.629582609,0.625033208,10.25,18.815,42.59,6631.54,150.3000031,800.6,23.4,40,0.56,639.2,268,107,459.9,4400,7.730454545,44.01320396,6.37,150.3,2358.93,947,789,550,274,1391.25,21.3375,1.17,1.17,74.517,0.57,0.063333333,9.931666667,618,-2.4,0
44221,0.083333333,1.97,15.005,36.3,0.575,22.285,2.925,7.624157173,1.629582609,0.625033208,10.25,18.815,42.59,6631.54,150.3000031,800.6,23.4,40,0.56,636.9,268,107.2,459,4700,7.228085106,47.16507777,6.37,150.3,2358.93,952,775,529,283,1391.25,21.3375,1.17,1.17,74.517,0.57,0.063333333,9.931666667,599,-4.1,0
44221,0.125,1.97,15.005,36.3,0.575,22.285,2.925,7.624157173,1.629582609,0.625033208,10.25,18.815,42.59,6631.54,150.3000031,800.6,23.4,40,0.56,700.7,301.9,112.4,480.9,4800,7.41625,47.88985334,6.37,150.3,2358.93,941,776,549,284,1391.25,21.3375,1.17,1.17,74.517,0.57,0.063333333,9.931666667,566,-3.3,0
44221,0.166666667,1.97,15.005,36.3,0.575,22.285,2.925,7.624157173,1.629582609,0.625033208,10.25,18.815,42.59,6631.54,150.3000031,800.6,23.4,40,0.56,710,303,113,484,5100,7.023529412,50.83225356,6.37,150.3,2358.93,967,785,562,292,1391.25,21.3375,1.17,1.17,74.517,0.57,0.063333333,9.931666667,606,-3.1,0
44221,0.208333333,1.97,15.005,36.3,0.575,22.285,2.925,7.624157173,1.629582609,0.625033208,10.25,18.815,42.59,6631.54,150.3000031,800.6,23.4,40,0.56,684,292,111,476,5000,7.044,49.94007191,6.37,150.3,2358.93,962,796,565,295,1391.25,21.3375,1.17,1.17,74.517,0.57,0.063333333,9.931666667,605,-2.5,0
44221,0.25,1.97,15.005,36.3,0.575,22.285,2.925,7.624157173,1.629582609,0.625033208,10.25,18.815,42.59,6631.54,150.3000031,800.6,23.4,40,0.56,660,278,109,467,4700,7.353191489,46.89682698,6.37,150.3,2358.93,951,798,561,291,1391.25,21.3375,1.17,1.17,74.517,0.57,0.063333333,9.931666667,594,-3,0
44221,0.291666667,1.97,15.005,36.3,0.575,22.285,2.925,7.624157173,1.629582609,0.625033208,10.25,18.815,42.59,6631.54,150.3000031,800.6,23.4,40,0.56,680,292,110.9,475,4500,7.812,45.61581348,6.37,150.3,2358.93,949,788,558,286,1391.25,21.3375,1.17,1.17,74.517,0.57,0.063333333,9.931666667,590,-3.1,0
44221,0.333333333,1.97,15.005,36.3,0.575,22.285,2.925,7.624157173,1.629582609,0.625033208,10.25,18.815,42.59,6631.54,150.3000031,800.6,23.4,40,0.6,685.6,293.8,111,476.4,4600,7.66173913,45.34253327,6.37,150.3,2358.93,959,776,561,283,1391.25,21.3375,1.17,1.17,74.517,0.57,0.063333333,9.931666667,591,-2.7,0
44221,0.375,2.075,15.395,36.64,0.59,21.74,3.13,7.419926139,1.68635981,0.604875821,9.58,19.64,44.18,6643.46,150.3000031,800.6,23.4,40,0.6,766.9,337,117.3,506.2,5000,7.482,48.40271055,6.37,150.3,2358.93,958,780,571,301,1391.25,21.3375,1.17,1.17,74.517,0.57,0.063333333,9.931666667,588,-3.3,0
44221,0.416666667,2.075,15.395,36.64,0.59,21.74,3.13,7.419926139,1.68635981,0.604875821,9.58,19.64,44.18,6643.46,150.3000031,800.6,23.4,40,0.6,787.8,334.7,118.9,512,4900,7.725306122,47.9874645,6.37,150.3,2358.93,957,779,566,294,1391.25,21.3375,1.17,1.17,74.517,0.57,0.063333333,9.931666667,586,-1.9,0
44221,0.458333333,2.075,15.395,36.64,0.59,21.74,3.13,7.419926139,1.68635981,0.604875821,9.58,19.64,44.18,6643.46,150.3000031,800.6,23.4,40,0.6,796.3,337.7,119.2,512.8,5100,7.435294118,49.47613504,6.37,150.3,2358.93,957,776,557,294,1391.25,21.3375,1.17,1.17,74.517,0.57,0.063333333,9.931666667,578,-4.2,0
44221,0.5,2.075,15.395,36.64,0.59,21.74,3.13,7.419926139,1.68635981,0.604875821,9.58,19.64,44.18,6643.46,150.3000031,800.6,23.4,40,,,,,,,,,6.37,150.3,2358.93,,,,,1391.25,21.3375,1.17,1.17,74.517,0.57,0.063333333,9.931666667,,,0
44221,0.541666667,2.075,15.395,36.64,0.59,21.74,3.13,7.419926139,1.68635981,0.604875821,9.58,19.64,44.18,6643.46,150.3000031,800.6,23.4,40,0.4,397.5,163.5,83.8,365.9,3400,7.935882353,47.28132388,6.37,150.3,2358.93,853,718,456,240,1391.25,21.3375,1.17,1.17,74.517,0.57,0.063333333,9.931666667,607,-2.6,0
44221,0.583333333,2.075,15.395,36.64,0.59,21.74,3.13,7.419926139,1.68635981,0.604875821,9.58,19.64,44.18,6643.46,150.3000031,800.6,23.4,40,0.54,529.5,238.1,97.8,434.4,4200,7.602857143,46.92213161,6.37,150.3,2358.93,928,760,540,263,1391.25,21.3375,1.17,1.17,74.517,0.57,0.063333333,9.931666667,614,-2.8,0
44221,0.625,2.075,15.395,36.64,0.59,21.74,3.13,7.419926139,1.68635981,0.604875821,9.58,19.64,44.18,6643.46,150.3000031,800.6,23.4,40,0.59,595.5,265.4,103.8,457.8,4600,7.325217391,45.70293095,6.37,150.3,2358.93,947,764,593,268,1391.25,21.3375,1.17,1.17,74.517,0.57,0.063333333,9.931666667,617,-3.9,0
44221,0.666666667,2.075,15.395,36.64,0.59,21.74,3.13,7.419926139,1.68635981,0.604875821,9.58,19.64,44.18,6643.46,150.3000031,800.6,23.4,40,0.6,600.2,267.9,103.8,457.8,4800,7.02,44.2804428,6.37,150.3,2358.93,942,768,545,278,1391.25,21.3375,1.17,1.17,74.517,0.57,0.063333333,9.931666667,597,-2.9,0
44221,0.708333333,2.095,15.565,36.78,0.56,21.725,3.045,7.429528366,1.6945896,0.601824974,10.74,20.77,47.14,7279.92,150.3000031,800.6,23.4,40,0.6,598.8,267,104,458.1,4800,7.02625,46.04316547,6.37,150.3,2358.93,939,748,543,268,1391.25,21.3375,1.17,1.17,74.517,0.57,0.063333333,9.931666667,593,-3.7,0
44221,0.75,2.095,15.565,36.78,0.56,21.725,3.045,7.429528366,1.6945896,0.601824974,10.74,20.77,47.14,7279.92,150.3000031,800.6,23.4,40,0.6,669,296,110,481.7,4900,7.245306122,45.88014981,6.37,150.3,2358.93,948,718,510,265,1391.25,21.3375,1.17,1.17,74.517,0.57,0.063333333,9.931666667,564,-2.8,0
44221,0.791666667,2.095,15.565,36.78,0.56,21.725,3.045,7.429528366,1.6945896,0.601824974,10.74,20.77,47.14,7279.92,150.3000031,800.6,23.4,40,0.6,674.6,298.2,110,481.9,5000,7.1028,46.32203076,6.37,150.3,2358.93,944,714,526,275,1391.25,21.3375,1.17,1.17,74.517,0.57,0.063333333,9.931666667,575,-3.1,0
44221,0.833333333,2.095,15.565,36.78,0.56,21.725,3.045,7.429528366,1.6945896,0.601824974,10.74,20.77,47.14,7279.92,150.3000031,800.6,23.4,40,0.6,689.9,308.8,112,490.3,5100,7.085882353,47.35376045,6.37,150.3,2358.93,944,712,534,274,1391.25,21.3375,1.17,1.17,74.517,0.57,0.063333333,9.931666667,590,-3.6,0
44221,0.875,2.095,15.565,36.78,0.56,21.725,3.045,7.429528366,1.6945896,0.601824974,10.74,20.77,47.14,7279.92,150.3000031,800.6,23.4,40,0.6,650.4,288.6,108.2,473.8,5000,6.984,45.74565416,6.37,150.3,2358.93,932,755,548,273,1391.25,21.3375,1.17,1.17,74.517,0.57,0.063333333,9.931666667,582,-3.4,0
44221,0.916666667,2.095,15.565,36.78,0.56,21.725,3.045,7.429528366,1.6945896,0.601824974,10.74,20.77,47.14,7279.92,150.3000031,800.6,23.4,40,0.6,669.2,297,109.8,481.7,5100,6.958823529,48.52983157,6.37,150.3,2358.93,942,703,496,269,1391.25,21.3375,1.17,1.17,74.517,0.57,0.063333333,9.931666667,590,-3.4,0
44221,0.958333333,2.095,15.565,36.78,0.56,21.725,3.045,7.429528366,1.6945896,0.601824974,10.74,20.77,47.14,7279.92,150.3000031,800.6,23.4,40,0.6,669.2,301.6,110,482.5,5000,7.11,47.05882353,6.37,150.3,2358.93,910,781,530,292,1391.25,21.3375,1.17,1.17,74.517,0.57,0.063333333,9.931666667,541,-2.3,0
44222,0,2.095,15.565,36.78,0.56,21.725,3.045,7.429528366,1.6945896,0.601824974,10.74,20.77,47.14,7279.92,152.8600006,814.8,23.8,40,0.6,669.6,300.8,110,482.3,5000,7.1076,47.14312653,6.62,152.86,2308.63,959,774,568,285,1386.666667,21.54,1.13,1.086666667,74.542,0.508666667,0.064,10.108,628,-3,0
44222,0.041666667,1.95,13.44,38.36,0.56,23.525,2.58,6.881184211,1.63157818,0.623457228,10.505,20.605,36.36,5493.97,152.8600006,814.8,23.8,40,0.6,668.9,299.2,110.2,482.2,5100,6.969411765,48.95843333,6.62,152.86,2308.63,961,776,580,292,1386.666667,21.54,1.13,1.086666667,74.542,0.508666667,0.064,10.108,623,-3.6,0
44222,0.083333333,1.95,13.44,38.36,0.56,23.525,2.58,6.881184211,1.63157818,0.623457228,10.505,20.605,36.36,5493.97,152.8600006,814.8,23.8,40,0.6,672.1,298.4,110.2,481.9,5000,7.1052,48.1139338,6.62,152.86,2308.63,957,783,576,293,1386.666667,21.54,1.13,1.086666667,74.542,0.508666667,0.064,10.108,626,-2.4,0
44222,0.125,1.95,13.44,38.36,0.56,23.525,2.58,6.881184211,1.63157818,0.623457228,10.505,20.605,36.36,5493.97,152.8600006,814.8,23.8,40,0.6,600.7,299.3,110.2,480.8,5000,7.092,48.3886577,6.62,152.86,2308.63,961,754,561,283,1386.666667,21.54,1.13,1.086666667,74.542,0.508666667,0.064,10.108,674,-2.1,0
44222,0.166666667,1.95,13.44,38.36,0.56,23.525,2.58,6.881184211,1.63157818,0.623457228,10.505,20.605,36.36,5493.97,152.8600006,814.8,23.8,40,0.4,207,115,61,309,2900,7.655172414,206.5527066,6.62,152.86,2308.63,692,656,530,277,1386.666667,21.54,1.13,1.086666667,74.542,0.508666667,0.064,10.108,754,-2,0
44222,0.208333333,1.95,13.44,38.36,0.56,23.525,2.58,6.881184211,1.63157818,0.623457228,10.505,20.605,36.36,5493.97,152.8600006,814.8,23.8,40,0.5,446,115,89,318,3500,6.977142857,56.05381166,6.62,152.86,2308.63,866,714,456,239,1386.666667,21.54,1.13,1.086666667,74.542,0.508666667,0.064,10.108,647,-3.2,0
44222,0.25,1.95,13.44,38.36,0.56,23.525,2.58,6.881184211,1.63157818,0.623457228,10.505,20.605,36.36,5493.97,152.8600006,814.8,23.8,40,0.55,489,136,93,342,3800,6.868421053,46.91358025,6.62,152.86,2308.63,862,710,465,235,1386.666667,21.54,1.13,1.086666667,74.542,0.508666667,0.064,10.108,604,-2.3,0
44222,0.291666667,1.95,13.44,38.36,0.56,23.525,2.58,6.881184211,1.63157818,0.623457228,10.505,20.605,36.36,5493.97,152.8600006,814.8,23.8,40,0.55,509,199,96,406,4200,7.171428571,48.89406286,6.62,152.86,2308.63,895,757,547,262,1386.666667,21.54,1.13,1.086666667,74.542,0.508666667,0.064,10.108,616,-4.8,0
44222,0.333333333,1.95,13.44,38.36,0.56,23.525,2.58,6.881184211,1.63157818,0.623457228,10.505,20.605,36.36,5493.97,152.8600006,814.8,23.8,40,0.6,547.2,218,99.9,422,4400,7.116818182,44.70181855,6.62,152.86,2308.63,924,770,556,270,1386.666667,21.54,1.13,1.086666667,74.542,0.508666667,0.064,10.108,600,-3.6,0
44222,0.375,1.99,15.025,38.02,0.63,21.46,3.035,7.550535678,1.771467907,0.576483911,10.35,22.07,44.87,6896.42,152.8600006,814.8,23.8,40,0.6,573.2,237.7,101.7,429.6,4500,7.084,44.38745315,6.62,152.86,2308.63,919,756,550,260,1386.666667,21.54,1.13,1.086666667,74.542,0.508666667,0.064,10.108,592,-3.1,0
44222,0.416666667,1.99,15.025,38.02,0.63,21.46,3.035,7.550535678,1.771467907,0.576483911,10.35,22.07,44.87,6896.42,152.8600006,814.8,23.8,40,0.61,634.3,268.6,107,460,4900,6.942857143,49.1819733,6.62,152.86,2308.63,957,773,568,287,1386.666667,21.54,1.13,1.086666667,74.542,0.508666667,0.064,10.108,606,-3.8,0
44222,0.458333333,1.99,15.025,38.02,0.63,21.46,3.035,7.550535678,1.771467907,0.576483911,10.35,22.07,44.87,6896.42,152.8600006,814.8,23.8,40,0.61,630.1,274.6,106.9,463.4,5000,6.8436,49.29022082,6.62,152.86,2308.63,962,766,567,289,1386.666667,21.54,1.13,1.086666667,74.542,0.508666667,0.064,10.108,604,-2.8,0
44222,0.5,1.99,15.025,38.02,0.63,21.46,3.035,7.550535678,1.771467907,0.576483911,10.35,22.07,44.87,6896.42,152.8600006,814.8,23.8,40,0.61,632.3,281,107,468.6,4900,7.048163265,48.05806199,6.62,152.86,2308.63,965,771,571,280,1386.666667,21.54,1.13,1.086666667,74.542,0.508666667,0.064,10.108,598,-3.5,0
44222,0.541666667,1.99,15.025,38.02,0.63,21.46,3.035,7.550535678,1.771467907,0.576483911,10.35,22.07,44.87,6896.42,152.8600006,814.8,23.8,40,0.61,637,281.2,107.1,468.6,5000,6.9084,46.96599662,6.62,152.86,2308.63,965,761,564,288,1386.666667,21.54,1.13,1.086666667,74.542,0.508666667,0.064,10.108,609,-3.7,0
44222,0.583333333,1.99,15.025,38.02,0.63,21.46,3.035,7.550535678,1.771467907,0.576483911,10.35,22.07,44.87,6896.42,152.8600006,814.8,23.8,40,0.61,636.4,281.4,107,468.2,5200,6.636923077,50.29499952,6.62,152.86,2308.63,972,741,558,299,1386.666667,21.54,1.13,1.086666667,74.542,0.508666667,0.064,10.108,582,-3.7,0
44222,0.625,1.99,15.025,38.02,0.63,21.46,3.035,7.550535678,1.771467907,0.576483911,10.35,22.07,44.87,6896.42,152.8600006,814.8,23.8,40,0.61,628.3,281,106.9,467.9,5100,6.762352941,49.19455966,6.62,152.86,2308.63,964,783,584,287,1386.666667,21.54,1.13,1.086666667,74.542,0.508666667,0.064,10.108,606,-4.4,0
44222,0.666666667,1.99,15.025,38.02,0.63,21.46,3.035,7.550535678,1.771467907,0.576483911,10.35,22.07,44.87,6896.42,152.8600006,814.8,23.8,40,0.61,633.2,281.6,106.8,468.3,4800,7.18875,44.95644844,6.62,152.86,2308.63,956,760,564,281,1386.666667,21.54,1.13,1.086666667,74.542,0.508666667,0.064,10.108,608,-2.8,0
44222,0.708333333,2.005,12.955,39.04,0.625,25.115,2.385,6.460584577,1.555143151,0.654692376,10.98,20.19,43.24,6612.85,152.8600006,814.8,23.8,40,0.61,651.7,291.4,108.6,476.2,4900,7.160816327,47.63756562,6.62,152.86,2308.63,950,728,556,289,1386.666667,21.54,1.13,1.086666667,74.542,0.508666667,0.064,10.108,591,-3.1,0.34
44222,0.75,2.005,12.955,39.04,0.625,25.115,2.385,6.460584577,1.555143151,0.654692376,10.98,20.19,43.24,6612.85,152.8600006,814.8,23.8,40,0.61,614,271.6,105.7,463.4,4800,7.11375,47.02655041,6.62,152.86,2308.63,952,777,588,290,1386.666667,21.54,1.13,1.086666667,74.542,0.508666667,0.064,10.108,600,-3.4,0.34
44222,0.791666667,2.005,12.955,39.04,0.625,25.115,2.385,6.460584577,1.555143151,0.654692376,10.98,20.19,43.24,6612.85,152.8600006,814.8,23.8,40,0.61,610.2,269.4,104.9,460.9,4700,7.222978723,45.71539733,6.62,152.86,2308.63,943,728,560,275,1386.666667,21.54,1.13,1.086666667,74.542,0.508666667,0.064,10.108,615,-3.8,0.38
44222,0.833333333,2.005,12.955,39.04,0.625,25.115,2.385,6.460584577,1.555143151,0.654692376,10.98,20.19,43.24,6612.85,152.8600006,814.8,23.8,40,0.61,631.7,279.8,107.2,468.9,4900,7.054285714,47.90770434,6.62,152.86,2308.63,942,731,561,271,1386.666667,21.54,1.13,1.086666667,74.542,0.508666667,0.064,10.108,601,-5.2,0.38
44222,0.875,2.005,12.955,39.04,0.625,25.115,2.385,6.460584577,1.555143151,0.654692376,10.98,20.19,43.24,6612.85,152.8600006,814.8,23.8,40,0.61,680.6,302.5,111,485.1,4900,7.299183673,47.96867352,6.62,152.86,2308.63,929,692,498,268,1386.666667,21.54,1.13,1.086666667,74.542,0.508666667,0.064,10.108,610,-3.7,0.36
44222,0.916666667,2.005,12.955,39.04,0.625,25.115,2.385,6.460584577,1.555143151,0.654692376,10.98,20.19,43.24,6612.85,152.8600006,814.8,23.8,40,0.61,682.6,305.3,111,484.8,5000,7.1496,47.05882353,6.62,152.86,2308.63,965,745,539,272,1386.666667,21.54,1.13,1.086666667,74.542,0.508666667,0.064,10.108,624,-3,0.36
44222,0.958333333,2.005,12.955,39.04,0.625,25.115,2.385,6.460584577,1.555143151,0.654692376,10.98,20.19,43.24,6612.85,152.8600006,814.8,23.8,40,0.61,759.5,322.8,117,500.5,5100,7.264705882,48.01355677,6.62,152.86,2308.63,961,751,544,285,1386.666667,21.54,1.13,1.086666667,74.542,0.508666667,0.064,10.108,616,-3.7,0.32
44223,0,2.005,12.955,39.04,0.625,25.115,2.385,6.460584577,1.555143151,0.654692376,10.98,20.19,43.24,6612.85,150.4100037,814.1,23.78,35,0.62,757.3,323.8,117,501,5000,7.416,45.35558781,6.67,150.41,2254.15,957,799,575,292,1377,21.4725,1.07,1.06875,74.719125,0.49,0.06,9.85,694,-3.2,0.32
44223,0.041666667,2.055,15.165,37.19,0.56,21.31,0,7.37890773,1.746586022,0.583695511,10.305,19.31,43.5,6654.38,150.4100037,814.1,23.78,35,0.62,661.4,281.4,109.2,469.1,4700,7.382553191,43.41801386,6.67,150.41,2254.15,929,793,567,286,1377,21.4725,1.07,1.06875,74.719125,0.49,0.06,9.85,622,-2.5,0.07
44223,0.083333333,2.055,15.165,37.19,0.56,21.31,0,7.37890773,1.746586022,0.583695511,10.305,19.31,43.5,6654.38,150.4100037,814.1,23.78,35,0.62,658.5,280.1,108.9,467.8,4700,7.36212766,43.31797235,6.67,150.41,2254.15,924,773,541,284,1377,21.4725,1.07,1.06875,74.719125,0.49,0.06,9.85,609,-3.1,0.07
44223,0.125,2.055,15.165,37.19,0.56,21.31,0,7.37890773,1.746586022,0.583695511,10.305,19.31,43.5,6654.38,150.4100037,814.1,23.78,35,0.62,681.7,291.2,110.8,476,4900,7.185306122,45.35777099,6.67,150.41,2254.15,923,758,547,288,1377,21.4725,1.07,1.06875,74.719125,0.49,0.06,9.85,575,-4.1,0.08
44223,0.166666667,2.055,15.165,37.19,0.56,21.31,0,7.37890773,1.746586022,0.583695511,10.305,19.31,43.5,6654.38,150.4100037,814.1,23.78,35,0.62,672.5,291.2,111,476.2,4900,7.190204082,45.48830301,6.67,150.41,2254.15,913,729,543,279,1377,21.4725,1.07,1.06875,74.719125,0.49,0.06,9.85,601,-4,0.08
44223,0.208333333,2.055,15.165,37.19,0.56,21.31,0,7.37890773,1.746586022,0.583695511,10.305,19.31,43.5,6654.38,150.4100037,814.1,23.78,35,0.62,734.2,313.2,115.3,493.3,4900,7.452244898,43.95013006,6.67,150.41,2254.15,918,713,534,286,1377,21.4725,1.07,1.06875,74.719125,0.49,0.06,9.85,592,-3.8,0.03
44223,0.25,2.055,15.165,37.19,0.56,21.31,0,7.37890773,1.746586022,0.583695511,10.305,19.31,43.5,6654.38,150.4100037,814.1,23.78,35,0.62,735.9,311.4,115.4,490.7,5000,7.2732,45.02476362,6.67,150.41,2254.15,927,754,567,298,1377,21.4725,1.07,1.06875,74.719125,0.49,0.06,9.85,590,-3.6,0.03
44223,0.291666667,2.055,15.165,37.19,0.56,21.31,0,7.37890773,1.746586022,0.583695511,10.305,19.31,43.5,6654.38,150.4100037,814.1,23.78,35,0.62,745,311.6,115.9,491.2,4900,7.433877551,44.37200036,6.67,150.41,2254.15,916,767,583,297,1377,21.4725,1.07,1.06875,74.719125,0.49,0.06,9.85,596,-3.2,0.08
44223,0.333333333,2.055,15.165,37.19,0.56,21.31,0,7.37890773,1.746586022,0.583695511,10.305,19.31,43.5,6654.38,150.4100037,814.1,23.78,35,0.62,771.6,310.2,118,491.9,5000,7.3188,44.8149144,6.67,150.41,2254.15,928,770,578,302,1377,21.4725,1.07,1.06875,74.719125,0.49,0.06,9.85,607,-3.4,0.08
44223,0.375,2.005,14.685,37.43,0.635,22.025,2.695,7.312714777,1.709288088,0.599204466,11.6,18.775,39.75,6803.07,150.4100037,814.1,23.78,35,0.65,772.9,309.5,117.9,491,5100,7.163529412,44.90227153,6.67,150.41,2254.15,933,774,587,314,1377,21.4725,1.07,1.06875,74.719125,0.49,0.06,9.85,619,-3.5,0.16
44223,0.416666667,2.005,14.685,37.43,0.635,22.025,2.695,7.312714777,1.709288088,0.599204466,11.6,18.775,39.75,6803.07,150.4100037,814.1,23.78,35,0.65,780.7,336.4,118,499.1,6749.230769,5.485958514,58.89895077,6.67,150.41,2254.15,920,781,590,307,1377,21.4725,1.07,1.06875,74.719125,0.49,0.06,9.85,607,-2.8,0.16
44223,0.458333333,2.005,14.685,37.43,0.635,22.025,2.695,7.312714777,1.709288088,0.599204466,11.6,18.775,39.75,6803.07,150.4100037,814.1,23.78,35,0.4,7.5,99.2,16.8,283.8,1800,10.02,28.69897959,6.67,150.41,2254.15,717,615,504,271,1377,21.4725,1.07,1.06875,74.719125,0.49,0.06,9.85,492,-3.4,0.1
44223,0.5,2.005,14.685,37.43,0.635,22.025,2.695,7.312714777,1.709288088,0.599204466,11.6,18.775,39.75,6803.07,150.4100037,814.1,23.78,35,,,,,,,,,6.67,150.41,2254.15,,,,,1377,21.4725,1.07,1.06875,74.719125,0.49,0.06,9.85,,,0.1
44223,0.541666667,2.005,14.685,37.43,0.635,22.025,2.695,7.312714777,1.709288088,0.599204466,11.6,18.775,39.75,6803.07,150.4100037,814.1,23.78,35,0.4,161.1,93.8,55.2,280.7,2581.538462,7.806972586,605.994944,6.67,150.41,2254.15,622,532,372,220,1377,21.4725,1.07,1.06875,74.719125,0.49,0.06,9.85,534,-5.6,0.97
44223,0.583333333,2.005,14.685,37.43,0.635,22.025,2.695,7.312714777,1.709288088,0.599204466,11.6,18.775,39.75,6803.07,150.4100037,814.1,23.78,35,0.4,412.9,180.8,86.3,379.6,3867.692308,7.227565632,65.50969356,6.67,150.41,2254.15,832,656,407,219,1377,21.4725,1.07,1.06875,74.719125,0.49,0.06,9.85,611,-3.1,0.97
44223,0.625,2.005,14.685,37.43,0.635,22.025,2.695,7.312714777,1.709288088,0.599204466,11.6,18.775,39.75,6803.07,150.4100037,814.1,23.78,35,,,,,,,,,6.67,150.41,2254.15,,,,,1377,21.4725,1.07,1.06875,74.719125,0.49,0.06,9.85,,,0.97
44223,0.666666667,2.005,14.685,37.43,0.635,22.025,2.695,7.312714777,1.709288088,0.599204466,11.6,18.775,39.75,6803.07,150.4100037,814.1,23.78,35,0.58,806.7,336.3,120.4,504.6,5763.076923,6.506940737,60.62567771,6.67,150.41,2254.15,857,775,541,268,1377,21.4725,1.07,1.06875,74.719125,0.49,0.06,9.85,586,-3.5,0.97
44223,0.708333333,1.99,14.325,37.005,0.645,22.435,2.72,7.198492462,1.649794648,0.618916978,11.075,19.8,44.52,6876.34,150.4100037,814.1,23.78,35,0.61,831,337.8,122.6,504.9,5581.538462,6.74545204,52.0083718,6.67,150.41,2254.15,848,736,525,266,1377,21.4725,1.07,1.06875,74.719125,0.49,0.06,9.85,604,-3.8,0
44223,0.75,1.99,14.325,37.005,0.645,22.435,2.72,7.198492462,1.649794648,0.618916978,11.075,19.8,44.52,6876.34,150.4100037,814.1,23.78,35,0.61,833.2,336,122.2,505.6,4789.230769,7.865146161,44.67982806,6.67,150.41,2254.15,836,739,507,261,1377,21.4725,1.07,1.06875,74.719125,0.49,0.06,9.85,569,-3.2,0
44223,0.791666667,1.99,14.325,37.005,0.645,22.435,2.72,7.198492462,1.649794648,0.618916978,11.075,19.8,44.52,6876.34,150.4100037,814.1,23.78,35,0.61,805.5,336.4,120.4,513.1,4900,7.757142857,45.71321952,6.67,150.41,2254.15,888,732,525,259,1377,21.4725,1.07,1.06875,74.719125,0.49,0.06,9.85,571,-3.2,0
44223,0.833333333,1.99,14.325,37.005,0.645,22.435,2.72,7.198492462,1.649794648,0.618916978,11.075,19.8,44.52,6876.34,150.4100037,814.1,23.78,35,0.59,824.6,337.4,122,512.5,5300,7.183018868,51.11389719,6.67,150.41,2254.15,898,705,512,265,1377,21.4725,1.07,1.06875,74.719125,0.49,0.06,9.85,577,-2.5,0
